Repository: heeso0908/hotsix

# 🏭 HotSix — 다이캐스팅 공정 데이터 기반 품질 예측 프로젝트

> 공정 변수 이상 패턴 감지를 통한 불량 발생 사전 경보 시스템

## 📌 프로젝트 개요

다이캐스팅(Die-casting)은 용융 금속을 금형에 고압으로 주입하여 정밀한 제품을 대량 생산하는 공정입니다.

본 프로젝트는 다이캐스팅 설비에서 매 Shot마다 자동으로 수집되는 **공정 변수(주조 압력, 금형 온도, 주입 속도 등)** 및 **센서 데이터(온도, 압력 등)** 를 분석하여, 불량 여부를 사전에 예측하는 머신러닝 기반 품질 예측 시스템을 구축합니다.

### 배경 — 왜 필요한가?

현재 다이캐스팅 현장에서는 미성형, 박리, 기공 등의 불량이 발생해도 **육안 검사에 의존**하여 다음과 같은 문제가 있습니다.

- 판정 기준의 주관성과 검사 속도 한계로 생산성 저하
- 불량 발생 원인 추적이 어려워 공정 개선 및 재발 방지 대책 부족
- 공정 데이터와 품질 검사를 효과적으로 연계하지 못해 실시간 품질 관리 미흡

이를 해결하기 위해 머신러닝 기반의 불량 자동 감지 및 조기 경보 시스템을 개발합니다.

## 🎯 분석 목표

- 다이캐스팅 공정 데이터를 활용하여 **불량 여부를 Shot 단위로 사전 예측**하는 분류 모델 개발
- 공정 변수와 불량 유형(미성형, 박리, 기공 등) 간의 관계를 분석하여 **불량 발생의 주요 원인 변수 도출**
- SHAP 분석을 통한 모델 해석 및 **공정 최적화를 위한 인사이트 제공**
- 실시간 품질 예측 체계 구축으로 **조기 경보 시스템 도입 및 불량률 감소**

## 👥 팀원 및 역할

| 이름 | 역할 |
|---|---|
| 지소윤 | EDA, 상관분석, 모델링 파이프라인 |
| (팀원명) | (역할) |
| (팀원명) | (역할) |
| (팀원명) | (역할) |
| (팀원명) | (역할) |
| (팀원명) | (역할) |

## 🗂️ 프로젝트 구조

```

```

## 📦 데이터셋

| 항목 | 내용 |
|---|---|
| 데이터 크기 | 7,535 Shot × 57 변수 |
| 공정 변수 | 17개 (주조 압력, 주입 속도, 금형 온도 등) |
| 센서 변수 | 14개 (용해로 온도, 냉각수 온도, 공장 환경 등) |
| 불량 변수 | 26개 (13개 불량 유형 × Part 1/2) |
| 불량률 | 22.4% (양품 5,846 / 불량 1,689) |
| 주요 불량 유형 | Short_Shot(미성형), Blow_Hole(기공), Exfoliation(박리), Deformation(변형) 등 |

## 🔧 환경 설정

### 요구 사항

- Python 3.11
- uv (패키지 매니저)
- macOS M1/M2: `libomp` 필요

### 설치

```bash

# 저장소 클론
git clone https://github.com/(팀레포주소).git
cd hotsix

# 가상환경 활성화
source .venv/bin/activate

# 패키지 설치
uv pip install lightgbm xgboost imbalanced-learn shap

# macOS (M1/M2) 추가 설치
brew install libomp
```

## 📊 분석 파이프라인

```

```

## 🔎 주요 분석 요소

### 1. EDA (탐색적 데이터 분석)
- 공정 변수(`Process`)와 불량 발생 간 관계 분석
- 센서 변수(`Sensor`)의 이상치 탐색 및 처리
- Product_Type별 불량률 비교 분석

### 2. 불량 예측 모델 구축 (Classification)
- **평가 목표**: Recall ≥ 0.80 유지하면서 F1-Score 최대화
- 불량 경보 시스템 특성상 불량 누락(FN)을 최소화하는 것이 최우선
- Random Forest / XGBoost / LightGBM 비교 후 최적 모델 선택

### 3. 공정 변수 중요도 분석
- **상관분석**: Pearson 상관계수 기반 주요 변수 선별
- **SHAP 분석**: 모델 예측에 대한 변수별 기여도 해석

## ⚠️ 분석 한계 및 개선 방향

### 한계

- Shot 단위 **평균값**만 존재 → 사출 순간의 시계열 파형 데이터 부재
- 금형 마모도, 원재료 로트 등 **외부 변수 누락**
- Product_Type 통합 모델로 제품 유형별 특성 희석 가능성

### 개선 방향

- Product_Type별 분리 모델 구축
- 시계열 파형 데이터 수집 후 LSTM / 1D-CNN 적용
- 실시간 OPC UA 연동 경보 시스템 구축

File: data/df_clean_Type2.csv (part 1 of 6)
id,Product_Type,Shot,Velocity_1,Velocity_2,Velocity_3,High_Velocity,Cylinder_Pressure,Rapid_Rise_Time,Biscuit_Thickness,Clamping_Force,Cycle_Time,Pressure_Rise_Time,Casting_Pressure,Spray_Time,Spray_1_Time,Spray_2_Time,Melting_Furnace_Temp,Air_Pressure,Coolant_Temp,Coolant_Pressure,Factory_Temp,Factory_Humidity,Pressure_Diff,Defect_Status,Defect_Type
2651,2,11,0.156,0.166,0.192,2.723,265,0.012,20,357,36.6,0.041,595,12.5,2.0,2.2,671.6,6.5,26.1,2.7,33.2,57.4,330,0,Normal
2652,2,12,0.157,0.166,0.204,2.73,264,0.014,19,359,36.5,0.04,594,12.5,2.0,2.2,672.1,6.4,26.2,2.71,33.3,57.0,330,0,Normal
2653,2,13,0.156,0.17,0.204,2.715,265,0.012,18,361,36.5,0.041,595,12.5,2.0,2.2,672.4,6.4,26.2,2.7,33.5,56.7,330,0,Normal
2654,2,14,0.154,0.17,0.202,2.717,264,0.011,20,364,36.5,0.042,595,12.5,2.0,2.2,672.4,6.4,26.2,2.7,33.5,56.7,331,0,Normal
2655,2,15,0.146,0.16,0.198,2.684,264,0.012,20,357,36.5,0.042,595,12.5,2.0,2.2,672.4,6.3,26.2,2.71,33.6,56.4,331,0,Normal
2656,2,16,0.154,0.174,0.204,2.699,264,0.012,20,359,36.4,0.042,594,12.5,2.0,2.2,672.5,6.3,26.2,2.69,33.7,56.2,330,0,Normal
2657,2,17,0.158,0.166,0.206,2.678,265,0.011,18,363,36.5,0.042,596,12.5,2.0,2.2,672.5,6.3,26.2,2.69,33.7,56.2,331,0,Normal
2658,2,18,0.16,0.162,0.204,2.703,264,0.011,18,363,36.4,0.042,594,12.5,2.0,2.2,672.4,6.2,26.2,2.71,33.8,56.1,330,0,Normal
2659,2,19,0.154,0.17,0.205,2.669,265,0.011,18,354,36.4,0.042,595,12.5,2.0,2.2,672.4,6.2,26.2,2.71,33.8,56.1,330,0,Normal
2660,2,20,0.158,0.164,0.205,2.7,264,0.014,18,355,36.3,0.041,594,12.5,2.0,2.2,671.2,6.1,26.2,2.71,33.9,56.0,330,0,Normal
2661,2,21,0.158,0.164,0.205,2.7,264,0.014,18,355,36.3,0.041,594,12.5,2.0,2.2,670.1,6.0,26.2,2.69,33.9,55.7,330,0,Normal
2662,2,22,0.142,0.162,0.206,2.698,264,0.012,19,357,36.4,0.041,595,12.5,2.0,2.2,670.1,6.0,26.2,2.69,33.9,55.7,331,0,Normal
2663,2,23,0.147,0.174,0.205,2.694,264,0.009,20,357,36.4,0.041,595,12.5,2.0,2.2,668.7,6.0,26.2,2.71,33.9,55.7,331,0,Normal
2664,2,24,0.152,0.17,0.206,2.691,264,0.011,19,357,36.5,0.042,595,12.5,2.0,2.2,668.7,6.0,26.2,2.71,33.9,55.7,331,0,Normal
2665,2,25,0.15,0.168,0.21,2.705,264,0.011,20,357,36.4,0.042,595,12.4,2.0,2.2,667.0,5.9,26.2,2.71,33.8,55.8,331,0,Normal
2666,2,26,0.157,0.168,0.216,2.691,264,0.012,20,357,36.4,0.044,594,12.4,2.0,2.2,665.9,5.8,26.2,2.7,33.8,56.0,330,0,Normal
2667,2,27,0.157,0.166,0.21,2.713,265,0.012,19,359,36.4,0.041,595,12.4,2.0,2.2,665.9,5.8,26.2,2.7,33.8,56.0,330,0,Normal
2668,2,28,0.157,0.17,0.204,2.724,265,0.011,19,361,36.4,0.041,595,12.4,2.0,2.2,665.4,5.8,26.2,2.71,33.7,56.0,330,0,Normal
2669,2,29,0.146,0.162,0.198,2.722,265,0.011,18,359,36.4,0.042,595,12.4,2.0,2.2,665.4,5.8,26.2,2.71,33.7,56.0,330,0,Normal
2670,2,30,0.158,0.162,0.206,2.727,264,0.011,16,348,36.4,0.041,594,12.4,2.0,2.2,664.5,5.7,26.2,2.7,33.8,55.9,330,0,Normal
2671,2,31,0.152,0.164,0.203,2.724,264,0.014,18,348,36.4,0.041,595,12.4,2.0,2.2,664.4,5.6,26.2,2.7,33.8,55.8,331,0,Normal
2672,2,32,0.16,0.172,0.204,2.698,264,0.012,17,348,36.3,0.042,594,12.2,2.0,2.0,664.4,5.6,26.2,2.7,33.8,55.8,330,0,Normal
2673,2,33,0.152,0.168,0.206,2.722,265,0.013,16,357,36.1,0.042,595,12.2,2.0,2.0,664.5,5.6,26.2,2.67,33.7,55.8,330,0,Normal
2674,2,34,0.158,0.17,0.21,2.695,264,0.012,18,357,36.3,0.041,594,12.2,2.0,2.0,664.5,5.6,26.2,2.67,33.7,55.8,330,0,Normal
2675,2,35,0.156,0.174,0.2,2.709,264,0.011,18,359,36.1,0.043,594,12.2,2.0,2.0,664.7,5.6,26.2,2.7,33.7,55.7,330,0,Normal
2676,2,36,0.158,0.162,0.2,2.715,264,0.011,18,357,36.2,0.042,594,12.2,2.0,2.0,665.2,5.5,26.2,2.7,33.7,55.6,330,0,Normal
2677,2,37,0.146,0.163,0.208,2.719,265,0.012,19,359,36.2,0.042,595,12.2,2.0,2.0,665.2,5.5,26.2,2.7,33.7,55.6,330,0,Normal
2678,2,38,0.15,0.172,0.196,2.694,264,0.012,18,359,36.3,0.042,594,12.2,2.0,2.0,666.0,5.5,26.2,2.68,33.6,55.4,330,0,Normal
2679,2,39,0.149,0.168,0.21,2.729,264,0.012,18,357,36.6,0.041,594,12.7,2.0,2.5,666.3,5.5,26.1,2.67,33.4,55.3,330,0,Normal
2680,2,40,0.158,0.168,0.212,2.703,264,0.012,18,359,36.7,0.042,595,12.7,2.0,2.5,666.3,5.5,26.1,2.67,33.4,55.3,331,0,Normal
2681,2,41,0.15,0.17,0.208,2.716,264,0.011,17,359,36.6,0.04,594,12.7,2.0,2.5,666.5,5.4,26.1,2.69,33.4,55.5,330,0,Normal
2682,2,42,0.154,0.164,0.206,2.733,264,0.012,17,359,36.6,0.042,594,12.7,2.0,2.5,666.5,5.4,26.1,2.69,33.4,55.5,330,0,Normal
2683,2,43,0.156,0.166,0.192,2.726,264,0.012,17,348,36.6,0.042,594,12.7,2.0,2.5,666.1,5.4,26.2,2.71,33.4,55.4,330,0,Normal
2684,2,44,0.16,0.162,0.205,2.72,264,0.01,16,350,36.5,0.042,595,12.7,2.0,2.5,665.5,5.5,26.2,2.69,33.4,55.4,331,0,Normal
2685,2,45,0.157,0.16,0.206,2.73,265,0.011,17,352,36.6,0.042,596,12.7,2.0,2.5,665.5,5.5,26.2,2.69,33.4,55.4,331,0,Normal
2686,2,46,0.157,0.16,0.206,2.73,265,0.011,17,352,36.6,0.042,596,12.7,2.0,2.5,664.8,5.6,26.2,2.68,33.3,55.5,331,0,Normal
2687,2,47,0.152,0.172,0.206,2.73,264,0.011,16,361,36.5,0.042,594,12.7,2.0,2.5,664.8,5.6,26.2,2.68,33.3,55.5,330,0,Normal
2688,2,48,0.158,0.172,0.208,2.711,264,0.012,17,363,36.6,0.04,595,12.7,2.0,2.5,664.4,5.7,26.2,2.71,33.3,55.6,331,0,Normal
2689,2,49,0.155,0.165,0.21,2.73,264,0.012,17,355,36.7,0.041,595,12.7,2.0,2.5,664.2,5.8,26.2,2.68,33.3,55.7,331,0,Normal
2690,2,50,0.155,0.165,0.21,2.73,264,0.012,17,355,36.7,0.041,595,12.7,2.0,2.5,664.2,5.8,26.2,2.68,33.3,55.7,331,0,Normal
2691,2,51,0.162,0.166,0.208,2.744,264,0.012,16,355,36.7,0.041,594,12.7,2.0,2.5,663.9,5.8,26.2,2.69,33.4,55.9,330,0,Normal
2692,2,52,0.15,0.164,0.206,2.702,264,0.012,15,355,36.7,0.04,595,12.7,2.0,2.5,664.2,5.9,26.2,2.7,33.5,55.8,331,0,Normal
2693,2,53,0.156,0.164,0.195,2.696,264,0.012,16,355,37.0,0.041,594,13.0,2.5,2.7,664.2,5.9,26.2,2.7,33.5,55.8,330,0,Normal
2694,2,54,0.158,0.168,0.202,2.723,264,0.011,14,355,37.1,0.04,594,13.0,2.5,2.7,664.3,6.0,26.2,2.69,33.7,55.6,330,0,Normal
2695,2,55,0.158,0.162,0.202,2.71,264,0.011,14,355,37.0,0.04,595,13.0,2.5,2.7,664.3,6.0,26.2,2.69,33.7,55.6,331,1,Buring_Mark
2696,2,56,0.156,0.163,0.205,2.723,264,0.012,16,355,37.1,0.04,594,13.0,2.5,2.7,664.1,6.1,26.2,2.68,33.8,55.4,330,0,Normal
2697,2,57,0.16,0.174,0.197,2.706,264,0.012,16,355,37.1,0.04,595,13.0,2.5,2.7,663.7,6.2,26.2,2.68,33.9,55.2,331,0,Normal
2698,2,58,0.158,0.168,0.21,2.687,264,0.012,17,355,37.0,0.04,594,13.0,2.5,2.7,663.7,6.2,26.2,2.68,33.9,55.2,330,0,Normal
2699,2,59,0.147,0.162,0.196,2.718,265,0.012,18,357,37.0,0.042,595,13.0,2.5,2.7,663.6,6.4,26.2,2.69,33.9,55.1,330,0,Normal
2700,2,60,0.147,0.162,0.196,2.718,265,0.012,18,357,37.0,0.042,595,13.0,2.5,2.7,663.6,6.4,26.2,2.69,33.9,55.1,330,0,Normal
2701,2,61,0.146,0.17,0.202,2.702,264,0.012,15,357,37.0,0.04,595,13.0,2.5,2.7,663.6,6.5,26.2,2.68,34.0,54.9,331,0,Normal
2702,2,62,0.158,0.171,0.204,2.696,264,0.011,18,357,37.1,0.042,594,13.0,2.5,2.7,663.5,6.6,26.3,2.7,34.1,54.7,330,0,Normal
2703,2,63,0.155,0.164,0.202,2.697,264,0.011,16,359,37.0,0.04,595,13.0,2.5,2.7,663.5,6.6,26.3,2.7,34.1,54.7,331,0,Normal
2704,2,64,0.16,0.162,0.202,2.723,264,0.012,17,359,37.0,0.042,595,13.0,2.5,2.7,663.6,6.6,26.3,2.68,34.1,54.6,331,0,Normal
2705,2,65,0.15,0.173,0.204,2.689,264,0.011,19,355,37.0,0.04,595,13.1,2.5,2.7,663.6,6.6,26.3,2.68,34.1,54.6,331,1,Dent
2706,2,66,0.16,0.162,0.2,2.699,264,0.01,16,359,37.0,0.04,594,13.1,2.5,2.7,663.5,6.6,26.3,2.68,34.1,54.5,330,1,Impurity
2707,2,67,0.155,0.17,0.208,2.715,264,0.011,17,359,37.0,0.041,595,13.1,2.5,2.7,663.2,6.6,26.3,2.68,34.1,54.5,331,0,Normal
2708,2,68,0.158,0.171,0.204,2.715,264,0.011,17,361,37.0,0.039,595,13.1,2.5,2.7,663.2,6.6,26.3,2.68,34.1,54.5,331,0,Normal
2709,2,69,0.157,0.178,0.203,2.713,264,0.012,16,348,37.0,0.04,594,13.0,2.5,2.7,662.5,6.6,26.3,2.7,34.1,54.7,330,0,Normal
2710,2,70,0.156,0.166,0.21,2.707,264,0.011,16,350,37.0,0.04,595,13.0,2.5,2.7,662.5,6.6,26.2,2.69,34.1,54.8,331,0,Normal
2711,2,71,0.154,0.168,0.196,2.716,264,0.012,17,350,37.0,0.039,594,13.0,2.5,2.7,662.5,6.6,26.2,2.69,34.1,54.8,330,0,Normal
2712,2,72,0.154,0.17,0.206,2.729,264,0.012,18,361,37.0,0.042,595,13.0,2.5,2.7,661.6,6.6,26.3,2.69,34.1,54.9,331,0,Normal
2713,2,73,0.16,0.168,0.206,2.713,264,0.011,18,361,37.0,0.041,595,13.0,2.5,2.7,661.6,6.6,26.3,2.69,34.1,54.9,331,0,Normal
2714,2,74,0.15,0.166,0.205,2.691,264,0.011,18,361,37.0,0.04,594,13.0,2.5,2.7,661.4,6.6,26.3,2.71,34.2,54.7,330,0,Normal
2715,2,75,0.157,0.168,0.214,2.722,264,0.012,18,352,36.9,0.042,594,13.0,2.5,2.7,661.4,6.6,26.3,2.68,34.2,54.7,330,0,Normal
2716,2,76,0.155,0.17,0.204,2.7,264,0.011,18,354,36.9,0.04,594,13.0,2.5,2.7,661.4,6.6,26.3,2.68,34.2,54.7,330,0,Normal
2717,2,80,0.158,0.162,0.206,2.709,264,0.012,20,357,37.0,0.041,594,13.1,2.5,2.7,663.2,6.7,26.3,2.71,34.3,54.6,330,0,Normal
2718,2,81,0.154,0.17,0.198,2.72,264,0.012,19,359,37.0,0.041,594,13.1,2.5,2.7,663.9,6.7,26.3,2.7,34.4,54.4,330,0,Normal
2719,2,82,0.157,0.174,0.203,2.71,264,0.012,19,359,37.0,0.041,594,13.1,2.5,2.7,664.7,6.6,26.3,2.71,34.4,54.3,330,0,Normal
2720,2,83,0.141,0.166,0.212,2.714,264,0.012,17,359,37.0,0.04,594,13.0,2.5,2.7,664.7,6.6,26.3,2.71,34.4,54.3,330,0,Normal
2721,2,84,0.15,0.17,0.214,2.71,264,0.012,19,348,37.0,0.042,595,13.1,2.5,2.7,665.5,6.6,26.3,2.71,34.5,54.1,331,0,Normal
2722,2,85,0.154,0.17,0.206,2.693,264,0.011,19,348,37.0,0.039,595,13.0,2.5,2.7,666.2,6.6,26.3,2.71,34.5,53.8,331,0,Normal
2723,2,86,0.148,0.166,0.19,2.691,264,0.011,19,350,36.9,0.043,594,13.0,2.5,2.7,666.2,6.6,26.3,2.71,34.5,53.8,330,0,Normal
2724,2,87,0.158,0.172,0.197,2.697,264,0.011,19,364,37.0,0.042,595,13.0,2.5,2.7,666.7,6.6,26.3,2.71,34.6,53.6,331,0,Normal
2725,2,88,0.162,0.16,0.212,2.711,264,0.012,19,364,37.0,0.041,595,13.0,2.5,2.7,666.7,6.6,26.3,2.71,34.6,53.6,331,0,Normal
2726,2,89,0.162,0.16,0.212,2.711,264,0.012,19,364,37.0,0.041,595,13.0,2.5,2.7,667.4,6.6,26.3,2.72,34.7,53.5,331,0,Normal
2727,2,90,0.139,0.164,0.206,2.696,264,0.012,16,357,37.0,0.04,595,13.0,2.5,2.7,668.1,6.6,26.4,2.7,34.7,53.3,331,0,Normal
2728,2,91,0.155,0.172,0.21,2.726,264,0.011,17,357,37.0,0.042,594,13.0,2.5,2.7,668.1,6.6,26.4,2.7,34.7,53.3,330,0,Normal
2729,2,92,0.156,0.174,0.214,2.717,264,0.011,18,359,37.0,0.042,594,13.0,2.5,2.7,668.9,6.6,26.4,2.72,34.7,53.0,330,0,Normal
2730,2,93,0.156,0.174,0.214,2.717,264,0.011,18,359,37.0,0.042,594,13.0,2.5,2.7,668.9,6.6,26.4,2.72,34.7,53.0,330,0,Normal
2731,2,94,0.16,0.17,0.2,2.724,264,0.014,17,359,37.0,0.041,594,13.0,2.5,2.7,669.3,6.7,26.4,2.72,34.7,52.9,330,0,Normal
2732,2,95,0.162,0.176,0.21,2.693,264,0.011,16,359,37.0,0.039,594,13.0,2.5,2.7,669.7,6.6,26.4,2.7,34.7,52.8,330,0,Normal
2733,2,96,0.154,0.164,0.212,2.72,264,0.014,15,350,37.0,0.041,594,13.0,2.5,2.7,669.7,6.6,26.4,2.7,34.7,52.8,330,0,Normal
2734,2,97,0.158,0.168,0.213,2.69,264,0.014,15,354,37.0,0.041,595,13.0,2.5,2.7,670.4,6.6,26.4,2.7,34.6,53.0,331,0,Normal
2735,2,98,0.152,0.16,0.196,2.711,264,0.012,15,363,37.0,0.04,594,13.0,2.5,2.7,670.8,6.6,26.4,2.7,34.6,53.0,330,0,Normal
2736,2,99,0.154,0.168,0.204,2.713,264,0.011,17,364,37.0,0.042,595,13.0,2.5,2.7,670.8,6.6,26.4,2.7,34.6,53.0,331,0,Normal
2737,2,100,0.162,0.162,0.206,2.67,265,0.012,17,363,37.0,0.041,595,13.0,2.5,2.7,671.2,6.6,26.4,2.7,34.7,53.1,330,0,Normal
2738,2,101,0.157,0.163,0.204,2.705,264,0.012,17,355,36.9,0.039,595,13.0,2.5,2.7,671.2,6.6,26.4,2.7,34.7,53.1,331,0,Normal
2739,2,102,0.154,0.16,0.21,2.708,264,0.013,18,357,36.9,0.042,595,13.0,2.5,2.7,671.1,6.6,26.4,2.72,34.7,52.8,331,0,Normal
2740,2,103,0.16,0.168,0.205,2.719,264,0.012,15,355,36.9,0.04,595,13.0,2.5,2.7,670.6,6.5,26.4,2.69,34.7,52.6,331,0,Normal
2741,2,104,0.155,0.17,0.212,2.723,265,0.012,17,355,36.9,0.041,595,13.1,2.5,2.7,670.6,6.5,26.4,2.69,34.7,52.6,330,0,Normal
2742,2,105,0.15,0.165,0.208,2.729,264,0.011,15,355,36.9,0.04,595,13.0,2.5,2.7,670.0,6.5,26.4,2.72,34.7,52.5,331,1,Buring_Mark
2743,2,106,0.16,0.168,0.208,2.701,264,0.012,17,355,36.8,0.04,595,13.0,2.5,2.7,670.0,6.5,26.4,2.72,34.7,52.5,331,0,Normal
2744,2,107,0.148,0.16,0.206,2.727,264,0.012,16,355,36.9,0.042,595,13.0,2.5,2.7,668.7,6.4,26.4,2.72,34.7,52.5,331,0,Normal
2745,2,108,0.15,0.174,0.202,2.709,264,0.012,18,355,37.0,0.04,595,13.0,2.5,2.7,667.5,6.4,26.4,2.7,34.6,52.5,331,1,Buring_Mark
2746,2,109,0.152,0.166,0.2,2.713,264,0.011,16,357,37.0,0.04,595,13.0,2.5,2.7,667.5,6.4,26.4,2.7,34.6,52.5,331,0,Normal
2747,2,110,0.16,0.171,0.208,2.693,264,0.011,16,357,37.0,0.04,594,13.0,2.5,2.7,665.8,6.4,26.4,2.72,34.5,52.7,330,0,Normal
2748,2,111,0.154,0.168,0.198,2.72,264,0.012,17,357,37.0,0.041,595,13.0,2.5,2.7,664.4,6.4,26.4,2.7,34.4,52.8,331,0,Normal
2749,2,112,0.158,0.168,0.204,2.715,264,0.012,17,357,37.0,0.041,595,13.0,2.5,2.7,664.4,6.4,26.4,2.7,34.4,52.8,331,0,Normal
2750,2,113,0.15,0.168,0.206,2.723,264,0.014,17,357,37.0,0.04,594,13.0,2.5,2.7,662.9,6.3,26.4,2.71,34.4,52.8,330,0,Normal
2751,2,114,0.144,0.17,0.198,2.692,264,0.011,17,357,36.6,0.04,595,8.0,2.0,2.7,662.9,6.3,26.4,2.71,34.4,52.8,331,0,Normal
2752,2,115,0.16,0.172,0.204,2.716,264,0.012,16,357,36.7,0.039,594,11.9,2.0,2.7,661.7,6.3,26.4,2.7,34.4,52.8,330,0,Normal
2753,2,116,0.156,0.172,0.2,2.721,264,0.014,17,359,34.0,0.042,594,10.1,2.0,2.7,660.7,6.2,26.4,2.7,34.4,52.8,330,0,Normal
2754,2,117,0.156,0.172,0.2,2.721,264,0.014,17,359,34.0,0.042,594,10.1,2.0,2.7,660.7,6.2,26.4,2.7,34.4,52.8,330,0,Normal
2755,2,118,0.158,0.162,0.202,2.726,264,0.012,17,359,34.2,0.042,595,10.0,2.0,2.7,660.1,6.1,26.4,2.7,34.5,52.7,331,0,Normal
2756,2,119,0.16,0.172,0.208,2.721,264,0.011,17,359,34.1,0.041,595,10.1,2.0,2.7,660.1,6.1,26.4,2.7,34.5,52.7,331,0,Normal
2757,2,120,0.157,0.164,0.198,2.685,264,0.012,17,359,34.2,0.042,594,10.0,2.0,2.7,659.6,6.0,26.4,2.71,34.5,52.7,330,1,Buring_Mark
2758,2,121,0.155,0.162,0.212,2.69,264,0.013,16,346,34.0,0.04,595,10.1,2.0,2.7,659.6,6.0,26.4,2.71,34.5,52.7,331,0,Normal
2759,2,122,0.16,0.164,0.202,2.701,265,0.012,17,348,33.9,0.04,595,10.0,2.0,2.7,659.3,6.0,26.4,2.72,34.6,52.5,330,0,Normal
2760,2,123,0.156,0.166,0.21,2.724,264,0.012,18,348,33.9,0.041,594,10.0,2.0,2.7,659.3,6.0,26.4,2.7,34.6,52.2,330,0,Normal
2761,2,124,0.154,0.172,0.208,2.723,264,0.012,18,361,33.9,0.042,595,10.0,2.0,2.7,659.3,6.0,26.4,2.7,34.6,52.2,331,0,Normal
2762,2,125,0.156,0.164,0.194,2.702,264,0.014,19,363,33.9,0.041,595,10.0,2.0,2.7,658.7,5.9,26.4,2.7,34.5,52.2,331,0,Normal
2763,2,126,0.15,0.16,0.204,2.681,264,0.011,18,363,34.0,0.039,595,10.0,2.0,2.7,658.7,5.9,26.4,2.7,34.5,52.2,331,0,Normal
2764,2,127,0.15,0.16,0.204,2.681,264,0.011,18,363,34.0,0.039,595,10.0,2.0,2.7,657.9,5.9,26.4,2.68,34.4,52.2,331,0,Normal
2765,2,128,0.16,0.172,0.204,2.687,264,0.012,16,354,33.9,0.041,593,10.0,2.0,2.7,657.9,5.9,26.4,2.68,34.4,52.2,329,0,Normal
2766,2,129,0.156,0.171,0.202,2.694,264,0.012,18,354,33.9,0.041,594,10.0,2.0,2.7,657.2,5.9,26.4,2.7,34.4,52.2,330,0,Normal
2767,2,130,0.152,0.17,0.202,2.695,264,0.012,16,364,33.9,0.04,594,10.0,2.0,2.7,656.5,5.9,26.4,2.71,34.4,52.3,330,0,Normal
2768,2,131,0.154,0.17,0.204,2.675,263,0.011,15,363,33.9,0.044,593,10.0,2.0,2.7,656.5,5.9,26.4,2.71,34.4,52.3,330,0,Normal
2769,2,132,0.156,0.168,0.204,2.729,264,0.012,16,363,33.9,0.041,594,10.0,2.0,2.7,655.7,5.9,26.4,2.72,34.4,52.3,330,0,Normal
2770,2,133,0.158,0.164,0.204,2.694,264,0.012,17,354,33.9,0.041,594,10.0,2.0,2.7,655.7,5.9,26.4,2.72,34.4,52.3,330,0,Normal
2771,2,134,0.144,0.171,0.208,2.703,265,0.014,18,354,33.9,0.042,595,10.0,2.0,2.7,655.4,5.9,26.4,2.71,34.3,52.4,330,0,Normal
2772,2,135,0.148,0.166,0.197,2.713,264,0.012,18,354,33.9,0.042,595,10.0,2.0,2.7,655.4,5.9,26.4,2.71,34.3,52.4,331,0,Normal
2773,2,136,0.154,0.172,0.214,2.714,264,0.014,17,359,33.9,0.042,595,10.0,2.0,2.7,654.6,5.9,26.4,2.7,34.2,52.4,331,0,Normal
2774,2,137,0.156,0.164,0.21,2.694,264,0.012,16,363,34.0,0.04,595,10.0,2.0,2.7,654.5,5.9,26.4,2.71,34.2,52.5,331,0,Normal
2775,2,138,0.15,0.168,0.208,2.721,264,0.011,18,361,33.9,0.042,594,10.0,2.0,2.7,654.5,5.9,26.4,2.71,34.2,52.5,330,0,Normal
2776,2,139,0.158,0.166,0.202,2.697,264,0.012,18,352,34.0,0.04,594,10.0,2.0,2.7,654.5,6.0,26.4,2.68,34.2,52.5,330,0,Normal
2777,2,140,0.158,0.166,0.202,2.697,264,0.012,18,352,34.0,0.04,594,10.0,2.0,2.7,654.5,6.0,26.4,2.68,34.2,52.5,330,0,Normal
2778,2,141,0.16,0.172,0.198,2.682,263,0.012,15,354,33.9,0.042,593,10.1,2.0,2.7,654.5,6.0,26.5,2.7,34.2,52.6,330,0,Normal
2779,2,142,0.158,0.162,0.214,2.717,264,0.013,17,352,34.0,0.04,595,10.0,2.0,2.7,654.5,6.0,26.5,2.7,34.2,52.6,331,0,Normal
2780,2,143,0.16,0.168,0.208,2.722,264,0.012,17,363,33.9,0.04,594,10.1,2.0,2.7,655.0,6.0,26.5,2.7,34.2,52.7,330,0,Normal
2781,2,144,0.144,0.162,0.195,2.724,264,0.011,17,364,34.0,0.042,595,10.1,2.0,2.7,655.0,6.0,26.5,2.7,34.2,52.7,331,0,Normal
2782,2,145,0.154,0.17,0.198,2.705,264,0.012,16,361,34.0,0.041,594,10.1,2.0,2.7,655.5,6.0,26.5,2.7,34.1,52.9,330,0,Normal
2783,2,146,0.148,0.172,0.202,2.732,264,0.012,16,352,34.0,0.039,595,10.1,2.0,2.7,655.5,6.1,26.4,2.7,34.1,53.0,331,0,Normal
2784,2,147,0.142,0.174,0.203,2.707,264,0.011,15,350,34.0,0.04,594,10.1,2.0,2.7,655.5,6.1,26.4,2.7,34.1,53.0,330,0,Normal
2785,2,148,0.142,0.174,0.203,2.715,264,0.012,15,363,34.0,0.04,594,10.1,2.0,2.7,655.5,6.1,26.4,2.72,34.0,53.1,330,1,Buring_Mark
2786,2,149,0.156,0.164,0.203,2.708,265,0.012,16,361,33.9,0.04,595,10.1,2.0,2.7,655.5,6.1,26.4,2.72,34.0,53.1,330,0,Normal
2787,2,150,0.156,0.166,0.208,2.703,264,0.011,16,361,34.0,0.04,595,10.1,2.0,2.7,655.8,6.1,26.4,2.68,34.0,53.3,331,0,Normal
2788,2,151,0.156,0.172,0.2,2.687,264,0.012,17,352,34.0,0.039,595,10.1,2.0,2.7,655.8,6.1,26.4,2.68,34.0,53.3,331,0,Normal
2789,2,152,0.158,0.164,0.216,2.713,264,0.011,16,352,34.0,0.039,595,10.1,2.0,2.7,656.4,6.2,26.5,2.7,33.9,53.4,331,0,Normal
2790,2,153,0.152,0.166,0.194,2.687,265,0.012,16,354,34.1,0.04,595,10.1,2.0,2.7,656.5,6.3,26.4,2.7,33.9,53.5,330,0,Normal
2791,2,154,0.158,0.171,0.208,2.711,264,0.012,16,370,34.0,0.04,595,10.1,2.0,2.7,656.5,6.3,26.4,2.7,33.9,53.5,331,0,Normal
2792,2,155,0.158,0.168,0.204,2.681,264,0.012,15,370,34.1,0.041,594,10.1,2.0,2.7,657.2,6.3,26.4,2.7,33.9,53.6,330,0,Normal
2793,2,156,0.158,0.164,0.206,2.725,265,0.012,15,368,34.1,0.04,595,10.1,2.0,2.7,657.2,6.3,26.4,2.7,33.9,53.6,330,0,Normal
2794,2,157,0.158,0.164,0.206,2.725,265,0.012,15,368,34.1,0.04,595,10.1,2.0,2.7,657.7,6.3,26.5,2.71,33.9,53.6,330,0,Normal
2795,2,158,0.156,0.165,0.206,2.711,265,0.012,16,357,34.1,0.039,595,10.1,2.0,2.7,657.7,6.3,26.5,2.71,33.9,53.6,330,0,Normal
2796,2,159,0.158,0.172,0.208,2.704,264,0.012,13,355,34.0,0.04,594,10.1,2.0,2.7,658.4,6.3,26.5,2.7,34.0,53.7,330,0,Normal
2797,2,160,0.16,0.165,0.212,2.713,263,0.012,13,357,34.1,0.041,592,10.1,2.0,2.7,658.9,6.3,26.5,2.7,34.0,53.7,329,0,Normal
2798,2,161,0.156,0.162,0.19,2.722,265,0.012,15,359,34.2,0.04,596,10.1,2.0,2.7,658.9,6.3,26.5,2.7,34.0,53.7,331,0,Normal
2799,2,162,0.148,0.165,0.21,2.696,264,0.011,15,357,34.0,0.04,594,10.1,2.0,2.7,659.8,6.3,26.5,2.7,34.0,53.6,330,0,Normal
2800,2,163,0.152,0.16,0.204,2.714,265,0.012,16,359,34.1,0.042,595,10.1,2.0,2.7,659.8,6.3,26.5,2.7,34.0,53.6,330,0,Normal
2801,2,164,0.152,0.165,0.216,2.711,265,0.012,14,359,33.9,0.04,595,10.1,2.0,2.7,660.5,6.3,26.5,2.71,34.0,53.7,330,0,Normal
2802,2,165,0.152,0.162,0.205,2.688,263,0.012,12,357,33.9,0.044,592,10.1,2.0,2.7,660.5,6.3,26.5,2.71,34.0,53.7,329,0,Normal
2803,2,166,0.152,0.162,0.205,2.67,264,0.012,16,357,33.8,0.041,592,10.1,2.0,2.7,661.1,6.3,26.5,2.72,34.1,53.9,328,0,Normal
2804,2,167,0.152,0.162,0.192,2.725,264,0.011,15,357,33.9,0.041,593,10.1,2.0,2.7,661.5,6.3,26.5,2.7,34.1,54.0,329,0,Normal
2805,2,168,0.154,0.168,0.205,2.715,265,0.012,16,357,34.0,0.04,596,10.1,2.0,2.7,661.5,6.3,26.5,2.7,34.1,54.0,331,0,Normal
2806,2,169,0.162,0.162,0.214,2.728,264,0.012,14,357,34.0,0.042,595,10.1,2.0,2.7,661.6,6.2,26.5,2.72,34.1,54.0,331,0,Normal
2807,2,170,0.158,0.171,0.216,2.696,264,0.011,15,357,34.0,0.04,595,10.1,2.0,2.7,661.6,6.2,26.5,2.72,34.1,54.0,331,0,Normal
2808,2,171,0.144,0.166,0.208,2.688,265,0.011,17,357,34.0,0.04,596,10.1,2.0,2.7,661.6,6.3,26.5,2.71,34.1,53.8,331,0,Normal
2809,2,172,0.158,0.17,0.198,2.696,265,0.012,15,357,34.0,0.04,595,10.1,2.0,2.7,661.6,6.3,26.5,2.71,34.1,53.8,330,1,Dent
2810,2,173,0.16,0.168,0.205,2.718,264,0.011,16,357,34.0,0.04,595,10.1,2.0,2.7,660.6,6.2,26.5,2.69,34.1,53.8,331,0,Normal
2811,2,174,0.157,0.162,0.198,2.71,264,0.012,16,357,34.0,0.039,595,10.1,2.0,2.7,660.6,6.2,26.5,2.69,34.1,53.8,331,0,Normal
2812,2,175,0.158,0.174,0.206,2.695,264,0.012,15,357,34.0,0.041,594,10.1,2.0,2.7,660.3,6.2,26.5,2.7,34.1,53.9,330,0,Normal
2813,2,176,0.153,0.162,0.212,2.732,265,0.012,16,357,34.0,0.042,596,10.1,2.0,2.7,659.6,6.2,26.5,2.7,34.2,53.7,331,0,Normal
2814,2,177,0.15,0.164,0.192,2.703,264,0.011,16,357,34.0,0.04,595,10.1,2.0,2.7,659.6,6.2,26.5,2.7,34.2,53.7,331,0,Normal
2815,2,178,0.158,0.166,0.2,2.724,265,0.012,16,357,34.0,0.041,595,10.1,2.0,2.7,659.4,6.3,26.5,2.69,34.2,53.6,330,0,Normal
2816,2,179,0.158,0.172,0.21,2.685,264,0.012,16,357,34.0,0.04,595,10.1,2.0,2.7,659.4,6.3,26.5,2.69,34.2,53.6,331,0,Normal
2817,2,180,0.156,0.174,0.203,2.702,265,0.012,17,357,34.0,0.04,595,10.1,2.0,2.7,658.8,6.3,26.5,2.7,34.4,53.3,330,1,Dent
2818,2,181,0.158,0.17,0.208,2.702,265,0.011,16,357,34.0,0.04,596,10.1,2.0,2.7,659.3,6.4,26.5,2.72,34.5,53.0,331,0,Normal
2819,2,182,0.16,0.164,0.21,2.685,264,0.014,17,357,34.0,0.04,595,10.1,2.0,2.7,659.3,6.4,26.5,2.72,34.5,53.0,331,0,Normal
2820,2,183,0.158,0.174,0.206,2.704,265,0.011,16,357,34.0,0.04,595,10.1,2.0,2.7,659.5,6.5,26.5,2.71,34.6,52.7,330,0,Normal
2821,2,184,0.156,0.166,0.203,2.728,265,0.011,16,357,34.0,0.04,596,10.1,2.0,2.7,659.5,6.5,26.5,2.71,34.6,52.7,331,0,Normal
2822,2,185,0.158,0.166,0.2,2.706,265,0.012,16,357,34.1,0.039,595,10.1,2.0,2.7,659.9,6.5,26.5,2.69,34.7,52.5,330,0,Normal
2823,2,186,0.15,0.16,0.216,2.702,265,0.012,16,357,34.0,0.04,595,10.1,2.0,2.7,659.9,6.5,26.5,2.69,34.7,52.5,330,0,Normal
2824,2,187,0.158,0.166,0.206,2.716,265,0.012,16,357,34.1,0.039,596,10.1,2.0,2.7,660.4,6.5,26.5,2.7,34.7,52.2,331,0,Normal
2825,2,188,0.16,0.168,0.2,2.682,265,0.012,14,357,34.1,0.041,596,10.1,2.0,2.7,660.4,6.5,26.5,2.7,34.7,52.2,331,0,Normal
2826,2,189,0.16,0.168,0.2,2.682,265,0.012,14,357,34.1,0.041,596,10.1,2.0,2.7,661.6,6.5,26.5,2.7,34.7,52.0,331,0,Normal
2827,2,190,0.152,0.168,0.214,2.698,265,0.012,15,357,33.9,0.04,595,10.1,2.0,2.7,662.1,6.5,26.5,2.69,34.7,52.1,330,0,Normal
2828,2,191,0.152,0.168,0.214,2.698,265,0.012,15,357,33.9,0.04,595,10.1,2.0,2.7,662.1,6.5,26.5,2.69,34.7,52.1,330,0,Normal
2829,2,192,0.155,0.168,0.2,2.685,264,0.012,16,357,33.9,0.039,595,10.1,2.0,2.7,662.7,6.6,26.5,2.7,34.7,52.2,331,0,Normal
2830,2,193,0.157,0.162,0.192,2.711,264,0.012,16,357,33.9,0.04,595,10.1,2.0,2.7,662.7,6.6,26.5,2.7,34.7,52.2,331,0,Normal
2831,2,194,0.154,0.162,0.2,2.697,265,0.012,16,357,33.9,0.04,595,10.1,2.0,2.7,662.9,6.6,26.5,2.7,34.7,52.3,330,0,Normal
2832,2,195,0.152,0.174,0.208,2.703,265,0.009,17,357,34.0,0.04,595,10.1,2.0,2.7,662.9,6.6,26.5,2.7,34.7,52.3,330,0,Normal
2833,2,196,0.148,0.165,0.214,2.704,265,0.012,17,357,34.0,0.04,595,10.1,2.0,2.7,663.0,6.7,26.5,2.7,34.7,52.4,330,0,Normal
2834,2,197,0.148,0.165,0.214,2.704,265,0.012,17,357,34.0,0.04,595,10.1,2.0,2.7,662.6,6.7,26.5,2.69,34.7,52.4,330,0,Normal
2835,2,198,0.158,0.172,0.192,2.691,264,0.012,17,357,34.0,0.04,595,10.1,2.0,2.7,662.6,6.7,26.5,2.69,34.7,52.4,331,0,Normal
2836,2,199,0.152,0.165,0.184,2.723,264,0.012,17,357,34.0,0.04,595,10.1,2.0,2.7,661.8,6.7,26.5,2.69,34.7,52.4,331,0,Normal
2837,2,200,0.156,0.17,0.197,2.721,264,0.014,16,357,34.0,0.04,595,10.1,2.0,2.7,661.8,6.7,26.5,2.69,34.7,52.4,331,1,Crack
2838,2,201,0.15,0.17,0.208,2.698,265,0.012,16,357,34.0,0.04,596,10.1,2.0,2.7,661.1,6.7,26.5,2.71,34.7,52.4,331,0,Normal
2839,2,202,0.156,0.176,0.202,2.688,265,0.012,16,361,34.0,0.038,596,10.1,2.0,2.7,661.1,6.7,26.5,2.71,34.7,52.4,331,0,Normal
2840,2,203,0.144,0.164,0.195,2.704,265,0.012,16,359,34.0,0.039,596,10.1,2.0,2.7,660.0,6.7,26.5,2.71,34.7,52.4,331,0,Normal
2841,2,204,0.154,0.163,0.194,2.715,265,0.012,17,359,34.0,0.039,596,10.1,2.0,2.7,658.9,6.6,26.5,2.7,34.7,52.5,331,0,Normal
2842,2,205,0.16,0.164,0.19,2.712,265,0.011,16,346,34.0,0.04,595,10.1,2.0,2.7,658.9,6.6,26.5,2.7,34.7,52.5,330,0,Normal
2843,2,206,0.16,0.174,0.2,2.717,265,0.012,17,346,34.1,0.04,595,10.1,2.0,2.7,658.3,6.6,26.6,2.72,34.8,52.4,330,0,Normal
2844,2,207,0.16,0.162,0.21,2.725,265,0.014,17,346,34.0,0.04,596,10.1,2.0,2.7,658.3,6.6,26.6,2.72,34.8,52.4,331,0,Normal
2845,2,208,0.149,0.168,0.206,2.704,264,0.011,15,354,34.0,0.04,594,10.1,2.0,2.7,657.7,6.6,26.6,2.71,34.9,52.1,330,1,Dent
2846,2,209,0.149,0.168,0.206,2.704,264,0.011,15,354,34.0,0.04,594,10.1,2.0,2.7,657.7,6.6,26.6,2.71,34.9,52.1,330,0,Normal
2847,2,210,0.154,0.176,0.198,2.702,265,0.012,16,355,34.0,0.04,596,10.1,2.0,2.7,657.5,6.6,26.6,2.7,34.9,52.0,331,0,Normal
2848,2,211,0.154,0.164,0.198,2.722,265,0.013,16,354,33.9,0.039,596,10.1,2.0,2.7,657.5,6.6,26.6,2.7,34.9,52.0,331,0,Normal
2849,2,212,0.154,0.174,0.197,2.681,265,0.012,17,355,34.0,0.04,595,10.1,2.0,2.7,657.9,6.6,26.6,2.72,34.9,51.9,330,0,Normal
2850,2,213,0.15,0.162,0.198,2.695,265,0.012,16,355,34.1,0.04,596,10.1,2.0,2.7,658.2,6.6,26.6,2.69,34.9,51.9,331,0,Normal
2851,2,214,0.158,0.174,0.202,2.693,265,0.012,17,355,34.0,0.04,595,10.1,2.0,2.7,658.2,6.6,26.6,2.69,34.9,51.9,330,0,Normal
2852,2,215,0.15,0.166,0.2,2.68,265,0.012,16,355,34.0,0.04,595,10.1,2.0,2.7,658.8,6.6,26.6,2.7,34.9,52.0,330,0,Normal
2853,2,216,0.157,0.166,0.204,2.723,264,0.011,16,354,34.0,0.04,595,10.1,2.0,2.7,658.8,6.6,26.6,2.7,34.9,52.0,331,0,Normal
2854,2,217,0.158,0.172,0.198,2.676,265,0.012,16,355,34.0,0.04,595,10.1,2.0,2.7,659.5,6.7,26.6,2.71,34.9,52.1,330,0,Normal
2855,2,218,0.156,0.162,0.206,2.713,264,0.013,17,355,33.9,0.04,595,10.1,2.0,2.7,659.5,6.7,26.6,2.71,34.9,52.1,331,0,Normal
2856,2,219,0.156,0.162,0.206,2.713,264,0.012,18,355,33.9,0.04,595,10.1,2.0,2.7,660.3,6.7,26.6,2.69,35.0,52.1,331,0,Normal
2857,2,220,0.16,0.166,0.2,2.709,264,0.012,15,354,33.9,0.04,594,10.1,2.0,2.7,660.4,6.7,26.6,2.7,35.0,51.8,330,0,Normal
2858,2,221,0.16,0.173,0.214,2.711,264,0.012,15,354,33.9,0.04,595,10.1,2.0,2.7,660.4,6.7,26.6,2.7,35.0,51.8,331,0,Normal
2859,2,222,0.146,0.162,0.208,2.706,264,0.014,17,355,33.9,0.04,595,10.1,2.0,2.7,660.0,6.6,26.7,2.71,35.0,51.7,331,0,Normal
2860,2,223,0.152,0.176,0.208,2.71,264,0.012,16,355,34.0,0.039,595,10.1,2.0,2.7,660.0,6.6,26.7,2.71,35.0,51.7,331,0,Normal
2861,2,224,0.156,0.168,0.204,2.692,264,0.012,16,355,34.0,0.04,594,10.1,2.0,2.7,659.1,6.6,26.6,2.69,35.1,51.6,330,0,Normal
2862,2,225,0.153,0.166,0.204,2.688,265,0.012,16,355,34.0,0.038,596,10.1,2.0,2.7,659.1,6.6,26.6,2.69,35.1,51.6,331,0,Normal
2863,2,226,0.15,0.162,0.194,2.708,264,0.011,15,355,34.0,0.04,595,10.1,2.0,2.7,657.5,6.6,26.6,2.7,35.2,51.6,331,0,Normal
2864,2,227,0.156,0.158,0.202,2.689,265,0.011,16,355,34.0,0.039,595,10.1,2.0,2.7,655.9,6.6,26.7,2.71,35.2,51.8,330,0,Normal
2865,2,228,0.158,0.172,0.202,2.703,265,0.012,15,355,34.0,0.04,596,10.1,2.0,2.7,655.9,6.6,26.7,2.71,35.2,51.8,331,0,Normal
2866,2,229,0.15,0.17,0.206,2.696,265,0.011,15,355,34.0,0.04,595,10.1,2.0,2.7,654.7,6.6,26.7,2.72,35.3,51.7,330,1,Short_Shot
2867,2,230,0.154,0.165,0.2,2.696,265,0.011,17,355,34.1,0.04,595,10.1,2.0,2.7,654.7,6.6,26.7,2.72,35.3,51.7,330,0,Normal
2868,2,231,0.16,0.162,0.212,2.722,265,0.012,16,354,34.0,0.037,595,10.1,2.0,2.7,653.9,6.7,26.7,2.69,35.5,51.3,330,0,Normal
2869,2,232,0.16,0.164,0.2,2.705,264,0.012,17,355,34.0,0.039,594,10.1,2.0,2.7,653.9,6.7,26.7,2.69,35.5,51.3,330,0,Normal
2870,2,233,0.16,0.164,0.2,2.705,264,0.012,17,355,34.0,0.039,594,10.1,2.0,2.7,652.7,6.7,26.7,2.71,35.5,50.9,330,0,Normal
2871,2,234,0.162,0.162,0.19,2.694,264,0.012,17,354,34.0,0.04,595,10.1,2.0,2.7,652.1,6.7,26.7,2.71,35.5,50.5,331,0,Normal
2872,2,235,0.162,0.162,0.19,2.694,264,0.012,17,354,34.0,0.04,595,10.1,2.0,2.7,652.1,6.7,26.7,2.71,35.5,50.5,331,0,Normal
2873,2,236,0.153,0.166,0.198,2.714,265,0.011,16,354,34.1,0.04,595,10.1,2.0,2.7,651.1,6.7,26.7,2.7,35.5,50.3,330,0,Normal
2874,2,237,0.16,0.172,0.2,2.716,265,0.014,17,364,34.8,0.042,595,10.1,2.0,2.7,651.1,6.7,26.7,2.7,35.5,50.3,330,0,Normal
2875,2,238,0.16,0.17,0.198,2.696,264,0.012,17,364,34.0,0.039,595,10.1,2.0,2.7,651.0,6.7,26.7,2.7,35.5,50.5,331,0,Normal
2876,2,239,0.153,0.172,0.208,2.712,264,0.014,17,364,34.0,0.04,595,10.1,2.0,2.7,651.0,6.7,26.7,2.7,35.5,50.5,331,0,Normal
2877,2,240,0.155,0.164,0.21,2.713,265,0.012,18,355,34.1,0.041,596,10.1,2.0,2.7,650.4,6.7,26.7,2.71,35.5,50.5,331,1,Blow_Hole
2878,2,241,0.155,0.164,0.21,2.713,265,0.012,18,355,34.1,0.041,596,10.1,2.0,2.7,649.1,6.6,26.7,2.66,35.5,50.6,331,0,Normal
2879,2,242,0.16,0.166,0.206,2.689,264,0.012,17,355,34.0,0.039,595,10.1,2.0,2.7,649.1,6.6,26.7,2.66,35.5,50.6,331,0,Normal
2880,2,243,0.158,0.164,0.214,2.713,264,0.012,17,355,34.0,0.04,594,10.1,2.0,2.7,647.8,6.6,26.7,2.7,35.5,50.5,330,0,Normal
2881,2,244,0.156,0.172,0.21,2.713,264,0.013,17,355,34.0,0.039,594,10.1,2.0,2.7,647.8,6.6,26.7,2.7,35.5,50.5,330,0,Normal
2882,2,245,0.157,0.164,0.214,2.703,264,0.012,18,355,33.9,0.042,595,10.1,2.0,2.7,646.3,6.6,26.7,2.7,35.5,50.2,331,0,Normal
2883,2,246,0.146,0.162,0.194,2.703,264,0.012,17,355,33.9,0.04,595,10.1,2.0,2.7,646.3,6.6,26.7,2.7,35.5,50.2,331,0,Normal
2884,2,247,0.158,0.164,0.198,2.695,264,0.012,17,355,33.9,0.04,595,10.1,2.0,2.7,645.0,6.6,26.7,2.7,35.4,50.1,331,0,Normal
2885,2,248,0.15,0.166,0.198,2.651,265,0.012,17,355,33.9,0.038,595,10.1,2.0,2.7,645.0,6.6,26.7,2.7,35.4,50.1,330,0,Normal
2886,2,249,0.152,0.174,0.2,2.667,264,0.011,17,355,33.9,0.042,594,10.1,2.0,2.7,644.1,6.6,26.7,2.69,35.4,50.2,330,0,Normal
2887,2,250,0.16,0.168,0.195,2.707,265,0.014,17,355,34.0,0.039,596,10.1,2.0,2.7,643.6,6.6,26.7,2.69,35.4,50.2,331,0,Normal
2888,2,251,0.158,0.164,0.202,2.685,264,0.012,18,354,33.9,0.04,594,10.1,2.0,2.7,643.6,6.6,26.7,2.69,35.4,50.2,330,0,Normal
2889,2,252,0.158,0.17,0.206,2.696,264,0.009,18,354,34.0,0.04,595,10.1,2.0,2.7,643.5,6.6,26.7,2.69,35.3,50.2,331,0,Normal
2890,2,253,0.16,0.164,0.203,2.688,265,0.012,18,355,34.0,0.04,595,10.1,2.0,2.7,643.5,6.6,26.7,2.69,35.3,50.2,330,0,Normal
2891,2,254,0.156,0.164,0.196,2.721,265,0.014,17,354,34.0,0.038,595,10.1,2.0,2.7,643.3,6.6,26.7,2.69,35.2,50.2,330,0,Normal
2892,2,255,0.156,0.17,0.198,2.688,264,0.011,18,354,34.0,0.04,595,10.1,2.0,2.7,643.3,6.6,26.7,2.69,35.2,50.2,331,0,Normal
2893,2,256,0.154,0.172,0.208,2.697,265,0.012,17,354,34.0,0.04,596,10.1,2.0,2.7,642.8,6.6,26.7,2.69,35.2,50.2,331,0,Normal
2894,2,257,0.16,0.172,0.202,2.702,264,0.011,17,364,34.0,0.04,595,10.1,2.0,2.7,642.5,6.6,26.7,2.71,35.2,50.3,331,0,Normal
2895,2,258,0.156,0.174,0.196,2.701,265,0.013,17,364,34.0,0.04,595,10.1,2.0,2.7,642.5,6.6,26.7,2.71,35.2,50.3,330,0,Normal
2896,2,259,0.158,0.162,0.212,2.719,265,0.012,17,363,34.0,0.039,596,10.1,2.0,2.7,641.9,6.6,26.8,2.7,35.2,50.3,331,0,Normal
2897,2,260,0.154,0.162,0.212,2.675,264,0.014,17,355,34.0,0.039,594,10.1,2.0,2.7,641.9,6.6,26.8,2.7,35.2,50.3,330,0,Normal
2898,2,261,0.15,0.168,0.194,2.704,265,0.012,16,357,34.0,0.04,595,10.1,2.0,2.7,641.4,6.5,26.8,2.7,35.2,50.2,330,0,Normal
2899,2,262,0.157,0.163,0.208,2.704,265,0.012,17,355,34.0,0.039,595,10.1,2.0,2.7,641.4,6.5,26.8,2.7,35.2,50.2,330,0,Normal
2900,2,263,0.158,0.164,0.206,2.722,265,0.011,17,357,34.0,0.041,595,10.1,2.0,2.7,641.0,6.5,26.8,2.71,35.2,50.2,330,0,Normal
2901,2,264,0.158,0.162,0.192,2.677,264,0.012,17,357,33.9,0.037,595,10.1,2.0,2.7,640.7,6.5,26.8,2.73,35.2,50.1,331,0,Normal
2902,2,265,0.157,0.162,0.205,2.698,265,0.012,16,357,34.0,0.04,595,10.1,2.0,2.7,640.7,6.5,26.8,2.73,35.2,50.1,330,0,Normal
2903,2,266,0.156,0.163,0.206,2.698,264,0.012,16,357,34.0,0.042,595,10.1,2.0,2.7,640.4,6.4,26.8,2.7,35.2,50.1,331,0,Normal
2904,2,267,0.15,0.164,0.204,2.711,264,0.014,16,357,33.9,0.04,595,10.1,2.0,2.7,640.4,6.4,26.8,2.7,35.2,50.1,331,0,Normal
2905,2,268,0.16,0.168,0.198,2.714,264,0.013,16,355,34.0,0.037,595,10.1,2.0,2.7,640.4,6.4,26.8,2.71,35.2,50.3,331,0,Normal
2906,2,269,0.15,0.164,0.2,2.678,264,0.012,16,355,33.9,0.042,595,10.1,2.0,2.7,640.4,6.4,26.8,2.71,35.2,50.3,331,0,Normal
2907,2,270,0.158,0.166,0.202,2.716,264,0.012,17,355,33.9,0.04,595,10.1,2.0,2.7,640.6,6.4,26.8,2.69,35.2,50.8,331,0,Normal
2908,2,271,0.15,0.174,0.202,2.665,264,0.012,16,355,33.8,0.04,594,10.1,2.0,2.7,641.5,6.4,26.8,2.74,35.4,50.9,330,0,Normal
2909,2,272,0.152,0.174,0.203,2.709,265,0.011,17,355,33.9,0.039,595,10.1,2.0,2.7,641.5,6.4,26.8,2.74,35.4,50.9,330,0,Normal
2910,2,273,0.148,0.16,0.204,2.7,264,0.012,16,355,33.8,0.04,594,10.1,2.0,2.7,642.2,6.3,26.8,2.68,35.5,50.5,330,0,Normal
2911,2,274,0.16,0.162,0.2,2.716,264,0.013,16,355,33.8,0.04,594,10.1,2.0,2.7,642.2,6.3,26.8,2.68,35.5,50.5,330,0,Normal
2912,2,275,0.16,0.162,0.2,2.716,264,0.013,16,355,33.8,0.04,594,10.1,2.0,2.7,643.2,6.3,26.8,2.72,35.5,50.2,330,0,Normal
2913,2,276,0.156,0.17,0.2,2.701,264,0.012,17,355,33.9,0.04,594,10.1,2.0,2.7,643.2,6.3,26.8,2.72,35.5,50.2,330,0,Normal
2914,2,277,0.156,0.17,0.2,2.701,264,0.012,17,355,33.9,0.04,594,10.1,2.0,2.7,643.8,6.2,26.8,2.69,35.6,49.7,330,0,Normal
2915,2,278,0.154,0.173,0.198,2.682,264,0.011,16,355,34.0,0.04,595,10.1,2.0,2.7,643.8,6.2,26.8,2.69,35.6,49.7,331,0,Normal
2916,2,279,0.158,0.17,0.2,2.705,264,0.012,17,355,33.9,0.04,595,10.1,2.0,2.7,644.2,6.2,26.8,2.7,35.6,49.7,331,0,Normal
2917,2,280,0.15,0.164,0.2,2.715,264,0.012,17,354,34.0,0.04,595,10.1,2.0,2.7,645.3,6.1,26.8,2.68,35.6,49.8,331,0,Normal
2918,2,281,0.162,0.174,0.21,2.708,264,0.012,18,354,33.9,0.04,594,10.1,2.0,2.7,645.3,6.1,26.8,2.68,35.6,49.8,330,0,Normal
2919,2,282,0.149,0.172,0.198,2.689,264,0.012,17,354,33.9,0.04,594,10.1,2.0,2.7,645.9,6.1,26.8,2.68,35.7,49.8,330,0,Normal
2920,2,283,0.156,0.168,0.196,2.713,264,0.012,16,361,33.9,0.04,594,10.1,2.0,2.7,645.9,6.1,26.8,2.68,35.7,49.8,330,0,Normal
2921,2,284,0.158,0.168,0.2,2.697,264,0.012,18,361,34.0,0.04,595,10.1,2.0,2.7,647.0,6.1,26.8,2.69,35.7,49.6,331,0,Normal
2922,2,285,0.158,0.168,0.2,2.697,264,0.012,18,361,34.0,0.04,595,10.1,2.0,2.7,647.0,6.1,26.8,2.69,35.7,49.6,331,0,Normal
2923,2,286,0.157,0.162,0.2,2.71,264,0.013,17,355,33.9,0.042,594,10.0,2.0,2.7,647.6,6.1,26.8,2.71,35.8,49.3,330,0,Normal
2924,2,287,0.158,0.174,0.2,2.712,264,0.01,17,355,33.9,0.042,595,10.1,2.0,2.7,648.4,6.1,26.8,2.72,35.9,49.0,331,0,Normal
2925,2,288,0.142,0.172,0.204,2.706,264,0.012,17,355,33.9,0.04,595,10.1,2.0,2.7,648.4,6.1,26.8,2.72,35.9,49.0,331,0,Normal
2926,2,289,0.158,0.164,0.206,2.713,264,0.012,16,355,34.0,0.04,595,10.0,2.0,2.7,649.0,6.1,26.8,2.7,35.9,48.9,331,0,Normal
2927,2,290,0.16,0.164,0.192,2.712,264,0.012,17,355,33.9,0.039,594,10.0,2.0,2.7,649.0,6.1,26.8,2.7,35.9,48.9,330,0,Normal
2928,2,291,0.15,0.172,0.206,2.711,264,0.014,17,355,33.9,0.041,595,10.0,2.0,2.7,649.4,6.1,26.8,2.69,35.9,48.9,331,0,Normal
2929,2,292,0.158,0.166,0.2,2.672,264,0.011,17,357,33.9,0.041,594,10.1,2.0,2.7,649.4,6.1,26.8,2.69,35.9,48.9,330,0,Normal
2930,2,293,0.16,0.168,0.208,2.723,264,0.011,17,355,34.0,0.042,595,10.1,2.0,2.7,649.7,6.1,26.8,2.68,35.9,48.9,331,0,Normal
2931,2,294,0.158,0.162,0.19,2.713,265,0.012,18,355,33.9,0.041,595,10.0,2.0,2.7,650.4,6.1,26.8,2.72,35.9,48.8,330,0,Normal
2932,2,295,0.155,0.162,0.198,2.706,264,0.012,17,355,33.9,0.04,594,10.0,2.0,2.7,650.4,6.1,26.8,2.72,35.9,48.8,330,0,Normal
2933,2,296,0.158,0.164,0.184,2.716,264,0.012,17,355,33.9,0.041,595,10.0,2.0,2.7,650.3,6.0,26.8,2.72,35.9,48.7,331,0,Normal
2934,2,297,0.154,0.172,0.204,2.698,264,0.011,17,357,33.9,0.039,595,10.0,2.0,2.7,650.3,6.0,26.8,2.72,35.9,48.7,331,0,Normal
2935,2,298,0.157,0.17,0.196,2.713,265,0.011,18,355,33.8,0.042,596,10.0,2.0,2.7,650.5,6.0,26.8,2.7,35.8,48.7,331,0,Normal
2936,2,299,0.146,0.17,0.206,2.683,264,0.012,17,355,33.8,0.042,595,10.0,2.0,2.7,650.5,6.0,26.8,2.7,35.8,48.7,331,0,Normal
2937,2,300,0.154,0.172,0.198,2.72,264,0.013,18,355,33.8,0.042,595,10.0,2.0,2.7,649.7,6.0,26.8,2.69,35.9,48.7,331,0,Normal
2938,2,301,0.15,0.166,0.2,2.698,265,0.012,17,355,33.8,0.039,595,10.0,2.0,2.7,649.3,6.0,26.8,2.73,35.9,48.7,330,0,Normal
2939,2,302,0.162,0.176,0.2,2.684,264,0.014,17,359,33.8,0.04,595,10.0,2.0,2.7,649.3,6.0,26.8,2.73,35.9,48.7,331,0,Normal
2940,2,303,0.16,0.172,0.2,2.698,265,0.012,17,355,33.9,0.039,595,10.0,2.0,2.7,648.6,6.0,26.8,2.7,35.9,48.7,330,0,Normal
2941,2,304,0.158,0.165,0.202,2.707,265,0.012,17,355,33.9,0.039,595,10.0,2.0,2.7,648.6,6.0,26.8,2.7,35.9,48.7,330,0,Normal
2942,2,305,0.156,0.172,0.2,2.705,264,0.012,16,355,33.9,0.04,595,10.0,2.0,2.7,648.1,6.0,26.8,2.68,35.9,48.6,331,0,Normal
2943,2,306,0.156,0.172,0.2,2.705,264,0.012,16,355,33.9,0.04,595,10.0,2.0,2.7,648.1,6.0,26.8,2.68,35.9,48.6,331,0,Normal
2944,2,307,0.156,0.164,0.198,2.704,264,0.012,17,355,33.9,0.04,595,10.0,2.0,2.7,647.9,5.9,26.8,2.69,35.9,48.7,331,0,Normal
2945,2,308,0.154,0.168,0.198,2.702,264,0.011,18,355,33.9,0.042,595,10.0,2.0,2.7,647.9,5.9,26.8,2.69,35.9,48.7,331,0,Normal
2946,2,309,0.147,0.17,0.203,2.713,264,0.012,17,354,34.0,0.04,595,10.0,2.0,2.7,647.9,6.0,26.8,2.69,35.8,48.7,331,0,Normal
2947,2,310,0.159,0.166,0.194,2.721,265,0.012,18,355,33.9,0.04,595,10.0,2.0,2.7,648.3,6.0,26.8,2.71,35.7,48.9,330,0,Normal
2948,2,311,0.16,0.164,0.2,2.721,264,0.013,17,355,33.9,0.04,594,10.0,2.0,2.7,648.3,6.0,26.8,2.71,35.7,48.9,330,0,Normal
2949,2,312,0.16,0.174,0.2,2.675,264,0.012,17,355,33.9,0.039,595,10.0,2.0,2.7,648.3,5.9,26.8,2.7,35.6,49.1,331,0,Normal
2950,2,313,0.142,0.174,0.194,2.718,264,0.011,17,355,33.9,0.039,594,10.0,2.0,2.7,648.3,5.9,26.8,2.7,35.6,49.1,330,0,Normal
2951,2,314,0.146,0.17,0.2,2.718,265,0.012,18,355,34.0,0.041,596,10.0,2.0,2.7,648.8,5.9,26.8,2.72,35.6,49.3,331,0,Normal
2952,2,315,0.152,0.17,0.202,2.692,264,0.012,19,355,33.9,0.042,594,10.0,2.0,2.7,648.8,5.9,26.8,2.72,35.6,49.3,330,0,Normal
2953,2,316,0.157,0.162,0.206,2.71,265,0.012,20,355,33.9,0.042,596,10.0,2.0,2.7,649.2,5.9,26.8,2.72,35.6,49.4,331,0,Normal
2954,2,317,0.157,0.17,0.208,2.711,264,0.014,19,355,33.9,0.042,595,10.0,2.0,2.7,649.2,5.9,26.8,2.71,35.6,49.3,331,0,Normal
2955,2,318,0.157,0.17,0.208,2.711,264,0.014,19,355,33.9,0.042,595,10.0,2.0,2.7,649.2,5.9,26.8,2.71,35.6,49.3,331,0,Normal
2956,2,319,0.157,0.162,0.203,2.715,264,0.011,18,355,33.9,0.042,595,10.0,2.0,2.7,649.4,5.9,26.8,2.71,35.7,49.1,331,0,Normal
2957,2,320,0.157,0.162,0.203,2.715,264,0.011,18,355,33.9,0.042,595,10.0,2.0,2.7,649.4,5.9,26.8,2.71,35.7,49.1,331,0,Normal
2958,2,321,0.152,0.171,0.196,2.717,265,0.012,17,355,33.8,0.041,596,10.0,2.0,2.7,649.3,6.0,26.9,2.74,35.8,48.9,331,0,Normal
2959,2,322,0.152,0.174,0.19,2.7,264,0.012,18,355,33.8,0.039,594,10.0,2.0,2.7,649.3,6.0,26.9,2.74,35.8,48.9,330,0,Normal
2960,2,323,0.155,0.172,0.198,2.705,264,0.012,18,357,33.8,0.042,595,10.0,2.0,2.7,648.5,6.1,26.9,2.71,35.7,48.8,331,0,Normal
2961,2,324,0.154,0.17,0.2,2.703,264,0.012,18,357,33.9,0.04,594,10.1,2.0,2.7,648.4,6.1,26.9,2.71,35.7,48.6,330,1,Contamination
2962,2,325,0.152,0.166,0.21,2.713,265,0.011,19,354,33.8,0.041,595,10.1,2.0,2.7,648.4,6.1,26.9,2.71,35.7,48.6,330,0,Normal
2963,2,326,0.16,0.163,0.197,2.716,264,0.012,18,355,33.9,0.041,595,10.1,2.0,2.7,647.9,6.2,26.9,2.72,35.8,48.3,331,0,Normal
2964,2,327,0.158,0.16,0.208,2.71,264,0.011,18,354,33.9,0.042,595,10.1,2.0,2.7,647.9,6.2,26.9,2.72,35.8,48.3,331,0,Normal
2965,2,328,0.152,0.164,0.208,2.682,264,0.012,19,355,33.9,0.039,594,10.1,2.0,2.7,648.0,6.3,26.8,2.69,35.8,47.8,330,0,Normal
2966,2,329,0.152,0.162,0.194,2.683,264,0.012,18,355,34.0,0.04,595,10.1,2.0,2.7,648.0,6.3,26.8,2.69,35.8,47.8,331,0,Normal
2967,2,330,0.158,0.165,0.202,2.678,264,0.012,18,354,33.9,0.04,595,10.1,2.0,2.7,648.2,6.3,26.8,2.71,35.8,47.9,331,1,Impurity
2968,2,331,0.156,0.168,0.197,2.702,264,0.012,19,354,33.9,0.042,595,10.1,2.0,2.7,648.2,6.3,26.8,2.71,35.8,47.9,331,1,Contamination
2969,2,332,0.15,0.166,0.19,2.677,265,0.012,18,355,33.9,0.04,596,10.1,2.0,2.7,648.1,6.3,26.8,2.71,35.8,48.0,331,0,Normal
2970,2,333,0.152,0.17,0.203,2.707,265,0.012,18,354,33.9,0.042,596,10.1,2.0,2.7,648.1,6.2,26.8,2.7,35.8,48.1,331,1,Contamination
2971,2,334,0.158,0.172,0.196,2.71,264,0.012,18,355,33.9,0.041,595,10.1,2.0,2.7,648.1,6.2,26.8,2.7,35.8,48.1,331,0,Normal
2972,2,335,0.148,0.17,0.196,2.692,265,0.011,15,354,46.0,0.039,595,10.1,2.0,2.7,647.8,6.2,26.8,2.69,35.8,48.1,330,0,Normal
2973,2,336,0.15,0.163,0.21,2.707,265,0.012,18,364,33.9,0.041,596,10.1,2.0,2.7,647.4,6.2,26.8,2.68,35.8,48.1,331,0,Normal
2974,2,337,0.156,0.164,0.194,2.694,264,0.012,17,363,33.9,0.04,595,10.1,2.0,2.7,647.4,6.2,26.8,2.68,35.8,48.1,331,0,Normal
2975,2,338,0.156,0.17,0.198,2.718,265,0.014,17,364,34.0,0.041,596,10.1,2.0,2.7,647.0,6.2,26.8,2.68,35.8,48.1,331,1,Contamination
2976,2,339,0.158,0.164,0.198,2.677,264,0.012,18,355,33.8,0.04,594,10.1,2.0,2.7,647.0,6.2,26.8,2.68,35.8,48.1,330,0,Normal
