Repository: heeso0908/hotsix

# 🏭 HotSix — 다이캐스팅 공정 데이터 기반 품질 예측 프로젝트

> 공정 변수 이상 패턴 감지를 통한 불량 발생 사전 경보 시스템

## 📌 프로젝트 개요

다이캐스팅(Die-casting)은 용융 금속을 금형에 고압으로 주입하여 정밀한 제품을 대량 생산하는 공정입니다.

본 프로젝트는 다이캐스팅 설비에서 매 Shot마다 자동으로 수집되는 **공정 변수(주조 압력, 금형 온도, 주입 속도 등)** 및 **센서 데이터(온도, 압력 등)** 를 분석하여, 불량 여부를 사전에 예측하는 머신러닝 기반 품질 예측 시스템을 구축합니다.

### 배경 — 왜 필요한가?

현재 다이캐스팅 현장에서는 미성형, 박리, 기공 등의 불량이 발생해도 **육안 검사에 의존**하여 다음과 같은 문제가 있습니다.

- 판정 기준의 주관성과 검사 속도 한계로 생산성 저하
- 불량 발생 원인 추적이 어려워 공정 개선 및 재발 방지 대책 부족
- 공정 데이터와 품질 검사를 효과적으로 연계하지 못해 실시간 품질 관리 미흡

이를 해결하기 위해 머신러닝 기반의 불량 자동 감지 및 조기 경보 시스템을 개발합니다.

## 🎯 분석 목표

- 다이캐스팅 공정 데이터를 활용하여 **불량 여부를 Shot 단위로 사전 예측**하는 분류 모델 개발
- 공정 변수와 불량 유형(미성형, 박리, 기공 등) 간의 관계를 분석하여 **불량 발생의 주요 원인 변수 도출**
- SHAP 분석을 통한 모델 해석 및 **공정 최적화를 위한 인사이트 제공**
- 실시간 품질 예측 체계 구축으로 **조기 경보 시스템 도입 및 불량률 감소**

## 👥 팀원 및 역할

| 이름 | 역할 |
|---|---|
| 지소윤 | EDA, 상관분석, 모델링 파이프라인 |
| (팀원명) | (역할) |
| (팀원명) | (역할) |
| (팀원명) | (역할) |
| (팀원명) | (역할) |
| (팀원명) | (역할) |

## 🗂️ 프로젝트 구조

```

```

## 📦 데이터셋

| 항목 | 내용 |
|---|---|
| 데이터 크기 | 7,535 Shot × 57 변수 |
| 공정 변수 | 17개 (주조 압력, 주입 속도, 금형 온도 등) |
| 센서 변수 | 14개 (용해로 온도, 냉각수 온도, 공장 환경 등) |
| 불량 변수 | 26개 (13개 불량 유형 × Part 1/2) |
| 불량률 | 22.4% (양품 5,846 / 불량 1,689) |
| 주요 불량 유형 | Short_Shot(미성형), Blow_Hole(기공), Exfoliation(박리), Deformation(변형) 등 |

## 🔧 환경 설정

### 요구 사항

- Python 3.11
- uv (패키지 매니저)
- macOS M1/M2: `libomp` 필요

### 설치

```bash

# 저장소 클론
git clone https://github.com/(팀레포주소).git
cd hotsix

# 가상환경 활성화
source .venv/bin/activate

# 패키지 설치
uv pip install lightgbm xgboost imbalanced-learn shap

# macOS (M1/M2) 추가 설치
brew install libomp
```

## 📊 분석 파이프라인

```

```

## 🔎 주요 분석 요소

### 1. EDA (탐색적 데이터 분석)
- 공정 변수(`Process`)와 불량 발생 간 관계 분석
- 센서 변수(`Sensor`)의 이상치 탐색 및 처리
- Product_Type별 불량률 비교 분석

### 2. 불량 예측 모델 구축 (Classification)
- **평가 목표**: Recall ≥ 0.80 유지하면서 F1-Score 최대화
- 불량 경보 시스템 특성상 불량 누락(FN)을 최소화하는 것이 최우선
- Random Forest / XGBoost / LightGBM 비교 후 최적 모델 선택

### 3. 공정 변수 중요도 분석
- **상관분석**: Pearson 상관계수 기반 주요 변수 선별
- **SHAP 분석**: 모델 예측에 대한 변수별 기여도 해석

## ⚠️ 분석 한계 및 개선 방향

### 한계

- Shot 단위 **평균값**만 존재 → 사출 순간의 시계열 파형 데이터 부재
- 금형 마모도, 원재료 로트 등 **외부 변수 누락**
- Product_Type 통합 모델로 제품 유형별 특성 희석 가능성

### 개선 방향

- Product_Type별 분리 모델 구축
- 시계열 파형 데이터 수집 후 LSTM / 1D-CNN 적용
- 실시간 OPC UA 연동 경보 시스템 구축

File: notebooks/김희선/archive/product_type_2.csv (part 1 of 20)
Id,Product_Type,Shot,Velocity_1,Velocity_2,Velocity_3,High_Velocity,Cylinder_Pressure,Rapid_Rise_Time,Biscuit_Thickness,Clamping_Force,Cycle_Time,Pressure_Rise_Time,Casting_Pressure,Spray_Time,Spray_1_Time,Spray_2_Time,Melting_Furnace_Temp,Air_Pressure,Air_Pressure_Min,Air_Pressure_Max,Coolant_Temp,Coolant_Temp_Min,Coolant_Temp_Max,Coolant_Pressure,Factory_Temp,Factory_Temp_Min,Factory_Temp_Max,Factory_Humidity,Factory_Humidity_Min,Factory_Humidity_Max,Short_Shot_1,Bubble_1,Exfoliation_1,Blow_Hole_1,Stain_1,Dent_1,Deformation_1,Contamination_1,Impurity_1,Crack_1,Scratch_1,Buring_Mark_1,Inclusions_1,Short_Shot_2,Bubble_2,Exfoliation_2,Blow_Hole_2,Stain_2,Dent_2,Deformation_2,Contamination_2,Impurity_2,Crack_2,Scratch_2,Buring_Mark_2,Inclusions_2,Vel_1_2_Diff,Vel_2_3_Diff,Vel_Total_Range,Any_Defect
4207011,2,11,0.156,0.166,0.192,2.723,265,0.012,20,357,36.6,0.041,595,12.5,2.0,2.2,671.6,6.5,3,9,26.1,10,50,2.7,33.2,18.0,22.0,57.4,18.0,22.0,0,0,0,0,0,0,0,0,0,0,0,0,0,0,0,0,0,0,0,0,0,0,0,0,0,0,0.010000000000000009,0.025999999999999995,2.5669999999999997,0
4208012,2,12,0.157,0.166,0.204,2.73,264,0.014,19,359,36.5,0.04,594,12.5,2.0,2.2,672.1,6.4,3,9,26.2,10,50,2.71,33.3,18.0,22.0,57.0,18.0,22.0,0,0,0,0,0,0,0,0,0,0,0,0,0,0,0,0,0,0,0,0,0,0,0,0,0,0,0.009000000000000008,0.03799999999999998,2.573,0
4209013,2,13,0.156,0.17,0.204,2.715,265,0.012,18,361,36.5,0.041,595,12.5,2.0,2.2,672.4,6.4,3,9,26.2,10,50,2.7,33.5,18.0,22.0,56.7,18.0,22.0,0,0,0,0,0,0,0,0,0,0,0,0,0,0,0,0,0,0,0,0,0,0,0,0,0,0,0.014000000000000012,0.033999999999999975,2.5589999999999997,0
4210014,2,14,0.154,0.17,0.202,2.717,264,0.011,20,364,36.5,0.042,595,12.5,2.0,2.2,672.4,6.4,3,9,26.2,10,50,2.7,33.5,18.0,22.0,56.7,18.0,22.0,0,0,0,0,0,0,0,0,0,0,0,0,0,0,0,0,0,0,0,0,0,0,0,0,0,0,0.016000000000000014,0.032,2.563,0
4211015,2,15,0.146,0.16,0.198,2.684,264,0.012,20,357,36.5,0.042,595,12.5,2.0,2.2,672.4,6.3,3,9,26.2,10,50,2.71,33.6,18.0,22.0,56.4,18.0,22.0,0,0,0,0,0,0,0,0,0,0,0,0,0,0,0,0,0,0,0,0,0,0,0,0,0,0,0.014000000000000012,0.038000000000000006,2.5380000000000003,0
4212016,2,16,0.154,0.174,0.204,2.699,264,0.012,20,359,36.4,0.042,594,12.5,2.0,2.2,672.5,6.3,3,9,26.2,10,50,2.69,33.7,18.0,22.0,56.2,18.0,22.0,0,0,0,0,0,0,0,0,0,0,0,0,0,0,0,0,0,0,0,0,0,0,0,0,0,0,0.01999999999999999,0.03,2.545,0
4213017,2,17,0.158,0.166,0.206,2.678,265,0.011,18,363,36.5,0.042,596,12.5,2.0,2.2,672.5,6.3,3,9,26.2,10,50,2.69,33.7,18.0,22.0,56.2,18.0,22.0,0,0,0,0,0,0,0,0,0,0,0,0,0,0,0,0,0,0,0,0,0,0,0,0,0,0,0.008000000000000007,0.03999999999999998,2.52,0
4214018,2,18,0.16,0.162,0.204,2.703,264,0.011,18,363,36.4,0.042,594,12.5,2.0,2.2,672.4,6.2,3,9,26.2,10,50,2.71,33.8,18.0,22.0,56.1,18.0,22.0,0,0,0,0,0,0,0,0,0,0,0,0,0,0,0,0,0,0,0,0,0,0,0,0,0,0,0.0020000000000000018,0.04199999999999998,2.5429999999999997,0
4215019,2,19,0.154,0.17,0.205,2.669,265,0.011,18,354,36.4,0.042,595,12.5,2.0,2.2,672.4,6.2,3,9,26.2,10,50,2.71,33.8,18.0,22.0,56.1,18.0,22.0,0,0,0,0,0,0,0,0,0,0,0,0,0,0,0,0,0,0,0,0,0,0,0,0,0,0,0.016000000000000014,0.034999999999999976,2.515,0
4216020,2,20,0.158,0.164,0.205,2.7,264,0.014,18,355,36.3,0.041,594,12.5,2.0,2.2,671.2,6.1,3,9,26.2,10,50,2.71,33.9,18.0,22.0,56.0,18.0,22.0,0,0,0,0,0,0,0,0,0,0,0,0,0,0,0,0,0,0,0,0,0,0,0,0,0,0,0.006000000000000005,0.04099999999999998,2.5420000000000003,0
4217021,2,21,0.158,0.164,0.205,2.7,264,0.014,18,355,36.3,0.041,594,12.5,2.0,2.2,670.1,6.0,3,9,26.2,10,50,2.69,33.9,18.0,22.0,55.7,18.0,22.0,0,0,0,0,0,0,0,0,0,0,0,0,0,0,0,0,0,0,0,0,0,0,0,0,0,0,0.006000000000000005,0.04099999999999998,2.5420000000000003,0
4218022,2,22,0.142,0.162,0.206,2.698,264,0.012,19,357,36.4,0.041,595,12.5,2.0,2.2,670.1,6.0,3,9,26.2,10,50,2.69,33.9,18.0,22.0,55.7,18.0,22.0,0,0,0,0,0,0,0,0,0,0,0,0,0,0,0,0,0,0,0,0,0,0,0,0,0,0,0.020000000000000018,0.043999999999999984,2.556,0
4219023,2,23,0.147,0.174,0.205,2.694,264,0.009,20,357,36.4,0.041,595,12.5,2.0,2.2,668.7,6.0,3,9,26.2,10,50,2.71,33.9,18.0,22.0,55.7,18.0,22.0,0,0,0,0,0,0,0,0,0,0,0,0,0,0,0,0,0,0,0,0,0,0,0,0,0,0,0.026999999999999996,0.031,2.547,0
4220024,2,24,0.152,0.17,0.206,2.691,264,0.011,19,357,36.5,0.042,595,12.5,2.0,2.2,668.7,6.0,3,9,26.2,10,50,2.71,33.9,18.0,22.0,55.7,18.0,22.0,0,0,0,0,0,0,0,0,0,0,0,0,0,0,0,0,0,0,0,0,0,0,0,0,0,0,0.018000000000000016,0.035999999999999976,2.5389999999999997,0
4221025,2,25,0.15,0.168,0.21,2.705,264,0.011,20,357,36.4,0.042,595,12.4,2.0,2.2,667.0,5.9,3,9,26.2,10,50,2.71,33.8,18.0,22.0,55.8,18.0,22.0,0,0,0,0,0,0,0,0,0,0,0,0,0,0,0,0,0,0,0,0,0,0,0,0,0,0,0.018000000000000016,0.04199999999999998,2.555,0
4222026,2,26,0.157,0.168,0.216,2.691,264,0.012,20,357,36.4,0.044,594,12.4,2.0,2.2,665.9,5.8,3,9,26.2,10,50,2.7,33.8,18.0,22.0,56.0,18.0,22.0,0,0,0,0,0,0,0,0,0,0,0,0,0,0,0,0,0,0,0,0,0,0,0,0,0,0,0.01100000000000001,0.04799999999999999,2.534,0
4223027,2,27,0.157,0.166,0.21,2.713,265,0.012,19,359,36.4,0.041,595,12.4,2.0,2.2,665.9,5.8,3,9,26.2,10,50,2.7,33.8,18.0,22.0,56.0,18.0,22.0,0,0,0,0,0,0,0,0,0,0,0,0,0,0,0,0,0,0,0,0,0,0,0,0,0,0,0.009000000000000008,0.043999999999999984,2.556,0
4224028,2,28,0.157,0.17,0.204,2.724,265,0.011,19,361,36.4,0.041,595,12.4,2.0,2.2,665.4,5.8,3,9,26.2,10,50,2.71,33.7,18.0,22.0,56.0,18.0,22.0,0,0,0,0,0,0,0,0,0,0,0,0,0,0,0,0,0,0,0,0,0,0,0,0,0,0,0.013000000000000012,0.033999999999999975,2.567,0
4225029,2,29,0.146,0.162,0.198,2.722,265,0.011,18,359,36.4,0.042,595,12.4,2.0,2.2,665.4,5.8,3,9,26.2,10,50,2.71,33.7,18.0,22.0,56.0,18.0,22.0,0,0,0,0,0,0,0,0,0,0,0,0,0,0,0,0,0,0,0,0,0,0,0,0,0,0,0.016000000000000014,0.036000000000000004,2.576,0
4226030,2,30,0.158,0.162,0.206,2.727,264,0.011,16,348,36.4,0.041,594,12.4,2.0,2.2,664.5,5.7,3,9,26.2,10,50,2.7,33.8,18.0,22.0,55.9,18.0,22.0,0,0,0,0,0,0,0,0,0,0,0,0,0,0,0,0,0,0,0,0,0,0,0,0,0,0,0.0040000000000000036,0.043999999999999984,2.569,0
4227031,2,31,0.152,0.164,0.203,2.724,264,0.014,18,348,36.4,0.041,595,12.4,2.0,2.2,664.4,5.6,3,9,26.2,10,50,2.7,33.8,18.0,22.0,55.8,18.0,22.0,0,0,0,0,0,0,0,0,0,0,0,0,0,0,0,0,0,0,0,0,0,0,0,0,0,0,0.01200000000000001,0.03900000000000001,2.572,0
4228032,2,32,0.16,0.172,0.204,2.698,264,0.012,17,348,36.3,0.042,594,12.2,2.0,2.0,664.4,5.6,3,9,26.2,10,50,2.7,33.8,18.0,22.0,55.8,18.0,22.0,0,0,0,0,0,0,0,0,0,0,0,0,0,0,0,0,0,0,0,0,0,0,0,0,0,0,0.011999999999999983,0.032,2.538,0
4229033,2,33,0.152,0.168,0.206,2.722,265,0.013,16,357,36.1,0.042,595,12.2,2.0,2.0,664.5,5.6,3,9,26.2,10,50,2.67,33.7,18.0,22.0,55.8,18.0,22.0,0,0,0,0,0,0,0,0,0,0,0,0,0,0,0,0,0,0,0,0,0,0,0,0,0,0,0.016000000000000014,0.03799999999999998,2.57,0
4230034,2,34,0.158,0.17,0.21,2.695,264,0.012,18,357,36.3,0.041,594,12.2,2.0,2.0,664.5,5.6,3,9,26.2,10,50,2.67,33.7,18.0,22.0,55.8,18.0,22.0,0,0,0,0,0,0,0,0,0,0,0,0,0,0,0,0,0,0,0,0,0,0,0,0,0,0,0.01200000000000001,0.03999999999999998,2.537,0
4231035,2,35,0.156,0.174,0.2,2.709,264,0.011,18,359,36.1,0.043,594,12.2,2.0,2.0,664.7,5.6,3,9,26.2,10,50,2.7,33.7,18.0,22.0,55.7,18.0,22.0,0,0,0,0,0,0,0,0,0,0,0,0,0,0,0,0,0,0,0,0,0,0,0,0,0,0,0.017999999999999988,0.026000000000000023,2.553,0
4232036,2,36,0.158,0.162,0.2,2.715,264,0.011,18,357,36.2,0.042,594,12.2,2.0,2.0,665.2,5.5,3,9,26.2,10,50,2.7,33.7,18.0,22.0,55.6,18.0,22.0,0,0,0,0,0,0,0,0,0,0,0,0,0,0,0,0,0,0,0,0,0,0,0,0,0,0,0.0040000000000000036,0.038000000000000006,2.557,0
4233037,2,37,0.146,0.163,0.208,2.719,265,0.012,19,359,36.2,0.042,595,12.2,2.0,2.0,665.2,5.5,3,9,26.2,10,50,2.7,33.7,18.0,22.0,55.6,18.0,22.0,0,0,0,0,0,0,0,0,0,0,0,0,0,0,0,0,0,0,0,0,0,0,0,0,0,0,0.017000000000000015,0.044999999999999984,2.573,0
4234038,2,38,0.15,0.172,0.196,2.694,264,0.012,18,359,36.3,0.042,594,12.2,2.0,2.0,666.0,5.5,3,9,26.2,10,50,2.68,33.6,18.0,22.0,55.4,18.0,22.0,0,0,0,0,0,0,0,0,0,0,0,0,0,0,0,0,0,0,0,0,0,0,0,0,0,0,0.021999999999999992,0.02400000000000002,2.544,0
4235039,2,39,0.149,0.168,0.21,2.729,264,0.012,18,357,36.6,0.041,594,12.7,2.0,2.5,666.3,5.5,3,9,26.1,10,50,2.67,33.4,18.0,22.0,55.3,18.0,22.0,0,0,0,0,0,0,0,0,0,0,0,0,0,0,0,0,0,0,0,0,0,0,0,0,0,0,0.019000000000000017,0.04199999999999998,2.58,0
4236040,2,40,0.158,0.168,0.212,2.703,264,0.012,18,359,36.7,0.042,595,12.7,2.0,2.5,666.3,5.5,3,9,26.1,10,50,2.67,33.4,18.0,22.0,55.3,18.0,22.0,0,0,0,0,0,0,0,0,0,0,0,0,0,0,0,0,0,0,0,0,0,0,0,0,0,0,0.010000000000000009,0.043999999999999984,2.545,0
4237041,2,41,0.15,0.17,0.208,2.716,264,0.011,17,359,36.6,0.04,594,12.7,2.0,2.5,666.5,5.4,3,9,26.1,10,50,2.69,33.4,18.0,22.0,55.5,18.0,22.0,0,0,0,0,0,0,0,0,0,0,0,0,0,0,0,0,0,0,0,0,0,0,0,0,0,0,0.020000000000000018,0.03799999999999998,2.5660000000000003,0
4238042,2,42,0.154,0.164,0.206,2.733,264,0.012,17,359,36.6,0.042,594,12.7,2.0,2.5,666.5,5.4,3,9,26.1,10,50,2.69,33.4,18.0,22.0,55.5,18.0,22.0,0,0,0,0,0,0,0,0,0,0,0,0,0,0,0,0,0,0,0,0,0,0,0,0,0,0,0.010000000000000009,0.04199999999999998,2.579,0
4239043,2,43,0.156,0.166,0.192,2.726,264,0.012,17,348,36.6,0.042,594,12.7,2.0,2.5,666.1,5.4,3,9,26.2,10,50,2.71,33.4,18.0,22.0,55.4,18.0,22.0,0,0,0,0,0,0,0,0,0,0,0,0,0,0,0,0,0,0,0,0,0,0,0,0,0,0,0.010000000000000009,0.025999999999999995,2.57,0
4240044,2,44,0.16,0.162,0.205,2.72,264,0.01,16,350,36.5,0.042,595,12.7,2.0,2.5,665.5,5.5,3,9,26.2,10,50,2.69,33.4,18.0,22.0,55.4,18.0,22.0,0,0,0,0,0,0,0,0,0,0,0,0,0,0,0,0,0,0,0,0,0,0,0,0,0,0,0.0020000000000000018,0.04299999999999998,2.56,0
4241045,2,45,0.157,0.16,0.206,2.73,265,0.011,17,352,36.6,0.042,596,12.7,2.0,2.5,665.5,5.5,3,9,26.2,10,50,2.69,33.4,18.0,22.0,55.4,18.0,22.0,0,0,0,0,0,0,0,0,0,0,0,0,0,0,0,0,0,0,0,0,0,0,0,0,0,0,0.0030000000000000027,0.045999999999999985,2.573,0
4242046,2,46,0.157,0.16,0.206,2.73,265,0.011,17,352,36.6,0.042,596,12.7,2.0,2.5,664.8,5.6,3,9,26.2,10,50,2.68,33.3,18.0,22.0,55.5,18.0,22.0,0,0,0,0,0,0,0,0,0,0,0,0,0,0,0,0,0,0,0,0,0,0,0,0,0,0,0.0030000000000000027,0.045999999999999985,2.573,0
4243047,2,47,0.152,0.172,0.206,2.73,264,0.011,16,361,36.5,0.042,594,12.7,2.0,2.5,664.8,5.6,3,9,26.2,10,50,2.68,33.3,18.0,22.0,55.5,18.0,22.0,0,0,0,0,0,0,0,0,0,0,0,0,0,0,0,0,0,0,0,0,0,0,0,0,0,0,0.01999999999999999,0.034,2.578,0
4244048,2,48,0.158,0.172,0.208,2.711,264,0.012,17,363,36.6,0.04,595,12.7,2.0,2.5,664.4,5.7,3,9,26.2,10,50,2.71,33.3,18.0,22.0,55.6,18.0,22.0,0,0,0,0,0,0,0,0,0,0,0,0,0,0,0,0,0,0,0,0,0,0,0,0,0,0,0.013999999999999985,0.036000000000000004,2.553,0
4245049,2,49,0.155,0.165,0.21,2.73,264,0.012,17,355,36.7,0.041,595,12.7,2.0,2.5,664.2,5.8,3,9,26.2,10,50,2.68,33.3,18.0,22.0,55.7,18.0,22.0,0,0,0,0,0,0,0,0,0,0,0,0,0,0,0,0,0,0,0,0,0,0,0,0,0,0,0.010000000000000009,0.044999999999999984,2.575,0
4246050,2,50,0.155,0.165,0.21,2.73,264,0.012,17,355,36.7,0.041,595,12.7,2.0,2.5,664.2,5.8,3,9,26.2,10,50,2.68,33.3,18.0,22.0,55.7,18.0,22.0,0,0,0,0,0,0,0,0,0,0,0,0,0,0,0,0,0,0,0,0,0,0,0,0,0,0,0.010000000000000009,0.044999999999999984,2.575,0
4247051,2,51,0.162,0.166,0.208,2.744,264,0.012,16,355,36.7,0.041,594,12.7,2.0,2.5,663.9,5.8,3,9,26.2,10,50,2.69,33.4,18.0,22.0,55.9,18.0,22.0,0,0,0,0,0,0,0,0,0,0,0,0,0,0,0,0,0,0,0,0,0,0,0,0,0,0,0.0040000000000000036,0.04199999999999998,2.5820000000000003,0
4248052,2,52,0.15,0.164,0.206,2.702,264,0.012,15,355,36.7,0.04,595,12.7,2.0,2.5,664.2,5.9,3,9,26.2,10,50,2.7,33.5,18.0,22.0,55.8,18.0,22.0,0,0,0,0,0,0,0,0,0,0,0,0,0,0,0,0,0,0,0,0,0,0,0,0,0,0,0.014000000000000012,0.04199999999999998,2.552,0
4249053,2,53,0.156,0.164,0.195,2.696,264,0.012,16,355,37.0,0.041,594,13.0,2.5,2.7,664.2,5.9,3,9,26.2,10,50,2.7,33.5,18.0,22.0,55.8,18.0,22.0,0,0,0,0,0,0,0,0,0,0,0,0,0,0,0,0,0,0,0,0,0,0,0,0,0,0,0.008000000000000007,0.031,2.54,0
4250054,2,54,0.158,0.168,0.202,2.723,264,0.011,14,355,37.1,0.04,594,13.0,2.5,2.7,664.3,6.0,3,9,26.2,10,50,2.69,33.7,18.0,22.0,55.6,18.0,22.0,0,0,0,0,0,0,0,0,0,0,0,0,0,0,0,0,0,0,0,0,0,0,0,0,0,0,0.010000000000000009,0.034,2.565,0
4251055,2,55,0.158,0.162,0.202,2.71,264,0.011,14,355,37.0,0.04,595,13.0,2.5,2.7,664.3,6.0,3,9,26.2,10,50,2.69,33.7,18.0,22.0,55.6,18.0,22.0,0,0,0,0,0,0,0,0,0,0,0,1,0,0,0,0,0,0,0,0,0,0,0,0,0,0,0.0040000000000000036,0.04000000000000001,2.552,1
4252056,2,56,0.156,0.163,0.205,2.723,264,0.012,16,355,37.1,0.04,594,13.0,2.5,2.7,664.1,6.1,3,9,26.2,10,50,2.68,33.8,18.0,22.0,55.4,18.0,22.0,0,0,0,0,0,0,0,0,0,0,0,0,0,0,0,0,0,0,0,0,0,0,0,0,0,0,0.007000000000000006,0.04199999999999998,2.5669999999999997,0
4253057,2,57,0.16,0.174,0.197,2.706,264,0.012,16,355,37.1,0.04,595,13.0,2.5,2.7,663.7,6.2,3,9,26.2,10,50,2.68,33.9,18.0,22.0,55.2,18.0,22.0,0,0,0,0,0,0,0,0,0,0,0,0,0,0,0,0,0,0,0,0,0,0,0,0,0,0,0.013999999999999985,0.02300000000000002,2.546,0
4254058,2,58,0.158,0.168,0.21,2.687,264,0.012,17,355,37.0,0.04,594,13.0,2.5,2.7,663.7,6.2,3,9,26.2,10,50,2.68,33.9,18.0,22.0,55.2,18.0,22.0,0,0,0,0,0,0,0,0,0,0,0,0,0,0,0,0,0,0,0,0,0,0,0,0,0,0,0.010000000000000009,0.04199999999999998,2.529,0
4255059,2,59,0.147,0.162,0.196,2.718,265,0.012,18,357,37.0,0.042,595,13.0,2.5,2.7,663.6,6.4,3,9,26.2,10,50,2.69,33.9,18.0,22.0,55.1,18.0,22.0,0,0,0,0,0,0,0,0,0,0,0,0,0,0,0,0,0,0,0,0,0,0,0,0,0,0,0.015000000000000013,0.034,2.571,0
4256060,2,60,0.147,0.162,0.196,2.718,265,0.012,18,357,37.0,0.042,595,13.0,2.5,2.7,663.6,6.4,3,9,26.2,10,50,2.69,33.9,18.0,22.0,55.1,18.0,22.0,0,0,0,0,0,0,0,0,0,0,0,0,0,0,0,0,0,0,0,0,0,0,0,0,0,0,0.015000000000000013,0.034,2.571,0
4257061,2,61,0.146,0.17,0.202,2.702,264,0.012,15,357,37.0,0.04,595,13.0,2.5,2.7,663.6,6.5,3,9,26.2,10,50,2.68,34.0,18.0,22.0,54.9,18.0,22.0,0,0,0,0,0,0,0,0,0,0,0,0,0,0,0,0,0,0,0,0,0,0,0,0,0,0,0.02400000000000002,0.032,2.556,0
4258062,2,62,0.158,0.171,0.204,2.696,264,0.011,18,357,37.1,0.042,594,13.0,2.5,2.7,663.5,6.6,3,9,26.3,10,50,2.7,34.1,18.0,22.0,54.7,18.0,22.0,0,0,0,0,0,0,0,0,0,0,0,0,0,0,0,0,0,0,0,0,0,0,0,0,0,0,0.013000000000000012,0.032999999999999974,2.5380000000000003,0
4259063,2,63,0.155,0.164,0.202,2.697,264,0.011,16,359,37.0,0.04,595,13.0,2.5,2.7,663.5,6.6,3,9,26.3,10,50,2.7,34.1,18.0,22.0,54.7,18.0,22.0,0,0,0,0,0,0,0,0,0,0,0,0,0,0,0,0,0,0,0,0,0,0,0,0,0,0,0.009000000000000008,0.038000000000000006,2.5420000000000003,0
4260064,2,64,0.16,0.162,0.202,2.723,264,0.012,17,359,37.0,0.042,595,13.0,2.5,2.7,663.6,6.6,3,9,26.3,10,50,2.68,34.1,18.0,22.0,54.6,18.0,22.0,0,0,0,0,0,0,0,0,0,0,0,0,0,0,0,0,0,0,0,0,0,0,0,0,0,0,0.0020000000000000018,0.04000000000000001,2.5629999999999997,0
4261065,2,65,0.15,0.173,0.204,2.689,264,0.011,19,355,37.0,0.04,595,13.1,2.5,2.7,663.6,6.6,3,9,26.3,10,50,2.68,34.1,18.0,22.0,54.6,18.0,22.0,0,0,0,0,0,1,0,0,0,0,0,0,0,0,0,0,0,0,0,0,0,0,0,0,0,0,0.022999999999999993,0.031,2.539,1
4262066,2,66,0.16,0.162,0.2,2.699,264,0.01,16,359,37.0,0.04,594,13.1,2.5,2.7,663.5,6.6,3,9,26.3,10,50,2.68,34.1,18.0,22.0,54.5,18.0,22.0,0,0,0,0,0,0,0,0,0,0,0,0,0,0,0,0,0,0,0,0,0,1,0,0,0,0,0.0020000000000000018,0.038000000000000006,2.5389999999999997,1
4263067,2,67,0.155,0.17,0.208,2.715,264,0.011,17,359,37.0,0.041,595,13.1,2.5,2.7,663.2,6.6,3,9,26.3,10,50,2.68,34.1,18.0,22.0,54.5,18.0,22.0,0,0,0,0,0,0,0,0,0,0,0,0,0,0,0,0,0,0,0,0,0,0,0,0,0,0,0.015000000000000013,0.03799999999999998,2.56,0
4264068,2,68,0.158,0.171,0.204,2.715,264,0.011,17,361,37.0,0.039,595,13.1,2.5,2.7,663.2,6.6,3,9,26.3,10,50,2.68,34.1,18.0,22.0,54.5,18.0,22.0,0,0,0,0,0,0,0,0,0,0,0,0,0,0,0,0,0,0,0,0,0,0,0,0,0,0,0.013000000000000012,0.032999999999999974,2.557,0
4265069,2,69,0.157,0.178,0.203,2.713,264,0.012,16,348,37.0,0.04,594,13.0,2.5,2.7,662.5,6.6,3,9,26.3,10,50,2.7,34.1,18.0,22.0,54.7,18.0,22.0,0,0,0,0,0,0,0,0,0,0,0,0,0,0,0,0,0,0,0,0,0,0,0,0,0,0,0.02099999999999999,0.025000000000000022,2.556,0
4266070,2,70,0.156,0.166,0.21,2.707,264,0.011,16,350,37.0,0.04,595,13.0,2.5,2.7,662.5,6.6,3,9,26.2,10,50,2.69,34.1,18.0,22.0,54.8,18.0,22.0,0,0,0,0,0,0,0,0,0,0,0,0,0,0,0,0,0,0,0,0,0,0,0,0,0,0,0.010000000000000009,0.043999999999999984,2.5509999999999997,0
4267071,2,71,0.154,0.168,0.196,2.716,264,0.012,17,350,37.0,0.039,594,13.0,2.5,2.7,662.5,6.6,3,9,26.2,10,50,2.69,34.1,18.0,22.0,54.8,18.0,22.0,0,0,0,0,0,0,0,0,0,0,0,0,0,0,0,0,0,0,0,0,0,0,0,0,0,0,0.014000000000000012,0.027999999999999997,2.5620000000000003,0
4268072,2,72,0.154,0.17,0.206,2.729,264,0.012,18,361,37.0,0.042,595,13.0,2.5,2.7,661.6,6.6,3,9,26.3,10,50,2.69,34.1,18.0,22.0,54.9,18.0,22.0,0,0,0,0,0,0,0,0,0,0,0,0,0,0,0,0,0,0,0,0,0,0,0,0,0,0,0.016000000000000014,0.035999999999999976,2.575,0
4269073,2,73,0.16,0.168,0.206,2.713,264,0.011,18,361,37.0,0.041,595,13.0,2.5,2.7,661.6,6.6,3,9,26.3,10,50,2.69,34.1,18.0,22.0,54.9,18.0,22.0,0,0,0,0,0,0,0,0,0,0,0,0,0,0,0,0,0,0,0,0,0,0,0,0,0,0,0.008000000000000007,0.03799999999999998,2.553,0
4270074,2,74,0.15,0.166,0.205,2.691,264,0.011,18,361,37.0,0.04,594,13.0,2.5,2.7,661.4,6.6,3,9,26.3,10,50,2.71,34.2,18.0,22.0,54.7,18.0,22.0,0,0,0,0,0,0,0,0,0,0,0,0,0,0,0,0,0,0,0,0,0,0,0,0,0,0,0.016000000000000014,0.03899999999999998,2.541,0
4271075,2,75,0.157,0.168,0.214,2.722,264,0.012,18,352,36.9,0.042,594,13.0,2.5,2.7,661.4,6.6,3,9,26.3,10,50,2.68,34.2,18.0,22.0,54.7,18.0,22.0,0,0,0,0,0,0,0,0,0,0,0,0,0,0,0,0,0,0,0,0,0,0,0,0,0,0,0.01100000000000001,0.045999999999999985,2.565,0
4272076,2,76,0.155,0.17,0.204,2.7,264,0.011,18,354,36.9,0.04,594,13.0,2.5,2.7,661.4,6.6,3,9,26.3,10,50,2.68,34.2,18.0,22.0,54.7,18.0,22.0,0,0,0,0,0,0,0,0,0,0,0,0,0,0,0,0,0,0,0,0,0,0,0,0,0,0,0.015000000000000013,0.033999999999999975,2.5450000000000004,0
4273080,2,80,0.158,0.162,0.206,2.709,264,0.012,20,357,37.0,0.041,594,13.1,2.5,2.7,663.2,6.7,3,9,26.3,10,50,2.71,34.3,18.0,22.0,54.6,18.0,22.0,0,0,0,0,0,0,0,0,0,0,0,0,0,0,0,0,0,0,0,0,0,0,0,0,0,0,0.0040000000000000036,0.043999999999999984,2.551,0
4274081,2,81,0.154,0.17,0.198,2.72,264,0.012,19,359,37.0,0.041,594,13.1,2.5,2.7,663.9,6.7,3,9,26.3,10,50,2.7,34.4,18.0,22.0,54.4,18.0,22.0,0,0,0,0,0,0,0,0,0,0,0,0,0,0,0,0,0,0,0,0,0,0,0,0,0,0,0.016000000000000014,0.027999999999999997,2.5660000000000003,0
4275082,2,82,0.157,0.174,0.203,2.71,264,0.012,19,359,37.0,0.041,594,13.1,2.5,2.7,664.7,6.6,3,9,26.3,10,50,2.71,34.4,18.0,22.0,54.3,18.0,22.0,0,0,0,0,0,0,0,0,0,0,0,0,0,0,0,0,0,0,0,0,0,0,0,0,0,0,0.016999999999999987,0.029000000000000026,2.553,0
4276083,2,83,0.141,0.166,0.212,2.714,264,0.012,17,359,37.0,0.04,594,13.0,2.5,2.7,664.7,6.6,3,9,26.3,10,50,2.71,34.4,18.0,22.0,54.3,18.0,22.0,0,0,0,0,0,0,0,0,0,0,0,0,0,0,0,0,0,0,0,0,0,0,0,0,0,0,0.025000000000000022,0.045999999999999985,2.573,0
4277084,2,84,0.15,0.17,0.214,2.71,264,0.012,19,348,37.0,0.042,595,13.1,2.5,2.7,665.5,6.6,3,9,26.3,10,50,2.71,34.5,18.0,22.0,54.1,18.0,22.0,0,0,0,0,0,0,0,0,0,0,0,0,0,0,0,0,0,0,0,0,0,0,0,0,0,0,0.020000000000000018,0.043999999999999984,2.56,0
4278085,2,85,0.154,0.17,0.206,2.693,264,0.011,19,348,37.0,0.039,595,13.0,2.5,2.7,666.2,6.6,3,9,26.3,10,50,2.71,34.5,18.0,22.0,53.8,18.0,22.0,0,0,0,0,0,0,0,0,0,0,0,0,0,0,0,0,0,0,0,0,0,0,0,0,0,0,0.016000000000000014,0.035999999999999976,2.539,0
4279086,2,86,0.148,0.166,0.19,2.691,264,0.011,19,350,36.9,0.043,594,13.0,2.5,2.7,666.2,6.6,3,9,26.3,10,50,2.71,34.5,18.0,22.0,53.8,18.0,22.0,0,0,0,0,0,0,0,0,0,0,0,0,0,0,0,0,0,0,0,0,0,0,0,0,0,0,0.018000000000000016,0.023999999999999994,2.5429999999999997,0
4280087,2,87,0.158,0.172,0.197,2.697,264,0.011,19,364,37.0,0.042,595,13.0,2.5,2.7,666.7,6.6,3,9,26.3,10,50,2.71,34.6,18.0,22.0,53.6,18.0,22.0,0,0,0,0,0,0,0,0,0,0,0,0,0,0,0,0,0,0,0,0,0,0,0,0,0,0,0.013999999999999985,0.025000000000000022,2.539,0
4281088,2,88,0.162,0.16,0.212,2.711,264,0.012,19,364,37.0,0.041,595,13.0,2.5,2.7,666.7,6.6,3,9,26.3,10,50,2.71,34.6,18.0,22.0,53.6,18.0,22.0,0,0,0,0,0,0,0,0,0,0,0,0,0,0,0,0,0,0,0,0,0,0,0,0,0,0,-0.0020000000000000018,0.05199999999999999,2.5509999999999997,0
4282089,2,89,0.162,0.16,0.212,2.711,264,0.012,19,364,37.0,0.041,595,13.0,2.5,2.7,667.4,6.6,3,9,26.3,10,50,2.72,34.7,18.0,22.0,53.5,18.0,22.0,0,0,0,0,0,0,0,0,0,0,0,0,0,0,0,0,0,0,0,0,0,0,0,0,0,0,-0.0020000000000000018,0.05199999999999999,2.5509999999999997,0
4283090,2,90,0.139,0.164,0.206,2.696,264,0.012,16,357,37.0,0.04,595,13.0,2.5,2.7,668.1,6.6,3,9,26.4,10,50,2.7,34.7,18.0,22.0,53.3,18.0,22.0,0,0,0,0,0,0,0,0,0,0,0,0,0,0,0,0,0,0,0,0,0,0,0,0,0,0,0.024999999999999994,0.04199999999999998,2.5570000000000004,0
4284091,2,91,0.155,0.172,0.21,2.726,264,0.011,17,357,37.0,0.042,594,13.0,2.5,2.7,668.1,6.6,3,9,26.4,10,50,2.7,34.7,18.0,22.0,53.3,18.0,22.0,0,0,0,0,0,0,0,0,0,0,0,0,0,0,0,0,0,0,0,0,0,0,0,0,0,0,0.016999999999999987,0.038000000000000006,2.571,0
4285092,2,92,0.156,0.174,0.214,2.717,264,0.011,18,359,37.0,0.042,594,13.0,2.5,2.7,668.9,6.6,3,9,26.4,10,50,2.72,34.7,18.0,22.0,53.0,18.0,22.0,0,0,0,0,0,0,0,0,0,0,0,0,0,0,0,0,0,0,0,0,0,0,0,0,0,0,0.017999999999999988,0.04000000000000001,2.561,0
4286093,2,93,0.156,0.174,0.214,2.717,264,0.011,18,359,37.0,0.042,594,13.0,2.5,2.7,668.9,6.6,3,9,26.4,10,50,2.72,34.7,18.0,22.0,53.0,18.0,22.0,0,0,0,0,0,0,0,0,0,0,0,0,0,0,0,0,0,0,0,0,0,0,0,0,0,0,0.017999999999999988,0.04000000000000001,2.561,0
4287094,2,94,0.16,0.17,0.2,2.724,264,0.014,17,359,37.0,0.041,594,13.0,2.5,2.7,669.3,6.7,3,9,26.4,10,50,2.72,34.7,18.0,22.0,52.9,18.0,22.0,0,0,0,0,0,0,0,0,0,0,0,0,0,0,0,0,0,0,0,0,0,0,0,0,0,0,0.010000000000000009,0.03,2.564,0
4288095,2,95,0.162,0.176,0.21,2.693,264,0.011,16,359,37.0,0.039,594,13.0,2.5,2.7,669.7,6.6,3,9,26.4,10,50,2.7,34.7,18.0,22.0,52.8,18.0,22.0,0,0,0,0,0,0,0,0,0,0,0,0,0,0,0,0,0,0,0,0,0,0,0,0,0,0,0.013999999999999985,0.034,2.531,0
4289096,2,96,0.154,0.164,0.212,2.72,264,0.014,15,350,37.0,0.041,594,13.0,2.5,2.7,669.7,6.6,3,9,26.4,10,50,2.7,34.7,18.0,22.0,52.8,18.0,22.0,0,0,0,0,0,0,0,0,0,0,0,0,0,0,0,0,0,0,0,0,0,0,0,0,0,0,0.010000000000000009,0.04799999999999999,2.5660000000000003,0
4290097,2,97,0.158,0.168,0.213,2.69,264,0.014,15,354,37.0,0.041,595,13.0,2.5,2.7,670.4,6.6,3,9,26.4,10,50,2.7,34.6,18.0,22.0,53.0,18.0,22.0,0,0,0,0,0,0,0,0,0,0,0,0,0,0,0,0,0,0,0,0,0,0,0,0,0,0,0.010000000000000009,0.044999999999999984,2.532,0
4291098,2,98,0.152,0.16,0.196,2.711,264,0.012,15,363,37.0,0.04,594,13.0,2.5,2.7,670.8,6.6,3,9,26.4,10,50,2.7,34.6,18.0,22.0,53.0,18.0,22.0,0,0,0,0,0,0,0,0,0,0,0,0,0,0,0,0,0,0,0,0,0,0,0,0,0,0,0.008000000000000007,0.036000000000000004,2.5589999999999997,0
4292099,2,99,0.154,0.168,0.204,2.713,264,0.011,17,364,37.0,0.042,595,13.0,2.5,2.7,670.8,6.6,3,9,26.4,10,50,2.7,34.6,18.0,22.0,53.0,18.0,22.0,0,0,0,0,0,0,0,0,0,0,0,0,0,0,0,0,0,0,0,0,0,0,0,0,0,0,0.014000000000000012,0.035999999999999976,2.559,0
4293100,2,100,0.162,0.162,0.206,2.67,265,0.012,17,363,37.0,0.041,595,13.0,2.5,2.7,671.2,6.6,3,9,26.4,10,50,2.7,34.7,18.0,22.0,53.1,18.0,22.0,0,0,0,0,0,0,0,0,0,0,0,0,0,0,0,0,0,0,0,0,0,0,0,0,0,0,0.0,0.043999999999999984,2.508,0
4294101,2,101,0.157,0.163,0.204,2.705,264,0.012,17,355,36.9,0.039,595,13.0,2.5,2.7,671.2,6.6,3,9,26.4,10,50,2.7,34.7,18.0,22.0,53.1,18.0,22.0,0,0,0,0,0,0,0,0,0,0,0,0,0,0,0,0,0,0,0,0,0,0,0,0,0,0,0.006000000000000005,0.04099999999999998,2.548,0
4295102,2,102,0.154,0.16,0.21,2.708,264,0.013,18,357,36.9,0.042,595,13.0,2.5,2.7,671.1,6.6,3,9,26.4,10,50,2.72,34.7,18.0,22.0,52.8,18.0,22.0,0,0,0,0,0,0,0,0,0,0,0,0,0,0,0,0,0,0,0,0,0,0,0,0,0,0,0.006000000000000005,0.04999999999999999,2.5540000000000003,0
4296103,2,103,0.16,0.168,0.205,2.719,264,0.012,15,355,36.9,0.04,595,13.0,2.5,2.7,670.6,6.5,3,9,26.4,10,50,2.69,34.7,18.0,22.0,52.6,18.0,22.0,0,0,0,0,0,0,0,0,0,0,0,0,0,0,0,0,0,0,0,0,0,0,0,0,0,0,0.008000000000000007,0.03699999999999998,2.5589999999999997,0
4297104,2,104,0.155,0.17,0.212,2.723,265,0.012,17,355,36.9,0.041,595,13.1,2.5,2.7,670.6,6.5,3,9,26.4,10,50,2.69,34.7,18.0,22.0,52.6,18.0,22.0,0,0,0,0,0,0,0,0,0,0,0,0,0,0,0,0,0,0,0,0,0,0,0,0,0,0,0.015000000000000013,0.04199999999999998,2.568,0
4298105,2,105,0.15,0.165,0.208,2.729,264,0.011,15,355,36.9,0.04,595,13.0,2.5,2.7,670.0,6.5,3,9,26.4,10,50,2.72,34.7,18.0,22.0,52.5,18.0,22.0,0,0,0,0,0,0,0,0,0,0,0,1,0,0,0,0,0,0,0,0,0,0,0,0,0,0,0.015000000000000013,0.04299999999999998,2.579,1
4299106,2,106,0.16,0.168,0.208,2.701,264,0.012,17,355,36.8,0.04,595,13.0,2.5,2.7,670.0,6.5,3,9,26.4,10,50,2.72,34.7,18.0,22.0,52.5,18.0,22.0,0,0,0,0,0,0,0,0,0,0,0,0,0,0,0,0,0,0,0,0,0,0,0,0,0,0,0.008000000000000007,0.03999999999999998,2.541,0
4300107,2,107,0.148,0.16,0.206,2.727,264,0.012,16,355,36.9,0.042,595,13.0,2.5,2.7,668.7,6.4,3,9,26.4,10,50,2.72,34.7,18.0,22.0,52.5,18.0,22.0,0,0,0,0,0,0,0,0,0,0,0,0,0,0,0,0,0,0,0,0,0,0,0,0,0,0,0.01200000000000001,0.045999999999999985,2.5789999999999997,0
4301108,2,108,0.15,0.174,0.202,2.709,264,0.012,18,355,37.0,0.04,595,13.0,2.5,2.7,667.5,6.4,3,9,26.4,10,50,2.7,34.6,18.0,22.0,52.5,18.0,22.0,0,0,0,0,0,0,0,0,0,0,0,1,0,0,0,0,0,0,1,0,0,0,0,0,0,0,0.023999999999999994,0.028000000000000025,2.559,1
4302109,2,109,0.152,0.166,0.2,2.713,264,0.011,16,357,37.0,0.04,595,13.0,2.5,2.7,667.5,6.4,3,9,26.4,10,50,2.7,34.6,18.0,22.0,52.5,18.0,22.0,0,0,0,0,0,0,0,0,0,0,0,0,0,0,0,0,0,0,0,0,0,0,0,0,0,0,0.014000000000000012,0.034,2.561,0
4303110,2,110,0.16,0.171,0.208,2.693,264,0.011,16,357,37.0,0.04,594,13.0,2.5,2.7,665.8,6.4,3,9,26.4,10,50,2.72,34.5,18.0,22.0,52.7,18.0,22.0,0,0,0,0,0,0,0,0,0,0,0,0,0,0,0,0,0,0,0,0,0,0,0,0,0,0,0.01100000000000001,0.03699999999999998,2.533,0
4304111,2,111,0.154,0.168,0.198,2.72,264,0.012,17,357,37.0,0.041,595,13.0,2.5,2.7,664.4,6.4,3,9,26.4,10,50,2.7,34.4,18.0,22.0,52.8,18.0,22.0,0,0,0,0,0,0,0,0,0,0,0,0,0,0,0,0,0,0,0,0,0,0,0,0,0,0,0.014000000000000012,0.03,2.5660000000000003,0
4305112,2,112,0.158,0.168,0.204,2.715,264,0.012,17,357,37.0,0.041,595,13.0,2.5,2.7,664.4,6.4,3,9,26.4,10,50,2.7,34.4,18.0,22.0,52.8,18.0,22.0,0,0,0,0,0,0,0,0,0,0,0,0,0,0,0,0,0,0,0,0,0,0,0,0,0,0,0.010000000000000009,0.035999999999999976,2.557,0
4306113,2,113,0.15,0.168,0.206,2.723,264,0.014,17,357,37.0,0.04,594,13.0,2.5,2.7,662.9,6.3,3,9,26.4,10,50,2.71,34.4,18.0,22.0,52.8,18.0,22.0,0,0,0,0,0,0,0,0,0,0,0,0,0,0,0,0,0,0,0,0,0,0,0,0,0,0,0.018000000000000016,0.03799999999999998,2.573,0
4307114,2,114,0.144,0.17,0.198,2.692,264,0.011,17,357,36.6,0.04,595,8.0,2.0,2.7,662.9,6.3,3,9,26.4,10,50,2.71,34.4,18.0,22.0,52.8,18.0,22.0,0,0,0,0,0,0,0,0,0,0,0,0,0,0,0,0,0,0,0,0,0,0,0,0,0,0,0.026000000000000023,0.027999999999999997,2.548,0
4308115,2,115,0.16,0.172,0.204,2.716,264,0.012,16,357,36.7,0.039,594,11.9,2.0,2.7,661.7,6.3,3,9,26.4,10,50,2.7,34.4,18.0,22.0,52.8,18.0,22.0,0,0,0,0,0,0,0,0,0,0,0,0,0,0,0,0,0,0,0,0,0,0,0,0,0,0,0.011999999999999983,0.032,2.556,0
4309116,2,116,0.156,0.172,0.2,2.721,264,0.014,17,359,34.0,0.042,594,10.1,2.0,2.7,660.7,6.2,3,9,26.4,10,50,2.7,34.4,18.0,22.0,52.8,18.0,22.0,0,0,0,0,0,0,0,0,0,0,0,0,0,0,0,0,0,0,0,0,0,0,0,0,0,0,0.015999999999999986,0.028000000000000025,2.565,0
4310117,2,117,0.156,0.172,0.2,2.721,264,0.014,17,359,34.0,0.042,594,10.1,2.0,2.7,660.7,6.2,3,9,26.4,10,50,2.7,34.4,18.0,22.0,52.8,18.0,22.0,0,0,0,0,0,0,0,0,0,0,0,0,0,0,0,0,0,0,0,0,0,0,0,0,0,0,0.015999999999999986,0.028000000000000025,2.565,0
4311118,2,118,0.158,0.162,0.202,2.726,264,0.012,17,359,34.2,0.042,595,10.0,2.0,2.7,660.1,6.1,3,9,26.4,10,50,2.7,34.5,18.0,22.0,52.7,18.0,22.0,0,0,0,0,0,0,0,0,0,0,0,0,0,0,0,0,0,0,0,0,0,0,0,0,0,0,0.0040000000000000036,0.04000000000000001,2.568,0
4312119,2,119,0.16,0.172,0.208,2.721,264,0.011,17,359,34.1,0.041,595,10.1,2.0,2.7,660.1,6.1,3,9,26.4,10,50,2.7,34.5,18.0,22.0,52.7,18.0,22.0,0,0,0,0,0,0,0,0,0,0,0,0,0,0,0,0,0,0,0,0,0,0,0,0,0,0,0.011999999999999983,0.036000000000000004,2.561,0
4313120,2,120,0.157,0.164,0.198,2.685,264,0.012,17,359,34.2,0.042,594,10.0,2.0,2.7,659.6,6.0,3,9,26.4,10,50,2.71,34.5,18.0,22.0,52.7,18.0,22.0,0,0,0,0,0,0,0,0,0,0,0,1,0,0,0,0,0,0,0,0,0,0,0,0,0,0,0.007000000000000006,0.034,2.528,1
4314121,2,121,0.155,0.162,0.212,2.69,264,0.013,16,346,34.0,0.04,595,10.1,2.0,2.7,659.6,6.0,3,9,26.4,10,50,2.71,34.5,18.0,22.0,52.7,18.0,22.0,0,0,0,0,0,0,0,0,0,0,0,0,0,0,0,0,0,0,0,0,0,0,0,0,0,0,0.007000000000000006,0.04999999999999999,2.535,0
4315122,2,122,0.16,0.164,0.202,2.701,265,0.012,17,348,33.9,0.04,595,10.0,2.0,2.7,659.3,6.0,3,9,26.4,10,50,2.72,34.6,18.0,22.0,52.5,18.0,22.0,0,0,0,0,0,0,0,0,0,0,0,0,0,0,0,0,0,0,0,0,0,0,0,0,0,0,0.0040000000000000036,0.038000000000000006,2.541,0
4316123,2,123,0.156,0.166,0.21,2.724,264,0.012,18,348,33.9,0.041,594,10.0,2.0,2.7,659.3,6.0,3,9,26.4,10,50,2.7,34.6,18.0,22.0,52.2,18.0,22.0,0,0,0,0,0,0,0,0,0,0,0,0,0,0,0,0,0,0,0,0,0,0,0,0,0,0,0.010000000000000009,0.043999999999999984,2.568,0
4317124,2,124,0.154,0.172,0.208,2.723,264,0.012,18,361,33.9,0.042,595,10.0,2.0,2.7,659.3,6.0,3,9,26.4,10,50,2.7,34.6,18.0,22.0,52.2,18.0,22.0,0,0,0,0,0,0,0,0,0,0,0,0,0,0,0,0,0,0,0,0,0,0,0,0,0,0,0.017999999999999988,0.036000000000000004,2.569,0
4318125,2,125,0.156,0.164,0.194,2.702,264,0.014,19,363,33.9,0.041,595,10.0,2.0,2.7,658.7,5.9,3,9,26.4,10,50,2.7,34.5,18.0,22.0,52.2,18.0,22.0,0,0,0,0,0,0,0,0,0,0,0,0,0,0,0,0,0,0,0,0,0,0,0,0,0,0,0.008000000000000007,0.03,2.546,0
4319126,2,126,0.15,0.16,0.204,2.681,264,0.011,18,363,34.0,0.039,595,10.0,2.0,2.7,658.7,5.9,3,9,26.4,10,50,2.7,34.5,18.0,22.0,52.2,18.0,22.0,0,0,0,0,0,0,0,0,0,0,0,0,0,0,0,0,0,0,0,0,0,0,0,0,0,0,0.010000000000000009,0.043999999999999984,2.531,0
4320127,2,127,0.15,0.16,0.204,2.681,264,0.011,18,363,34.0,0.039,595,10.0,2.0,2.7,657.9,5.9,3,9,26.4,10,50,2.68,34.4,18.0,22.0,52.2,18.0,22.0,0,0,0,0,0,0,0,0,0,0,0,0,0,0,0,0,0,0,0,0,0,0,0,0,0,0,0.010000000000000009,0.043999999999999984,2.531,0
4321128,2,128,0.16,0.172,0.204,2.687,264,0.012,16,354,33.9,0.041,593,10.0,2.0,2.7,657.9,5.9,3,9,26.4,10,50,2.68,34.4,18.0,22.0,52.2,18.0,22.0,0,0,0,0,0,0,0,0,0,0,0,0,0,0,0,0,0,0,0,0,0,0,0,0,0,0,0.011999999999999983,0.032,2.5269999999999997,0
4322129,2,129,0.156,0.171,0.202,2.694,264,0.012,18,354,33.9,0.041,594,10.0,2.0,2.7,657.2,5.9,3,9,26.4,10,50,2.7,34.4,18.0,22.0,52.2,18.0,22.0,0,0,0,0,0,0,0,0,0,0,0,0,0,0,0,0,0,0,0,0,0,0,0,0,0,0,0.015000000000000013,0.031,2.538,0
4323130,2,130,0.152,0.17,0.202,2.695,264,0.012,16,364,33.9,0.04,594,10.0,2.0,2.7,656.5,5.9,3,9,26.4,10,50,2.71,34.4,18.0,22.0,52.3,18.0,22.0,0,0,0,0,0,0,0,0,0,0,0,0,0,0,0,0,0,0,0,0,0,0,0,0,0,0,0.018000000000000016,0.032,2.5429999999999997,0
4324131,2,131,0.154,0.17,0.204,2.675,263,0.011,15,363,33.9,0.044,593,10.0,2.0,2.7,656.5,5.9,3,9,26.4,10,50,2.71,34.4,18.0,22.0,52.3,18.0,22.0,0,0,0,0,0,0,0,0,0,0,0,0,0,0,0,0,0,0,0,0,0,0,0,0,0,0,0.016000000000000014,0.033999999999999975,2.521,0
4325132,2,132,0.156,0.168,0.204,2.729,264,0.012,16,363,33.9,0.041,594,10.0,2.0,2.7,655.7,5.9,3,9,26.4,10,50,2.72,34.4,18.0,22.0,52.3,18.0,22.0,0,0,0,0,0,0,0,0,0,0,0,0,0,0,0,0,0,0,0,0,0,0,0,0,0,0,0.01200000000000001,0.035999999999999976,2.573,0
4326133,2,133,0.158,0.164,0.204,2.694,264,0.012,17,354,33.9,0.041,594,10.0,2.0,2.7,655.7,5.9,3,9,26.4,10,50,2.72,34.4,18.0,22.0,52.3,18.0,22.0,0,0,0,0,0,0,0,0,0,0,0,0,0,0,0,0,0,0,0,0,0,0,0,0,0,0,0.006000000000000005,0.03999999999999998,2.536,0
4327134,2,134,0.144,0.171,0.208,2.703,265,0.014,18,354,33.9,0.042,595,10.0,2.0,2.7,655.4,5.9,3,9,26.4,10,50,2.71,34.3,18.0,22.0,52.4,18.0,22.0,0,0,0,0,0,0,0,0,0,0,0,0,0,0,0,0,0,0,0,0,0,0,0,0,0,0,0.027000000000000024,0.03699999999999998,2.5589999999999997,0
4328135,2,135,0.148,0.166,0.197,2.713,264,0.012,18,354,33.9,0.042,595,10.0,2.0,2.7,655.4,5.9,3,9,26.4,10,50,2.71,34.3,18.0,22.0,52.4,18.0,22.0,0,0,0,0,0,0,0,0,0,0,0,0,0,0,0,0,0,0,0,0,0,0,0,0,0,0,0.018000000000000016,0.031,2.565,0
4329136,2,136,0.154,0.172,0.214,2.714,264,0.014,17,359,33.9,0.042,595,10.0,2.0,2.7,654.6,5.9,3,9,26.4,10,50,2.7,34.2,18.0,22.0,52.4,18.0,22.0,0,0,0,0,0,0,0,0,0,0,0,0,0,0,0,0,0,0,0,0,0,0,0,0,0,0,0.017999999999999988,0.04200000000000001,2.56,0
4330137,2,137,0.156,0.164,0.21,2.694,264,0.012,16,363,34.0,0.04,595,10.0,2.0,2.7,654.5,5.9,3,9,26.4,10,50,2.71,34.2,18.0,22.0,52.5,18.0,22.0,0,0,0,0,0,0,0,0,0,0,0,0,0,0,0,0,0,0,0,0,0,0,0,0,0,0,0.008000000000000007,0.045999999999999985,2.538,0
4331138,2,138,0.15,0.168,0.208,2.721,264,0.011,18,361,33.9,0.042,594,10.0,2.0,2.7,654.5,5.9,3,9,26.4,10,50,2.71,34.2,18.0,22.0,52.5,18.0,22.0,0,0,0,0,0,0,0,0,0,0,0,0,0,0,0,0,0,0,0,0,0,0,0,0,0,0,0.018000000000000016,0.03999999999999998,2.571,0
4332139,2,139,0.158,0.166,0.202,2.697,264,0.012,18,352,34.0,0.04,594,10.0,2.0,2.7,654.5,6.0,3,9,26.4,10,50,2.68,34.2,18.0,22.0,52.5,18.0,22.0,0,0,0,0,0,0,0,0,0,0,0,0,0,0,0,0,0,0,0,0,0,0,0,0,0,0,0.008000000000000007,0.036000000000000004,2.539,0
4333140,2,140,0.158,0.166,0.202,2.697,264,0.012,18,352,34.0,0.04,594,10.0,2.0,2.7,654.5,6.0,3,9,26.4,10,50,2.68,34.2,18.0,22.0,52.5,18.0,22.0,0,0,0,0,0,0,0,0,0,0,0,0,0,0,0,0,0,0,0,0,0,0,0,0,0,0,0.008000000000000007,0.036000000000000004,2.539,0
4334141,2,141,0.16,0.172,0.198,2.682,263,0.012,15,354,33.9,0.042,593,10.1,2.0,2.7,654.5,6.0,3,9,26.5,10,50,2.7,34.2,18.0,22.0,52.6,18.0,22.0,0,0,0,0,0,0,0,0,0,0,0,0,0,0,0,0,0,0,0,0,0,0,0,0,0,0,0.011999999999999983,0.026000000000000023,2.522,0
4335142,2,142,0.158,0.162,0.214,2.717,264,0.013,17,352,34.0,0.04,595,10.0,2.0,2.7,654.5,6.0,3,9,26.5,10,50,2.7,34.2,18.0,22.0,52.6,18.0,22.0,0,0,0,0,0,0,0,0,0,0,0,0,0,0,0,0,0,0,0,0,0,0,0,0,0,0,0.0040000000000000036,0.05199999999999999,2.559,0
4336143,2,143,0.16,0.168,0.208,2.722,264,0.012,17,363,33.9,0.04,594,10.1,2.0,2.7,655.0,6.0,3,9,26.5,10,50,2.7,34.2,18.0,22.0,52.7,18.0,22.0,0,0,0,0,0,0,0,0,0,0,0,0,0,0,0,0,0,0,0,0,0,0,0,0,0,0,0.008000000000000007,0.03999999999999998,2.562,0
4337144,2,144,0.144,0.162,0.195,2.724,264,0.011,17,364,34.0,0.042,595,10.1,2.0,2.7,655.0,6.0,3,9,26.5,10,50,2.7,34.2,18.0,22.0,52.7,18.0,22.0,0,0,0,0,0,0,0,0,0,0,0,0,0,0,0,0,0,0,0,0,0,0,0,0,0,0,0.018000000000000016,0.033,2.58,0
4338145,2,145,0.154,0.17,0.198,2.705,264,0.012,16,361,34.0,0.041,594,10.1,2.0,2.7,655.5,6.0,3,9,26.5,10,50,2.7,34.1,18.0,22.0,52.9,18.0,22.0,0,0,0,0,0,0,0,0,0,0,0,0,0,0,0,0,0,0,0,0,0,0,0,0,0,0,0.016000000000000014,0.027999999999999997,2.551,0
4339146,2,146,0.148,0.172,0.202,2.732,264,0.012,16,352,34.0,0.039,595,10.1,2.0,2.7,655.5,6.1,3,9,26.4,10,50,2.7,34.1,18.0,22.0,53.0,18.0,22.0,0,0,0,0,0,0,0,0,0,0,0,0,0,0,0,0,0,0,0,0,0,0,0,0,0,0,0.023999999999999994,0.030000000000000027,2.584,0
4340147,2,147,0.142,0.174,0.203,2.707,264,0.011,15,350,34.0,0.04,594,10.1,2.0,2.7,655.5,6.1,3,9,26.4,10,50,2.7,34.1,18.0,22.0,53.0,18.0,22.0,0,0,0,0,0,0,0,0,0,0,0,0,0,0,0,0,0,0,0,0,0,0,0,0,0,0,0.032,0.029000000000000026,2.565,0
4341148,2,148,0.142,0.174,0.203,2.715,264,0.012,15,363,34.0,0.04,594,10.1,2.0,2.7,655.5,6.1,3,9,26.4,10,50,2.72,34.0,18.0,22.0,53.1,18.0,22.0,0,0,0,0,0,0,0,0,0,0,0,1,0,0,0,0,0,0,0,0,0,0,0,0,0,0,0.032,0.029000000000000026,2.573,1
4342149,2,149,0.156,0.164,0.203,2.708,265,0.012,16,361,33.9,0.04,595,10.1,2.0,2.7,655.5,6.1,3,9,26.4,10,50,2.72,34.0,18.0,22.0,53.1,18.0,22.0,0,0,0,0,0,0,0,0,0,0,0,0,0,0,0,0,0,0,0,0,0,0,0,0,0,0,0.008000000000000007,0.03900000000000001,2.552,0
4343150,2,150,0.156,0.166,0.208,2.703,264,0.011,16,361,34.0,0.04,595,10.1,2.0,2.7,655.8,6.1,3,9,26.4,10,50,2.68,34.0,18.0,22.0,53.3,18.0,22.0,0,0,0,0,0,0,0,0,0,0,0,0,0,0,0,0,0,0,0,0,0,0,0,0,0,0,0.010000000000000009,0.04199999999999998,2.5469999999999997,0
4344151,2,151,0.156,0.172,0.2,2.687,264,0.012,17,352,34.0,0.039,595,10.1,2.0,2.7,655.8,6.1,3,9,26.4,10,50,2.68,34.0,18.0,22.0,53.3,18.0,22.0,0,0,0,0,0,0,0,0,0,0,0,0,0,0,0,0,0,0,0,0,0,0,0,0,0,0,0.015999999999999986,0.028000000000000025,2.5309999999999997,0
4345152,2,152,0.158,0.164,0.216,2.713,264,0.011,16,352,34.0,0.039,595,10.1,2.0,2.7,656.4,6.2,3,9,26.5,10,50,2.7,33.9,18.0,22.0,53.4,18.0,22.0,0,0,0,0,0,0,0,0,0,0,0,0,0,0,0,0,0,0,0,0,0,0,0,0,0,0,0.006000000000000005,0.05199999999999999,2.555,0
4346153,2,153,0.152,0.166,0.194,2.687,265,0.012,16,354,34.1,0.04,595,10.1,2.0,2.7,656.5,6.3,3,9,26.4,10,50,2.7,33.9,18.0,22.0,53.5,18.0,22.0,0,0,0,0,0,0,0,0,0,0,0,0,0,0,0,0,0,0,0,0,0,0,0,0,0,0,0.014000000000000012,0.027999999999999997,2.5349999999999997,0
4347154,2,154,0.158,0.171,0.208,2.711,264,0.012,16,370,34.0,0.04,595,10.1,2.0,2.7,656.5,6.3,3,9,26.4,10,50,2.7,33.9,18.0,22.0,53.5,18.0,22.0,0,0,0,0,0,0,0,0,0,0,0,0,0,0,0,0,0,0,0,0,0,0,0,0,0,0,0.013000000000000012,0.03699999999999998,2.553,0
4348155,2,155,0.158,0.168,0.204,2.681,264,0.012,15,370,34.1,0.041,594,10.1,2.0,2.7,657.2,6.3,3,9,26.4,10,50,2.7,33.9,18.0,22.0,53.6,18.0,22.0,0,0,0,0,0,0,0,0,0,0,0,0,0,0,0,0,0,0,0,0,0,0,0,0,0,0,0.010000000000000009,0.035999999999999976,2.523,0
4349156,2,156,0.158,0.164,0.206,2.725,265,0.012,15,368,34.1,0.04,595,10.1,2.0,2.7,657.2,6.3,3,9,26.4,10,50,2.7,33.9,18.0,22.0,53.6,18.0,22.0,0,0,0,0,0,0,0,0,0,0,0,0,0,0,0,0,0,0,0,0,0,0,0,0,0,0,0.006000000000000005,0.04199999999999998,2.567,0
4350157,2,157,0.158,0.164,0.206,2.725,265,0.012,15,368,34.1,0.04,595,10.1,2.0,2.7,657.7,6.3,3,9,26.5,10,50,2.71,33.9,18.0,22.0,53.6,18.0,22.0,0,0,0,0,0,0,0,0,0,0,0,0,0,0,0,0,0,0,0,0,0,0,0,0,0,0,0.006000000000000005,0.04199999999999998,2.567,0
4351158,2,158,0.156,0.165,0.206,2.711,265,0.012,16,357,34.1,0.039,595,10.1,2.0,2.7,657.7,6.3,3,9,26.5,10,50,2.71,33.9,18.0,22.0,53.6,18.0,22.0,0,0,0,0,0,0,0,0,0,0,0,0,0,0,0,0,0,0,0,0,0,0,0,0,0,0,0.009000000000000008,0.04099999999999998,2.5549999999999997,0
4352159,2,159,0.158,0.172,0.208,2.704,264,0.012,13,355,34.0,0.04,594,10.1,2.0,2.7,658.4,6.3,3,9,26.5,10,50,2.7,34.0,18.0,22.0,53.7,18.0,22.0,0,0,0,0,0,0,0,0,0,0,0,0,0,0,0,0,0,0,0,0,0,0,0,0,0,0,0.013999999999999985,0.036000000000000004,2.5460000000000003,0
4353160,2,160,0.16,0.165,0.212,2.713,263,0.012,13,357,34.1,0.041,592,10.1,2.0,2.7,658.9,6.3,3,9,26.5,10,50,2.7,34.0,18.0,22.0,53.7,18.0,22.0,0,0,0,0,0,0,0,0,0,0,0,0,0,0,0,0,0,0,0,0,0,0,0,0,0,0,0.0050000000000000044,0.046999999999999986,2.553,0
4354161,2,161,0.156,0.162,0.19,2.722,265,0.012,15,359,34.2,0.04,596,10.1,2.0,2.7,658.9,6.3,3,9,26.5,10,50,2.7,34.0,18.0,22.0,53.7,18.0,22.0,0,0,0,0,0,0,0,0,0,0,0,0,0,0,0,0,0,0,0,0,0,0,0,0,0,0,0.006000000000000005,0.027999999999999997,2.566,0
4355162,2,162,0.148,0.165,0.21,2.696,264,0.011,15,357,34.0,0.04,594,10.1,2.0,2.7,659.8,6.3,3,9,26.5,10,50,2.7,34.0,18.0,22.0,53.6,18.0,22.0,0,0,0,0,0,0,0,0,0,0,0,0,0,0,0,0,0,0,0,0,0,0,0,0,0,0,0.017000000000000015,0.044999999999999984,2.548,0
4356163,2,163,0.152,0.16,0.204,2.714,265,0.012,16,359,34.1,0.042,595,10.1,2.0,2.7,659.8,6.3,3,9,26.5,10,50,2.7,34.0,18.0,22.0,53.6,18.0,22.0,0,0,0,0,0,0,0,0,0,0,0,0,0,0,0,0,0,0,0,0,0,0,0,0,0,0,0.008000000000000007,0.043999999999999984,2.562,0
4357164,2,164,0.152,0.165,0.216,2.711,265,0.012,14,359,33.9,0.04,595,10.1,2.0,2.7,660.5,6.3,3,9,26.5,10,50,2.71,34.0,18.0,22.0,53.7,18.0,22.0,0,0,0,0,0,0,0,0,0,0,0,0,0,0,0,0,0,0,0,0,0,0,0,0,0,0,0.013000000000000012,0.05099999999999999,2.5589999999999997,0
4358165,2,165,0.152,0.162,0.205,2.688,263,0.012,12,357,33.9,0.044,592,10.1,2.0,2.7,660.5,6.3,3,9,26.5,10,50,2.71,34.0,18.0,22.0,53.7,18.0,22.0,0,0,0,0,0,0,0,0,0,0,0,0,0,0,0,0,0,0,0,0,0,0,0,0,0,0,0.010000000000000009,0.04299999999999998,2.536,0
4359166,2,166,0.152,0.162,0.205,2.67,264,0.012,16,357,33.8,0.041,592,10.1,2.0,2.7,661.1,6.3,3,9,26.5,10,50,2.72,34.1,18.0,22.0,53.9,18.0,22.0,0,0,0,0,0,0,0,0,0,0,0,0,0,0,0,0,0,0,0,0,0,0,0,0,0,0,0.010000000000000009,0.04299999999999998,2.518,0
4360167,2,167,0.152,0.162,0.192,2.725,264,0.011,15,357,33.9,0.041,593,10.1,2.0,2.7,661.5,6.3,3,9,26.5,10,50,2.7,34.1,18.0,22.0,54.0,18.0,22.0,0,0,0,0,0,0,0,0,0,0,0,0,0,0,0,0,0,0,0,0,0,0,0,0,0,0,0.010000000000000009,0.03,2.573,0
4361168,2,168,0.154,0.168,0.205,2.715,265,0.012,16,357,34.0,0.04,596,10.1,2.0,2.7,661.5,6.3,3,9,26.5,10,50,2.7,34.1,18.0,22.0,54.0,18.0,22.0,0,0,0,0,0,0,0,0,0,0,0,0,0,0,0,0,0,0,0,0,0,0,0,0,0,0,0.014000000000000012,0.03699999999999998,2.561,0
4362169,2,169,0.162,0.162,0.214,2.728,264,0.012,14,357,34.0,0.042,595,10.1,2.0,2.7,661.6,6.2,3,9,26.5,10,50,2.72,34.1,18.0,22.0,54.0,18.0,22.0,0,0,0,0,0,0,0,0,0,0,0,0,0,0,0,0,0,0,0,0,0,0,0,0,0,0,0.0,0.05199999999999999,2.5660000000000003,0
4363170,2,170,0.158,0.171,0.216,2.696,264,0.011,15,357,34.0,0.04,595,10.1,2.0,2.7,661.6,6.2,3,9,26.5,10,50,2.72,34.1,18.0,22.0,54.0,18.0,22.0,0,0,0,0,0,0,0,0,0,0,0,0,0,0,0,0,0,0,0,0,0,0,0,0,0,0,0.013000000000000012,0.044999999999999984,2.5380000000000003,0
4364171,2,171,0.144,0.166,0.208,2.688,265,0.011,17,357,34.0,0.04,596,10.1,2.0,2.7,661.6,6.3,3,9,26.5,10,50,2.71,34.1,18.0,22.0,53.8,18.0,22.0,0,0,0,0,0,0,0,0,0,0,0,0,0,0,0,0,0,0,0,0,0,0,0,0,0,0,0.02200000000000002,0.04199999999999998,2.544,0
4365172,2,172,0.158,0.17,0.198,2.696,265,0.012,15,357,34.0,0.04,595,10.1,2.0,2.7,661.6,6.3,3,9,26.5,10,50,2.71,34.1,18.0,22.0,53.8,18.0,22.0,0,0,0,0,0,1,0,0,0,0,0,0,0,0,0,0,0,0,0,0,0,0,0,0,0,0,0.01200000000000001,0.027999999999999997,2.5380000000000003,1
4366173,2,173,0.16,0.168,0.205,2.718,264,0.011,16,357,34.0,0.04,595,10.1,2.0,2.7,660.6,6.2,3,9,26.5,10,50,2.69,34.1,18.0,22.0,53.8,18.0,22.0,0,0,0,0,0,0,0,0,0,0,0,0,0,0,0,0,0,0,0,0,0,0,0,0,0,0,0.008000000000000007,0.03699999999999998,2.558,0
4367174,2,174,0.157,0.162,0.198,2.71,264,0.012,16,357,34.0,0.039,595,10.1,2.0,2.7,660.6,6.2,3,9,26.5,10,50,2.69,34.1,18.0,22.0,53.8,18.0,22.0,0,0,0,0,0,0,0,0,0,0,0,0,0,0,0,0,0,0,0,0,0,0,0,0,0,0,0.0050000000000000044,0.036000000000000004,2.553,0
