Repository: heeso0908/hotsix

# 🏭 HotSix — 다이캐스팅 공정 데이터 기반 품질 예측 프로젝트

> 공정 변수 이상 패턴 감지를 통한 불량 발생 사전 경보 시스템

## 📌 프로젝트 개요

다이캐스팅(Die-casting)은 용융 금속을 금형에 고압으로 주입하여 정밀한 제품을 대량 생산하는 공정입니다.

본 프로젝트는 다이캐스팅 설비에서 매 Shot마다 자동으로 수집되는 **공정 변수(주조 압력, 금형 온도, 주입 속도 등)** 및 **센서 데이터(온도, 압력 등)** 를 분석하여, 불량 여부를 사전에 예측하는 머신러닝 기반 품질 예측 시스템을 구축합니다.

### 배경 — 왜 필요한가?

현재 다이캐스팅 현장에서는 미성형, 박리, 기공 등의 불량이 발생해도 **육안 검사에 의존**하여 다음과 같은 문제가 있습니다.

- 판정 기준의 주관성과 검사 속도 한계로 생산성 저하
- 불량 발생 원인 추적이 어려워 공정 개선 및 재발 방지 대책 부족
- 공정 데이터와 품질 검사를 효과적으로 연계하지 못해 실시간 품질 관리 미흡

이를 해결하기 위해 머신러닝 기반의 불량 자동 감지 및 조기 경보 시스템을 개발합니다.

File: notebooks/김희선/archive/product_type_2.csv (part 2 of 20)
Id,Product_Type,Shot,Velocity_1,Velocity_2,Velocity_3,High_Velocity,Cylinder_Pressure,Rapid_Rise_Time,Biscuit_Thickness,Clamping_Force,Cycle_Time,Pressure_Rise_Time,Casting_Pressure,Spray_Time,Spray_1_Time,Spray_2_Time,Melting_Furnace_Temp,Air_Pressure,Air_Pressure_Min,Air_Pressure_Max,Coolant_Temp,Coolant_Temp_Min,Coolant_Temp_Max,Coolant_Pressure,Factory_Temp,Factory_Temp_Min,Factory_Temp_Max,Factory_Humidity,Factory_Humidity_Min,Factory_Humidity_Max,Short_Shot_1,Bubble_1,Exfoliation_1,Blow_Hole_1,Stain_1,Dent_1,Deformation_1,Contamination_1,Impurity_1,Crack_1,Scratch_1,Buring_Mark_1,Inclusions_1,Short_Shot_2,Bubble_2,Exfoliation_2,Blow_Hole_2,Stain_2,Dent_2,Deformation_2,Contamination_2,Impurity_2,Crack_2,Scratch_2,Buring_Mark_2,Inclusions_2,Vel_1_2_Diff,Vel_2_3_Diff,Vel_Total_Range,Any_Defect
4368175,2,175,0.158,0.174,0.206,2.695,264,0.012,15,357,34.0,0.041,594,10.1,2.0,2.7,660.3,6.2,3,9,26.5,10,50,2.7,34.1,18.0,22.0,53.9,18.0,22.0,0,0,0,0,0,0,0,0,0,0,0,0,0,0,0,0,0,0,0,0,0,0,0,0,0,0,0.015999999999999986,0.032,2.537,0
4369176,2,176,0.153,0.162,0.212,2.732,265,0.012,16,357,34.0,0.042,596,10.1,2.0,2.7,659.6,6.2,3,9,26.5,10,50,2.7,34.2,18.0,22.0,53.7,18.0,22.0,0,0,0,0,0,0,0,0,0,0,0,0,0,0,0,0,0,0,0,0,0,0,0,0,0,0,0.009000000000000008,0.04999999999999999,2.579,0
4370177,2,177,0.15,0.164,0.192,2.703,264,0.011,16,357,34.0,0.04,595,10.1,2.0,2.7,659.6,6.2,3,9,26.5,10,50,2.7,34.2,18.0,22.0,53.7,18.0,22.0,0,0,0,0,0,0,0,0,0,0,0,0,0,0,0,0,0,0,0,0,0,0,0,0,0,0,0.014000000000000012,0.027999999999999997,2.553,0
4371178,2,178,0.158,0.166,0.2,2.724,265,0.012,16,357,34.0,0.041,595,10.1,2.0,2.7,659.4,6.3,3,9,26.5,10,50,2.69,34.2,18.0,22.0,53.6,18.0,22.0,0,0,0,0,0,0,0,0,0,0,0,0,0,0,0,0,0,0,0,0,0,0,0,0,0,0,0.008000000000000007,0.034,2.5660000000000003,0
4372179,2,179,0.158,0.172,0.21,2.685,264,0.012,16,357,34.0,0.04,595,10.1,2.0,2.7,659.4,6.3,3,9,26.5,10,50,2.69,34.2,18.0,22.0,53.6,18.0,22.0,0,0,0,0,0,0,0,0,0,0,0,0,0,0,0,0,0,0,0,0,0,0,0,0,0,0,0.013999999999999985,0.038000000000000006,2.527,0
4373180,2,180,0.156,0.174,0.203,2.702,265,0.012,17,357,34.0,0.04,595,10.1,2.0,2.7,658.8,6.3,3,9,26.5,10,50,2.7,34.4,18.0,22.0,53.3,18.0,22.0,0,0,0,0,0,1,0,0,0,0,0,0,0,0,0,0,0,0,0,0,0,0,0,0,0,0,0.017999999999999988,0.029000000000000026,2.546,1
4374181,2,181,0.158,0.17,0.208,2.702,265,0.011,16,357,34.0,0.04,596,10.1,2.0,2.7,659.3,6.4,3,9,26.5,10,50,2.72,34.5,18.0,22.0,53.0,18.0,22.0,0,0,0,0,0,0,0,0,0,0,0,0,0,0,0,0,0,0,0,0,0,0,0,0,0,0,0.01200000000000001,0.03799999999999998,2.544,0
4375182,2,182,0.16,0.164,0.21,2.685,264,0.014,17,357,34.0,0.04,595,10.1,2.0,2.7,659.3,6.4,3,9,26.5,10,50,2.72,34.5,18.0,22.0,53.0,18.0,22.0,0,0,0,0,0,0,0,0,0,0,0,0,0,0,0,0,0,0,0,0,0,0,0,0,0,0,0.0040000000000000036,0.045999999999999985,2.525,0
4376183,2,183,0.158,0.174,0.206,2.704,265,0.011,16,357,34.0,0.04,595,10.1,2.0,2.7,659.5,6.5,3,9,26.5,10,50,2.71,34.6,18.0,22.0,52.7,18.0,22.0,0,0,0,0,0,0,0,0,0,0,0,0,0,0,0,0,0,0,0,0,0,0,0,0,0,0,0.015999999999999986,0.032,2.5460000000000003,0
4377184,2,184,0.156,0.166,0.203,2.728,265,0.011,16,357,34.0,0.04,596,10.1,2.0,2.7,659.5,6.5,3,9,26.5,10,50,2.71,34.6,18.0,22.0,52.7,18.0,22.0,0,0,0,0,0,0,0,0,0,0,0,0,0,0,0,0,0,0,0,0,0,0,0,0,0,0,0.010000000000000009,0.037000000000000005,2.572,0
4378185,2,185,0.158,0.166,0.2,2.706,265,0.012,16,357,34.1,0.039,595,10.1,2.0,2.7,659.9,6.5,3,9,26.5,10,50,2.69,34.7,18.0,22.0,52.5,18.0,22.0,0,0,0,0,0,0,0,0,0,0,0,0,0,0,0,0,0,0,0,0,0,0,0,0,0,0,0.008000000000000007,0.034,2.548,0
4379186,2,186,0.15,0.16,0.216,2.702,265,0.012,16,357,34.0,0.04,595,10.1,2.0,2.7,659.9,6.5,3,9,26.5,10,50,2.69,34.7,18.0,22.0,52.5,18.0,22.0,0,0,0,0,0,0,0,0,0,0,0,0,0,0,0,0,0,0,0,0,0,0,0,0,0,0,0.010000000000000009,0.055999999999999994,2.552,0
4380187,2,187,0.158,0.166,0.206,2.716,265,0.012,16,357,34.1,0.039,596,10.1,2.0,2.7,660.4,6.5,3,9,26.5,10,50,2.7,34.7,18.0,22.0,52.2,18.0,22.0,0,0,0,0,0,0,0,0,0,0,0,0,0,0,0,0,0,0,0,0,0,0,0,0,0,0,0.008000000000000007,0.03999999999999998,2.5580000000000003,0
4381188,2,188,0.16,0.168,0.2,2.682,265,0.012,14,357,34.1,0.041,596,10.1,2.0,2.7,660.4,6.5,3,9,26.5,10,50,2.7,34.7,18.0,22.0,52.2,18.0,22.0,0,0,0,0,0,0,0,0,0,0,0,0,0,0,0,0,0,0,0,0,0,0,0,0,0,0,0.008000000000000007,0.032,2.522,0
4382189,2,189,0.16,0.168,0.2,2.682,265,0.012,14,357,34.1,0.041,596,10.1,2.0,2.7,661.6,6.5,3,9,26.5,10,50,2.7,34.7,18.0,22.0,52.0,18.0,22.0,0,0,0,0,0,0,0,0,0,0,0,0,0,0,0,0,0,0,0,0,0,0,0,0,0,0,0.008000000000000007,0.032,2.522,0
4383190,2,190,0.152,0.168,0.214,2.698,265,0.012,15,357,33.9,0.04,595,10.1,2.0,2.7,662.1,6.5,3,9,26.5,10,50,2.69,34.7,18.0,22.0,52.1,18.0,22.0,0,0,0,0,0,0,0,0,0,0,0,0,0,0,0,0,0,0,0,0,0,0,0,0,0,0,0.016000000000000014,0.045999999999999985,2.546,0
4384191,2,191,0.152,0.168,0.214,2.698,265,0.012,15,357,33.9,0.04,595,10.1,2.0,2.7,662.1,6.5,3,9,26.5,10,50,2.69,34.7,18.0,22.0,52.1,18.0,22.0,0,0,0,0,0,0,0,0,0,0,0,0,0,0,0,0,0,0,0,0,0,0,0,0,0,0,0.016000000000000014,0.045999999999999985,2.546,0
4385192,2,192,0.155,0.168,0.2,2.685,264,0.012,16,357,33.9,0.039,595,10.1,2.0,2.7,662.7,6.6,3,9,26.5,10,50,2.7,34.7,18.0,22.0,52.2,18.0,22.0,0,0,0,0,0,0,0,0,0,0,0,0,0,0,0,0,0,0,0,0,0,0,0,0,0,0,0.013000000000000012,0.032,2.5300000000000002,0
4386193,2,193,0.157,0.162,0.192,2.711,264,0.012,16,357,33.9,0.04,595,10.1,2.0,2.7,662.7,6.6,3,9,26.5,10,50,2.7,34.7,18.0,22.0,52.2,18.0,22.0,0,0,0,0,0,0,0,0,0,0,0,0,0,0,0,0,0,0,0,0,0,0,0,0,0,0,0.0050000000000000044,0.03,2.554,0
4387194,2,194,0.154,0.162,0.2,2.697,265,0.012,16,357,33.9,0.04,595,10.1,2.0,2.7,662.9,6.6,3,9,26.5,10,50,2.7,34.7,18.0,22.0,52.3,18.0,22.0,0,0,0,0,0,0,0,0,0,0,0,0,0,0,0,0,0,0,0,0,0,0,0,0,0,0,0.008000000000000007,0.038000000000000006,2.543,0
4388195,2,195,0.152,0.174,0.208,2.703,265,0.009,17,357,34.0,0.04,595,10.1,2.0,2.7,662.9,6.6,3,9,26.5,10,50,2.7,34.7,18.0,22.0,52.3,18.0,22.0,0,0,0,0,0,0,0,0,0,0,0,0,0,0,0,0,0,0,0,0,0,0,0,0,0,0,0.021999999999999992,0.034,2.5509999999999997,0
4389196,2,196,0.148,0.165,0.214,2.704,265,0.012,17,357,34.0,0.04,595,10.1,2.0,2.7,663.0,6.7,3,9,26.5,10,50,2.7,34.7,18.0,22.0,52.4,18.0,22.0,0,0,0,0,0,0,0,0,0,0,0,0,0,0,0,0,0,0,0,0,0,0,0,0,0,0,0.017000000000000015,0.04899999999999999,2.556,0
4390197,2,197,0.148,0.165,0.214,2.704,265,0.012,17,357,34.0,0.04,595,10.1,2.0,2.7,662.6,6.7,3,9,26.5,10,50,2.69,34.7,18.0,22.0,52.4,18.0,22.0,0,0,0,0,0,0,0,0,0,0,0,0,0,0,0,0,0,0,0,0,0,0,0,0,0,0,0.017000000000000015,0.04899999999999999,2.556,0
4391198,2,198,0.158,0.172,0.192,2.691,264,0.012,17,357,34.0,0.04,595,10.1,2.0,2.7,662.6,6.7,3,9,26.5,10,50,2.69,34.7,18.0,22.0,52.4,18.0,22.0,0,0,0,0,0,0,0,0,0,0,0,0,0,0,0,0,0,0,0,0,0,0,0,0,0,0,0.013999999999999985,0.020000000000000018,2.533,0
4392199,2,199,0.152,0.165,0.184,2.723,264,0.012,17,357,34.0,0.04,595,10.1,2.0,2.7,661.8,6.7,3,9,26.5,10,50,2.69,34.7,18.0,22.0,52.4,18.0,22.0,0,0,0,0,0,0,0,0,0,0,0,0,0,0,0,0,0,0,0,0,0,0,0,0,0,0,0.013000000000000012,0.01899999999999999,2.5709999999999997,0
4393200,2,200,0.156,0.17,0.197,2.721,264,0.014,16,357,34.0,0.04,595,10.1,2.0,2.7,661.8,6.7,3,9,26.5,10,50,2.69,34.7,18.0,22.0,52.4,18.0,22.0,0,0,0,0,0,0,0,0,0,0,0,0,0,0,0,0,0,0,0,0,0,0,1,0,0,0,0.014000000000000012,0.026999999999999996,2.565,1
4394201,2,201,0.15,0.17,0.208,2.698,265,0.012,16,357,34.0,0.04,596,10.1,2.0,2.7,661.1,6.7,3,9,26.5,10,50,2.71,34.7,18.0,22.0,52.4,18.0,22.0,0,0,0,0,0,0,0,0,0,0,0,0,0,0,0,0,0,0,0,0,0,0,0,0,0,0,0.020000000000000018,0.03799999999999998,2.548,0
4395202,2,202,0.156,0.176,0.202,2.688,265,0.012,16,361,34.0,0.038,596,10.1,2.0,2.7,661.1,6.7,3,9,26.5,10,50,2.71,34.7,18.0,22.0,52.4,18.0,22.0,0,0,0,0,0,0,0,0,0,0,0,0,0,0,0,0,0,0,0,0,0,0,0,0,0,0,0.01999999999999999,0.026000000000000023,2.532,0
4396203,2,203,0.144,0.164,0.195,2.704,265,0.012,16,359,34.0,0.039,596,10.1,2.0,2.7,660.0,6.7,3,9,26.5,10,50,2.71,34.7,18.0,22.0,52.4,18.0,22.0,0,0,0,0,0,0,0,0,0,0,0,0,0,0,0,0,0,0,0,0,0,0,0,0,0,0,0.020000000000000018,0.031,2.56,0
4397204,2,204,0.154,0.163,0.194,2.715,265,0.012,17,359,34.0,0.039,596,10.1,2.0,2.7,658.9,6.6,3,9,26.5,10,50,2.7,34.7,18.0,22.0,52.5,18.0,22.0,0,0,0,0,0,0,0,0,0,0,0,0,0,0,0,0,0,0,0,0,0,0,0,0,0,0,0.009000000000000008,0.031,2.561,0
4398205,2,205,0.16,0.164,0.19,2.712,265,0.011,16,346,34.0,0.04,595,10.1,2.0,2.7,658.9,6.6,3,9,26.5,10,50,2.7,34.7,18.0,22.0,52.5,18.0,22.0,0,0,0,0,0,0,0,0,0,0,0,0,0,0,0,0,0,0,0,0,0,0,0,0,0,0,0.0040000000000000036,0.025999999999999995,2.552,0
4399206,2,206,0.16,0.174,0.2,2.717,265,0.012,17,346,34.1,0.04,595,10.1,2.0,2.7,658.3,6.6,3,9,26.6,10,50,2.72,34.8,18.0,22.0,52.4,18.0,22.0,0,0,0,0,0,0,0,0,0,0,0,0,0,0,0,0,0,0,0,0,0,0,0,0,0,0,0.013999999999999985,0.026000000000000023,2.557,0
4400207,2,207,0.16,0.162,0.21,2.725,265,0.014,17,346,34.0,0.04,596,10.1,2.0,2.7,658.3,6.6,3,9,26.6,10,50,2.72,34.8,18.0,22.0,52.4,18.0,22.0,0,0,0,0,0,0,0,0,0,0,0,0,0,0,0,0,0,0,0,0,0,0,0,0,0,0,0.0020000000000000018,0.04799999999999999,2.565,0
4401208,2,208,0.149,0.168,0.206,2.704,264,0.011,15,354,34.0,0.04,594,10.1,2.0,2.7,657.7,6.6,3,9,26.6,10,50,2.71,34.9,18.0,22.0,52.1,18.0,22.0,0,0,0,0,0,0,0,0,0,0,0,0,0,0,0,0,0,0,1,0,0,0,0,0,0,0,0.019000000000000017,0.03799999999999998,2.555,1
4402209,2,209,0.149,0.168,0.206,2.704,264,0.011,15,354,34.0,0.04,594,10.1,2.0,2.7,657.7,6.6,3,9,26.6,10,50,2.71,34.9,18.0,22.0,52.1,18.0,22.0,0,0,0,0,0,0,0,0,0,0,0,0,0,0,0,0,0,0,0,0,0,0,0,0,0,0,0.019000000000000017,0.03799999999999998,2.555,0
4403210,2,210,0.154,0.176,0.198,2.702,265,0.012,16,355,34.0,0.04,596,10.1,2.0,2.7,657.5,6.6,3,9,26.6,10,50,2.7,34.9,18.0,22.0,52.0,18.0,22.0,0,0,0,0,0,0,0,0,0,0,0,0,0,0,0,0,0,0,0,0,0,0,0,0,0,0,0.021999999999999992,0.02200000000000002,2.548,0
4404211,2,211,0.154,0.164,0.198,2.722,265,0.013,16,354,33.9,0.039,596,10.1,2.0,2.7,657.5,6.6,3,9,26.6,10,50,2.7,34.9,18.0,22.0,52.0,18.0,22.0,0,0,0,0,0,0,0,0,0,0,0,0,0,0,0,0,0,0,0,0,0,0,0,0,0,0,0.010000000000000009,0.034,2.568,0
4405212,2,212,0.154,0.174,0.197,2.681,265,0.012,17,355,34.0,0.04,595,10.1,2.0,2.7,657.9,6.6,3,9,26.6,10,50,2.72,34.9,18.0,22.0,51.9,18.0,22.0,0,0,0,0,0,0,0,0,0,0,0,0,0,0,0,0,0,0,0,0,0,0,0,0,0,0,0.01999999999999999,0.02300000000000002,2.527,0
4406213,2,213,0.15,0.162,0.198,2.695,265,0.012,16,355,34.1,0.04,596,10.1,2.0,2.7,658.2,6.6,3,9,26.6,10,50,2.69,34.9,18.0,22.0,51.9,18.0,22.0,0,0,0,0,0,0,0,0,0,0,0,0,0,0,0,0,0,0,0,0,0,0,0,0,0,0,0.01200000000000001,0.036000000000000004,2.545,0
4407214,2,214,0.158,0.174,0.202,2.693,265,0.012,17,355,34.0,0.04,595,10.1,2.0,2.7,658.2,6.6,3,9,26.6,10,50,2.69,34.9,18.0,22.0,51.9,18.0,22.0,0,0,0,0,0,0,0,0,0,0,0,0,0,0,0,0,0,0,0,0,0,0,0,0,0,0,0.015999999999999986,0.028000000000000025,2.535,0
4408215,2,215,0.15,0.166,0.2,2.68,265,0.012,16,355,34.0,0.04,595,10.1,2.0,2.7,658.8,6.6,3,9,26.6,10,50,2.7,34.9,18.0,22.0,52.0,18.0,22.0,0,0,0,0,0,0,0,0,0,0,0,0,0,0,0,0,0,0,0,0,0,0,0,0,0,0,0.016000000000000014,0.034,2.5300000000000002,0
4409216,2,216,0.157,0.166,0.204,2.723,264,0.011,16,354,34.0,0.04,595,10.1,2.0,2.7,658.8,6.6,3,9,26.6,10,50,2.7,34.9,18.0,22.0,52.0,18.0,22.0,0,0,0,0,0,0,0,0,0,0,0,0,0,0,0,0,0,0,0,0,0,0,0,0,0,0,0.009000000000000008,0.03799999999999998,2.566,0
4410217,2,217,0.158,0.172,0.198,2.676,265,0.012,16,355,34.0,0.04,595,10.1,2.0,2.7,659.5,6.7,3,9,26.6,10,50,2.71,34.9,18.0,22.0,52.1,18.0,22.0,0,0,0,0,0,0,0,0,0,0,0,0,0,0,0,0,0,0,0,0,0,0,0,0,0,0,0.013999999999999985,0.026000000000000023,2.5180000000000002,0
4411218,2,218,0.156,0.162,0.206,2.713,264,0.013,17,355,33.9,0.04,595,10.1,2.0,2.7,659.5,6.7,3,9,26.6,10,50,2.71,34.9,18.0,22.0,52.1,18.0,22.0,0,0,0,0,0,0,0,0,0,0,0,0,0,0,0,0,0,0,0,0,0,0,0,0,0,0,0.006000000000000005,0.043999999999999984,2.557,0
4412219,2,219,0.156,0.162,0.206,2.713,264,0.012,18,355,33.9,0.04,595,10.1,2.0,2.7,660.3,6.7,3,9,26.6,10,50,2.69,35.0,18.0,22.0,52.1,18.0,22.0,0,0,0,0,0,0,0,0,0,0,0,0,0,0,0,0,0,0,0,0,0,0,0,0,0,0,0.006000000000000005,0.043999999999999984,2.557,0
4413220,2,220,0.16,0.166,0.2,2.709,264,0.012,15,354,33.9,0.04,594,10.1,2.0,2.7,660.4,6.7,3,9,26.6,10,50,2.7,35.0,18.0,22.0,51.8,18.0,22.0,0,0,0,0,0,0,0,0,0,0,0,0,0,0,0,0,0,0,0,0,0,0,0,0,0,0,0.006000000000000005,0.034,2.549,0
4414221,2,221,0.16,0.173,0.214,2.711,264,0.012,15,354,33.9,0.04,595,10.1,2.0,2.7,660.4,6.7,3,9,26.6,10,50,2.7,35.0,18.0,22.0,51.8,18.0,22.0,0,0,0,0,0,0,0,0,0,0,0,0,0,0,0,0,0,0,0,0,0,0,0,0,0,0,0.012999999999999984,0.04100000000000001,2.5509999999999997,0
4415222,2,222,0.146,0.162,0.208,2.706,264,0.014,17,355,33.9,0.04,595,10.1,2.0,2.7,660.0,6.6,3,9,26.7,10,50,2.71,35.0,18.0,22.0,51.7,18.0,22.0,0,0,0,0,0,0,0,0,0,0,0,0,0,0,0,0,0,0,0,0,0,0,0,0,0,0,0.016000000000000014,0.045999999999999985,2.56,0
4416223,2,223,0.152,0.176,0.208,2.71,264,0.012,16,355,34.0,0.039,595,10.1,2.0,2.7,660.0,6.6,3,9,26.7,10,50,2.71,35.0,18.0,22.0,51.7,18.0,22.0,0,0,0,0,0,0,0,0,0,0,0,0,0,0,0,0,0,0,0,0,0,0,0,0,0,0,0.023999999999999994,0.032,2.558,0
4417224,2,224,0.156,0.168,0.204,2.692,264,0.012,16,355,34.0,0.04,594,10.1,2.0,2.7,659.1,6.6,3,9,26.6,10,50,2.69,35.1,18.0,22.0,51.6,18.0,22.0,0,0,0,0,0,0,0,0,0,0,0,0,0,0,0,0,0,0,0,0,0,0,0,0,0,0,0.01200000000000001,0.035999999999999976,2.536,0
4418225,2,225,0.153,0.166,0.204,2.688,265,0.012,16,355,34.0,0.038,596,10.1,2.0,2.7,659.1,6.6,3,9,26.6,10,50,2.69,35.1,18.0,22.0,51.6,18.0,22.0,0,0,0,0,0,0,0,0,0,0,0,0,0,0,0,0,0,0,0,0,0,0,0,0,0,0,0.013000000000000012,0.03799999999999998,2.535,0
4419226,2,226,0.15,0.162,0.194,2.708,264,0.011,15,355,34.0,0.04,595,10.1,2.0,2.7,657.5,6.6,3,9,26.6,10,50,2.7,35.2,18.0,22.0,51.6,18.0,22.0,0,0,0,0,0,0,0,0,0,0,0,0,0,0,0,0,0,0,0,0,0,0,0,0,0,0,0.01200000000000001,0.032,2.5580000000000003,0
4420227,2,227,0.156,0.158,0.202,2.689,265,0.011,16,355,34.0,0.039,595,10.1,2.0,2.7,655.9,6.6,3,9,26.7,10,50,2.71,35.2,18.0,22.0,51.8,18.0,22.0,0,0,0,0,0,0,0,0,0,0,0,0,0,0,0,0,0,0,0,0,0,0,0,0,0,0,0.0020000000000000018,0.04400000000000001,2.533,0
4421228,2,228,0.158,0.172,0.202,2.703,265,0.012,15,355,34.0,0.04,596,10.1,2.0,2.7,655.9,6.6,3,9,26.7,10,50,2.71,35.2,18.0,22.0,51.8,18.0,22.0,0,0,0,0,0,0,0,0,0,0,0,0,0,0,0,0,0,0,0,0,0,0,0,0,0,0,0.013999999999999985,0.030000000000000027,2.545,0
4422229,2,229,0.15,0.17,0.206,2.696,265,0.011,15,355,34.0,0.04,595,10.1,2.0,2.7,654.7,6.6,3,9,26.7,10,50,2.72,35.3,18.0,22.0,51.7,18.0,22.0,0,0,0,0,0,0,0,0,0,0,0,0,0,1,0,0,0,0,0,0,0,0,0,0,0,0,0.020000000000000018,0.035999999999999976,2.5460000000000003,1
4423230,2,230,0.154,0.165,0.2,2.696,265,0.011,17,355,34.1,0.04,595,10.1,2.0,2.7,654.7,6.6,3,9,26.7,10,50,2.72,35.3,18.0,22.0,51.7,18.0,22.0,0,0,0,0,0,0,0,0,0,0,0,0,0,0,0,0,0,0,0,0,0,0,0,0,0,0,0.01100000000000001,0.035,2.5420000000000003,0
4424231,2,231,0.16,0.162,0.212,2.722,265,0.012,16,354,34.0,0.037,595,10.1,2.0,2.7,653.9,6.7,3,9,26.7,10,50,2.69,35.5,18.0,22.0,51.3,18.0,22.0,0,0,0,0,0,0,0,0,0,0,0,0,0,0,0,0,0,0,0,0,0,0,0,0,0,0,0.0020000000000000018,0.04999999999999999,2.562,0
4425232,2,232,0.16,0.164,0.2,2.705,264,0.012,17,355,34.0,0.039,594,10.1,2.0,2.7,653.9,6.7,3,9,26.7,10,50,2.69,35.5,18.0,22.0,51.3,18.0,22.0,0,0,0,0,0,0,0,0,0,0,0,0,0,0,0,0,0,0,0,0,0,0,0,0,0,0,0.0040000000000000036,0.036000000000000004,2.545,0
4426233,2,233,0.16,0.164,0.2,2.705,264,0.012,17,355,34.0,0.039,594,10.1,2.0,2.7,652.7,6.7,3,9,26.7,10,50,2.71,35.5,18.0,22.0,50.9,18.0,22.0,0,0,0,0,0,0,0,0,0,0,0,0,0,0,0,0,0,0,0,0,0,0,0,0,0,0,0.0040000000000000036,0.036000000000000004,2.545,0
4427234,2,234,0.162,0.162,0.19,2.694,264,0.012,17,354,34.0,0.04,595,10.1,2.0,2.7,652.1,6.7,3,9,26.7,10,50,2.71,35.5,18.0,22.0,50.5,18.0,22.0,0,0,0,0,0,0,0,0,0,0,0,0,0,0,0,0,0,0,0,0,0,0,0,0,0,0,0.0,0.027999999999999997,2.532,0
4428235,2,235,0.162,0.162,0.19,2.694,264,0.012,17,354,34.0,0.04,595,10.1,2.0,2.7,652.1,6.7,3,9,26.7,10,50,2.71,35.5,18.0,22.0,50.5,18.0,22.0,0,0,0,0,0,0,0,0,0,0,0,0,0,0,0,0,0,0,0,0,0,0,0,0,0,0,0.0,0.027999999999999997,2.532,0
4429236,2,236,0.153,0.166,0.198,2.714,265,0.011,16,354,34.1,0.04,595,10.1,2.0,2.7,651.1,6.7,3,9,26.7,10,50,2.7,35.5,18.0,22.0,50.3,18.0,22.0,0,0,0,0,0,0,0,0,0,0,0,0,0,0,0,0,0,0,0,0,0,0,0,0,0,0,0.013000000000000012,0.032,2.561,0
4430237,2,237,0.16,0.172,0.2,2.716,265,0.014,17,364,34.8,0.042,595,10.1,2.0,2.7,651.1,6.7,3,9,26.7,10,50,2.7,35.5,18.0,22.0,50.3,18.0,22.0,0,0,0,0,0,0,0,0,0,0,0,0,0,0,0,0,0,0,0,0,0,0,0,0,0,0,0.011999999999999983,0.028000000000000025,2.556,0
4431238,2,238,0.16,0.17,0.198,2.696,264,0.012,17,364,34.0,0.039,595,10.1,2.0,2.7,651.0,6.7,3,9,26.7,10,50,2.7,35.5,18.0,22.0,50.5,18.0,22.0,0,0,0,0,0,0,0,0,0,0,0,0,0,0,0,0,0,0,0,0,0,0,0,0,0,0,0.010000000000000009,0.027999999999999997,2.536,0
4432239,2,239,0.153,0.172,0.208,2.712,264,0.014,17,364,34.0,0.04,595,10.1,2.0,2.7,651.0,6.7,3,9,26.7,10,50,2.7,35.5,18.0,22.0,50.5,18.0,22.0,0,0,0,0,0,0,0,0,0,0,0,0,0,0,0,0,0,0,0,0,0,0,0,0,0,0,0.01899999999999999,0.036000000000000004,2.559,0
4433240,2,240,0.155,0.164,0.21,2.713,265,0.012,18,355,34.1,0.041,596,10.1,2.0,2.7,650.4,6.7,3,9,26.7,10,50,2.71,35.5,18.0,22.0,50.5,18.0,22.0,0,0,0,0,0,0,0,0,0,0,0,0,0,0,0,0,1,0,0,0,0,0,0,0,0,0,0.009000000000000008,0.045999999999999985,2.5580000000000003,1
4434241,2,241,0.155,0.164,0.21,2.713,265,0.012,18,355,34.1,0.041,596,10.1,2.0,2.7,649.1,6.6,3,9,26.7,10,50,2.66,35.5,18.0,22.0,50.6,18.0,22.0,0,0,0,0,0,0,0,0,0,0,0,0,0,0,0,0,0,0,0,0,0,0,0,0,0,0,0.009000000000000008,0.045999999999999985,2.5580000000000003,0
4435242,2,242,0.16,0.166,0.206,2.689,264,0.012,17,355,34.0,0.039,595,10.1,2.0,2.7,649.1,6.6,3,9,26.7,10,50,2.66,35.5,18.0,22.0,50.6,18.0,22.0,0,0,0,0,0,0,0,0,0,0,0,0,0,0,0,0,0,0,0,0,0,0,0,0,0,0,0.006000000000000005,0.03999999999999998,2.529,0
4436243,2,243,0.158,0.164,0.214,2.713,264,0.012,17,355,34.0,0.04,594,10.1,2.0,2.7,647.8,6.6,3,9,26.7,10,50,2.7,35.5,18.0,22.0,50.5,18.0,22.0,0,0,0,0,0,0,0,0,0,0,0,0,0,0,0,0,0,0,0,0,0,0,0,0,0,0,0.006000000000000005,0.04999999999999999,2.555,0
4437244,2,244,0.156,0.172,0.21,2.713,264,0.013,17,355,34.0,0.039,594,10.1,2.0,2.7,647.8,6.6,3,9,26.7,10,50,2.7,35.5,18.0,22.0,50.5,18.0,22.0,0,0,0,0,0,0,0,0,0,0,0,0,0,0,0,0,0,0,0,0,0,0,0,0,0,0,0.015999999999999986,0.038000000000000006,2.557,0
4438245,2,245,0.157,0.164,0.214,2.703,264,0.012,18,355,33.9,0.042,595,10.1,2.0,2.7,646.3,6.6,3,9,26.7,10,50,2.7,35.5,18.0,22.0,50.2,18.0,22.0,0,0,0,0,0,0,0,0,0,0,0,0,0,0,0,0,0,0,0,0,0,0,0,0,0,0,0.007000000000000006,0.04999999999999999,2.546,0
4439246,2,246,0.146,0.162,0.194,2.703,264,0.012,17,355,33.9,0.04,595,10.1,2.0,2.7,646.3,6.6,3,9,26.7,10,50,2.7,35.5,18.0,22.0,50.2,18.0,22.0,0,0,0,0,0,0,0,0,0,0,0,0,0,0,0,0,0,0,0,0,0,0,0,0,0,0,0.016000000000000014,0.032,2.557,0
4440247,2,247,0.158,0.164,0.198,2.695,264,0.012,17,355,33.9,0.04,595,10.1,2.0,2.7,645.0,6.6,3,9,26.7,10,50,2.7,35.4,18.0,22.0,50.1,18.0,22.0,0,0,0,0,0,0,0,0,0,0,0,0,0,0,0,0,0,0,0,0,0,0,0,0,0,0,0.006000000000000005,0.034,2.537,0
4441248,2,248,0.15,0.166,0.198,2.651,265,0.012,17,355,33.9,0.038,595,10.1,2.0,2.7,645.0,6.6,3,9,26.7,10,50,2.7,35.4,18.0,22.0,50.1,18.0,22.0,0,0,0,0,0,0,0,0,0,0,0,0,0,0,0,0,0,0,0,0,0,0,0,0,0,0,0.016000000000000014,0.032,2.501,0
4442249,2,249,0.152,0.174,0.2,2.667,264,0.011,17,355,33.9,0.042,594,10.1,2.0,2.7,644.1,6.6,3,9,26.7,10,50,2.69,35.4,18.0,22.0,50.2,18.0,22.0,0,0,0,0,0,0,0,0,0,0,0,0,0,0,0,0,0,0,0,0,0,0,0,0,0,0,0.021999999999999992,0.026000000000000023,2.5149999999999997,0
4443250,2,250,0.16,0.168,0.195,2.707,265,0.014,17,355,34.0,0.039,596,10.1,2.0,2.7,643.6,6.6,3,9,26.7,10,50,2.69,35.4,18.0,22.0,50.2,18.0,22.0,0,0,0,0,0,0,0,0,0,0,0,0,0,0,0,0,0,0,0,0,0,0,0,0,0,0,0.008000000000000007,0.026999999999999996,2.5469999999999997,0
4444251,2,251,0.158,0.164,0.202,2.685,264,0.012,18,354,33.9,0.04,594,10.1,2.0,2.7,643.6,6.6,3,9,26.7,10,50,2.69,35.4,18.0,22.0,50.2,18.0,22.0,0,0,0,0,0,0,0,0,0,0,0,0,0,0,0,0,0,0,0,0,0,0,0,0,0,0,0.006000000000000005,0.038000000000000006,2.527,0
4445252,2,252,0.158,0.17,0.206,2.696,264,0.009,18,354,34.0,0.04,595,10.1,2.0,2.7,643.5,6.6,3,9,26.7,10,50,2.69,35.3,18.0,22.0,50.2,18.0,22.0,0,0,0,0,0,0,0,0,0,0,0,0,0,0,0,0,0,0,0,0,0,0,0,0,0,0,0.01200000000000001,0.035999999999999976,2.5380000000000003,0
4446253,2,253,0.16,0.164,0.203,2.688,265,0.012,18,355,34.0,0.04,595,10.1,2.0,2.7,643.5,6.6,3,9,26.7,10,50,2.69,35.3,18.0,22.0,50.2,18.0,22.0,0,0,0,0,0,0,0,0,0,0,0,0,0,0,0,0,0,0,0,0,0,0,0,0,0,0,0.0040000000000000036,0.03900000000000001,2.528,0
4447254,2,254,0.156,0.164,0.196,2.721,265,0.014,17,354,34.0,0.038,595,10.1,2.0,2.7,643.3,6.6,3,9,26.7,10,50,2.69,35.2,18.0,22.0,50.2,18.0,22.0,0,0,0,0,0,0,0,0,0,0,0,0,0,0,0,0,0,0,0,0,0,0,0,0,0,0,0.008000000000000007,0.032,2.565,0
4448255,2,255,0.156,0.17,0.198,2.688,264,0.011,18,354,34.0,0.04,595,10.1,2.0,2.7,643.3,6.6,3,9,26.7,10,50,2.69,35.2,18.0,22.0,50.2,18.0,22.0,0,0,0,0,0,0,0,0,0,0,0,0,0,0,0,0,0,0,0,0,0,0,0,0,0,0,0.014000000000000012,0.027999999999999997,2.532,0
4449256,2,256,0.154,0.172,0.208,2.697,265,0.012,17,354,34.0,0.04,596,10.1,2.0,2.7,642.8,6.6,3,9,26.7,10,50,2.69,35.2,18.0,22.0,50.2,18.0,22.0,0,0,0,0,0,0,0,0,0,0,0,0,0,0,0,0,0,0,0,0,0,0,0,0,0,0,0.017999999999999988,0.036000000000000004,2.543,0
4450257,2,257,0.16,0.172,0.202,2.702,264,0.011,17,364,34.0,0.04,595,10.1,2.0,2.7,642.5,6.6,3,9,26.7,10,50,2.71,35.2,18.0,22.0,50.3,18.0,22.0,0,0,0,0,0,0,0,0,0,0,0,0,0,0,0,0,0,0,0,0,0,0,0,0,0,0,0.011999999999999983,0.030000000000000027,2.542,0
4451258,2,258,0.156,0.174,0.196,2.701,265,0.013,17,364,34.0,0.04,595,10.1,2.0,2.7,642.5,6.6,3,9,26.7,10,50,2.71,35.2,18.0,22.0,50.3,18.0,22.0,0,0,0,0,0,0,0,0,0,0,0,0,0,0,0,0,0,0,0,0,0,0,0,0,0,0,0.017999999999999988,0.02200000000000002,2.545,0
4452259,2,259,0.158,0.162,0.212,2.719,265,0.012,17,363,34.0,0.039,596,10.1,2.0,2.7,641.9,6.6,3,9,26.8,10,50,2.7,35.2,18.0,22.0,50.3,18.0,22.0,0,0,0,0,0,0,0,0,0,0,0,0,0,0,0,0,0,0,0,0,0,0,0,0,0,0,0.0040000000000000036,0.04999999999999999,2.561,0
4453260,2,260,0.154,0.162,0.212,2.675,264,0.014,17,355,34.0,0.039,594,10.1,2.0,2.7,641.9,6.6,3,9,26.8,10,50,2.7,35.2,18.0,22.0,50.3,18.0,22.0,0,0,0,0,0,0,0,0,0,0,0,0,0,0,0,0,0,0,0,0,0,0,0,0,0,0,0.008000000000000007,0.04999999999999999,2.521,0
4454261,2,261,0.15,0.168,0.194,2.704,265,0.012,16,357,34.0,0.04,595,10.1,2.0,2.7,641.4,6.5,3,9,26.8,10,50,2.7,35.2,18.0,22.0,50.2,18.0,22.0,0,0,0,0,0,0,0,0,0,0,0,0,0,0,0,0,0,0,0,0,0,0,0,0,0,0,0.018000000000000016,0.025999999999999995,2.5540000000000003,0
4455262,2,262,0.157,0.163,0.208,2.704,265,0.012,17,355,34.0,0.039,595,10.1,2.0,2.7,641.4,6.5,3,9,26.8,10,50,2.7,35.2,18.0,22.0,50.2,18.0,22.0,0,0,0,0,0,0,0,0,0,0,0,0,0,0,0,0,0,0,0,0,0,0,0,0,0,0,0.006000000000000005,0.044999999999999984,2.547,0
4456263,2,263,0.158,0.164,0.206,2.722,265,0.011,17,357,34.0,0.041,595,10.1,2.0,2.7,641.0,6.5,3,9,26.8,10,50,2.71,35.2,18.0,22.0,50.2,18.0,22.0,0,0,0,0,0,0,0,0,0,0,0,0,0,0,0,0,0,0,0,0,0,0,0,0,0,0,0.006000000000000005,0.04199999999999998,2.564,0
4457264,2,264,0.158,0.162,0.192,2.677,264,0.012,17,357,33.9,0.037,595,10.1,2.0,2.7,640.7,6.5,3,9,26.8,10,50,2.73,35.2,18.0,22.0,50.1,18.0,22.0,0,0,0,0,0,0,0,0,0,0,0,0,0,0,0,0,0,0,0,0,0,0,0,0,0,0,0.0040000000000000036,0.03,2.519,0
4458265,2,265,0.157,0.162,0.205,2.698,265,0.012,16,357,34.0,0.04,595,10.1,2.0,2.7,640.7,6.5,3,9,26.8,10,50,2.73,35.2,18.0,22.0,50.1,18.0,22.0,0,0,0,0,0,0,0,0,0,0,0,0,0,0,0,0,0,0,0,0,0,0,0,0,0,0,0.0050000000000000044,0.04299999999999998,2.541,0
4459266,2,266,0.156,0.163,0.206,2.698,264,0.012,16,357,34.0,0.042,595,10.1,2.0,2.7,640.4,6.4,3,9,26.8,10,50,2.7,35.2,18.0,22.0,50.1,18.0,22.0,0,0,0,0,0,0,0,0,0,0,0,0,0,0,0,0,0,0,0,0,0,0,0,0,0,0,0.007000000000000006,0.04299999999999998,2.542,0
4460267,2,267,0.15,0.164,0.204,2.711,264,0.014,16,357,33.9,0.04,595,10.1,2.0,2.7,640.4,6.4,3,9,26.8,10,50,2.7,35.2,18.0,22.0,50.1,18.0,22.0,0,0,0,0,0,0,0,0,0,0,0,0,0,0,0,0,0,0,0,0,0,0,0,0,0,0,0.014000000000000012,0.03999999999999998,2.561,0
4461268,2,268,0.16,0.168,0.198,2.714,264,0.013,16,355,34.0,0.037,595,10.1,2.0,2.7,640.4,6.4,3,9,26.8,10,50,2.71,35.2,18.0,22.0,50.3,18.0,22.0,0,0,0,0,0,0,0,0,0,0,0,0,0,0,0,0,0,0,0,0,0,0,0,0,0,0,0.008000000000000007,0.03,2.554,0
4462269,2,269,0.15,0.164,0.2,2.678,264,0.012,16,355,33.9,0.042,595,10.1,2.0,2.7,640.4,6.4,3,9,26.8,10,50,2.71,35.2,18.0,22.0,50.3,18.0,22.0,0,0,0,0,0,0,0,0,0,0,0,0,0,0,0,0,0,0,0,0,0,0,0,0,0,0,0.014000000000000012,0.036000000000000004,2.528,0
4463270,2,270,0.158,0.166,0.202,2.716,264,0.012,17,355,33.9,0.04,595,10.1,2.0,2.7,640.6,6.4,3,9,26.8,10,50,2.69,35.2,18.0,22.0,50.8,18.0,22.0,0,0,0,0,0,0,0,0,0,0,0,0,0,0,0,0,0,0,0,0,0,0,0,0,0,0,0.008000000000000007,0.036000000000000004,2.5580000000000003,0
4464271,2,271,0.15,0.174,0.202,2.665,264,0.012,16,355,33.8,0.04,594,10.1,2.0,2.7,641.5,6.4,3,9,26.8,10,50,2.74,35.4,18.0,22.0,50.9,18.0,22.0,0,0,0,0,0,0,0,0,0,0,0,0,0,0,0,0,0,0,0,0,0,0,0,0,0,0,0.023999999999999994,0.028000000000000025,2.515,0
4465272,2,272,0.152,0.174,0.203,2.709,265,0.011,17,355,33.9,0.039,595,10.1,2.0,2.7,641.5,6.4,3,9,26.8,10,50,2.74,35.4,18.0,22.0,50.9,18.0,22.0,0,0,0,0,0,0,0,0,0,0,0,0,0,0,0,0,0,0,0,0,0,0,0,0,0,0,0.021999999999999992,0.029000000000000026,2.557,0
4466273,2,273,0.148,0.16,0.204,2.7,264,0.012,16,355,33.8,0.04,594,10.1,2.0,2.7,642.2,6.3,3,9,26.8,10,50,2.68,35.5,18.0,22.0,50.5,18.0,22.0,0,0,0,0,0,0,0,0,0,0,0,0,0,0,0,0,0,0,0,0,0,0,0,0,0,0,0.01200000000000001,0.043999999999999984,2.552,0
4467274,2,274,0.16,0.162,0.2,2.716,264,0.013,16,355,33.8,0.04,594,10.1,2.0,2.7,642.2,6.3,3,9,26.8,10,50,2.68,35.5,18.0,22.0,50.5,18.0,22.0,0,0,0,0,0,0,0,0,0,0,0,0,0,0,0,0,0,0,0,0,0,0,0,0,0,0,0.0020000000000000018,0.038000000000000006,2.556,0
4468275,2,275,0.16,0.162,0.2,2.716,264,0.013,16,355,33.8,0.04,594,10.1,2.0,2.7,643.2,6.3,3,9,26.8,10,50,2.72,35.5,18.0,22.0,50.2,18.0,22.0,0,0,0,0,0,0,0,0,0,0,0,0,0,0,0,0,0,0,0,0,0,0,0,0,0,0,0.0020000000000000018,0.038000000000000006,2.556,0
4469276,2,276,0.156,0.17,0.2,2.701,264,0.012,17,355,33.9,0.04,594,10.1,2.0,2.7,643.2,6.3,3,9,26.8,10,50,2.72,35.5,18.0,22.0,50.2,18.0,22.0,0,0,0,0,0,0,0,0,0,0,0,0,0,0,0,0,0,0,0,0,0,0,0,0,0,0,0.014000000000000012,0.03,2.545,0
4470277,2,277,0.156,0.17,0.2,2.701,264,0.012,17,355,33.9,0.04,594,10.1,2.0,2.7,643.8,6.2,3,9,26.8,10,50,2.69,35.6,18.0,22.0,49.7,18.0,22.0,0,0,0,0,0,0,0,0,0,0,0,0,0,0,0,0,0,0,0,0,0,0,0,0,0,0,0.014000000000000012,0.03,2.545,0
4471278,2,278,0.154,0.173,0.198,2.682,264,0.011,16,355,34.0,0.04,595,10.1,2.0,2.7,643.8,6.2,3,9,26.8,10,50,2.69,35.6,18.0,22.0,49.7,18.0,22.0,0,0,0,0,0,0,0,0,0,0,0,0,0,0,0,0,0,0,0,0,0,0,0,0,0,0,0.01899999999999999,0.025000000000000022,2.528,0
4472279,2,279,0.158,0.17,0.2,2.705,264,0.012,17,355,33.9,0.04,595,10.1,2.0,2.7,644.2,6.2,3,9,26.8,10,50,2.7,35.6,18.0,22.0,49.7,18.0,22.0,0,0,0,0,0,0,0,0,0,0,0,0,0,0,0,0,0,0,0,0,0,0,0,0,0,0,0.01200000000000001,0.03,2.547,0
4473280,2,280,0.15,0.164,0.2,2.715,264,0.012,17,354,34.0,0.04,595,10.1,2.0,2.7,645.3,6.1,3,9,26.8,10,50,2.68,35.6,18.0,22.0,49.8,18.0,22.0,0,0,0,0,0,0,0,0,0,0,0,0,0,0,0,0,0,0,0,0,0,0,0,0,0,0,0.014000000000000012,0.036000000000000004,2.565,0
4474281,2,281,0.162,0.174,0.21,2.708,264,0.012,18,354,33.9,0.04,594,10.1,2.0,2.7,645.3,6.1,3,9,26.8,10,50,2.68,35.6,18.0,22.0,49.8,18.0,22.0,0,0,0,0,0,0,0,0,0,0,0,0,0,0,0,0,0,0,0,0,0,0,0,0,0,0,0.011999999999999983,0.036000000000000004,2.5460000000000003,0
4475282,2,282,0.149,0.172,0.198,2.689,264,0.012,17,354,33.9,0.04,594,10.1,2.0,2.7,645.9,6.1,3,9,26.8,10,50,2.68,35.7,18.0,22.0,49.8,18.0,22.0,0,0,0,0,0,0,0,0,0,0,0,0,0,0,0,0,0,0,0,0,0,0,0,0,0,0,0.022999999999999993,0.026000000000000023,2.54,0
4476283,2,283,0.156,0.168,0.196,2.713,264,0.012,16,361,33.9,0.04,594,10.1,2.0,2.7,645.9,6.1,3,9,26.8,10,50,2.68,35.7,18.0,22.0,49.8,18.0,22.0,0,0,0,0,0,0,0,0,0,0,0,0,0,0,0,0,0,0,0,0,0,0,0,0,0,0,0.01200000000000001,0.027999999999999997,2.557,0
4477284,2,284,0.158,0.168,0.2,2.697,264,0.012,18,361,34.0,0.04,595,10.1,2.0,2.7,647.0,6.1,3,9,26.8,10,50,2.69,35.7,18.0,22.0,49.6,18.0,22.0,0,0,0,0,0,0,0,0,0,0,0,0,0,0,0,0,0,0,0,0,0,0,0,0,0,0,0.010000000000000009,0.032,2.539,0
4478285,2,285,0.158,0.168,0.2,2.697,264,0.012,18,361,34.0,0.04,595,10.1,2.0,2.7,647.0,6.1,3,9,26.8,10,50,2.69,35.7,18.0,22.0,49.6,18.0,22.0,0,0,0,0,0,0,0,0,0,0,0,0,0,0,0,0,0,0,0,0,0,0,0,0,0,0,0.010000000000000009,0.032,2.539,0
4479286,2,286,0.157,0.162,0.2,2.71,264,0.013,17,355,33.9,0.042,594,10.0,2.0,2.7,647.6,6.1,3,9,26.8,10,50,2.71,35.8,18.0,22.0,49.3,18.0,22.0,0,0,0,0,0,0,0,0,0,0,0,0,0,0,0,0,0,0,0,0,0,0,0,0,0,0,0.0050000000000000044,0.038000000000000006,2.553,0
4480287,2,287,0.158,0.174,0.2,2.712,264,0.01,17,355,33.9,0.042,595,10.1,2.0,2.7,648.4,6.1,3,9,26.8,10,50,2.72,35.9,18.0,22.0,49.0,18.0,22.0,0,0,0,0,0,0,0,0,0,0,0,0,0,0,0,0,0,0,0,0,0,0,0,0,0,0,0.015999999999999986,0.026000000000000023,2.5540000000000003,0
4481288,2,288,0.142,0.172,0.204,2.706,264,0.012,17,355,33.9,0.04,595,10.1,2.0,2.7,648.4,6.1,3,9,26.8,10,50,2.72,35.9,18.0,22.0,49.0,18.0,22.0,0,0,0,0,0,0,0,0,0,0,0,0,0,0,0,0,0,0,0,0,0,0,0,0,0,0,0.03,0.032,2.564,0
4482289,2,289,0.158,0.164,0.206,2.713,264,0.012,16,355,34.0,0.04,595,10.0,2.0,2.7,649.0,6.1,3,9,26.8,10,50,2.7,35.9,18.0,22.0,48.9,18.0,22.0,0,0,0,0,0,0,0,0,0,0,0,0,0,0,0,0,0,0,0,0,0,0,0,0,0,0,0.006000000000000005,0.04199999999999998,2.555,0
4483290,2,290,0.16,0.164,0.192,2.712,264,0.012,17,355,33.9,0.039,594,10.0,2.0,2.7,649.0,6.1,3,9,26.8,10,50,2.7,35.9,18.0,22.0,48.9,18.0,22.0,0,0,0,0,0,0,0,0,0,0,0,0,0,0,0,0,0,0,0,0,0,0,0,0,0,0,0.0040000000000000036,0.027999999999999997,2.552,0
4484291,2,291,0.15,0.172,0.206,2.711,264,0.014,17,355,33.9,0.041,595,10.0,2.0,2.7,649.4,6.1,3,9,26.8,10,50,2.69,35.9,18.0,22.0,48.9,18.0,22.0,0,0,0,0,0,0,0,0,0,0,0,0,0,0,0,0,0,0,0,0,0,0,0,0,0,0,0.021999999999999992,0.034,2.561,0
4485292,2,292,0.158,0.166,0.2,2.672,264,0.011,17,357,33.9,0.041,594,10.1,2.0,2.7,649.4,6.1,3,9,26.8,10,50,2.69,35.9,18.0,22.0,48.9,18.0,22.0,0,0,0,0,0,0,0,0,0,0,0,0,0,0,0,0,0,0,0,0,0,0,0,0,0,0,0.008000000000000007,0.034,2.5140000000000002,0
4486293,2,293,0.16,0.168,0.208,2.723,264,0.011,17,355,34.0,0.042,595,10.1,2.0,2.7,649.7,6.1,3,9,26.8,10,50,2.68,35.9,18.0,22.0,48.9,18.0,22.0,0,0,0,0,0,0,0,0,0,0,0,0,0,0,0,0,0,0,0,0,0,0,0,0,0,0,0.008000000000000007,0.03999999999999998,2.5629999999999997,0
4487294,2,294,0.158,0.162,0.19,2.713,265,0.012,18,355,33.9,0.041,595,10.0,2.0,2.7,650.4,6.1,3,9,26.8,10,50,2.72,35.9,18.0,22.0,48.8,18.0,22.0,0,0,0,0,0,0,0,0,0,0,0,0,0,0,0,0,0,0,0,0,0,0,0,0,0,0,0.0040000000000000036,0.027999999999999997,2.555,0
4488295,2,295,0.155,0.162,0.198,2.706,264,0.012,17,355,33.9,0.04,594,10.0,2.0,2.7,650.4,6.1,3,9,26.8,10,50,2.72,35.9,18.0,22.0,48.8,18.0,22.0,0,0,0,0,0,0,0,0,0,0,0,0,0,0,0,0,0,0,0,0,0,0,0,0,0,0,0.007000000000000006,0.036000000000000004,2.551,0
4489296,2,296,0.158,0.164,0.184,2.716,264,0.012,17,355,33.9,0.041,595,10.0,2.0,2.7,650.3,6.0,3,9,26.8,10,50,2.72,35.9,18.0,22.0,48.7,18.0,22.0,0,0,0,0,0,0,0,0,0,0,0,0,0,0,0,0,0,0,0,0,0,0,0,0,0,0,0.006000000000000005,0.01999999999999999,2.5580000000000003,0
4490297,2,297,0.154,0.172,0.204,2.698,264,0.011,17,357,33.9,0.039,595,10.0,2.0,2.7,650.3,6.0,3,9,26.8,10,50,2.72,35.9,18.0,22.0,48.7,18.0,22.0,0,0,0,0,0,0,0,0,0,0,0,0,0,0,0,0,0,0,0,0,0,0,0,0,0,0,0.017999999999999988,0.032,2.544,0
4491298,2,298,0.157,0.17,0.196,2.713,265,0.011,18,355,33.8,0.042,596,10.0,2.0,2.7,650.5,6.0,3,9,26.8,10,50,2.7,35.8,18.0,22.0,48.7,18.0,22.0,0,0,0,0,0,0,0,0,0,0,0,0,0,0,0,0,0,0,0,0,0,0,0,0,0,0,0.013000000000000012,0.025999999999999995,2.556,0
4492299,2,299,0.146,0.17,0.206,2.683,264,0.012,17,355,33.8,0.042,595,10.0,2.0,2.7,650.5,6.0,3,9,26.8,10,50,2.7,35.8,18.0,22.0,48.7,18.0,22.0,0,0,0,0,0,0,0,0,0,0,0,0,0,0,0,0,0,0,0,0,0,0,0,0,0,0,0.02400000000000002,0.035999999999999976,2.537,0
4493300,2,300,0.154,0.172,0.198,2.72,264,0.013,18,355,33.8,0.042,595,10.0,2.0,2.7,649.7,6.0,3,9,26.8,10,50,2.69,35.9,18.0,22.0,48.7,18.0,22.0,0,0,0,0,0,0,0,0,0,0,0,0,0,0,0,0,0,0,0,0,0,0,0,0,0,0,0.017999999999999988,0.026000000000000023,2.5660000000000003,0
4494301,2,301,0.15,0.166,0.2,2.698,265,0.012,17,355,33.8,0.039,595,10.0,2.0,2.7,649.3,6.0,3,9,26.8,10,50,2.73,35.9,18.0,22.0,48.7,18.0,22.0,0,0,0,0,0,0,0,0,0,0,0,0,0,0,0,0,0,0,0,0,0,0,0,0,0,0,0.016000000000000014,0.034,2.548,0
4495302,2,302,0.162,0.176,0.2,2.684,264,0.014,17,359,33.8,0.04,595,10.0,2.0,2.7,649.3,6.0,3,9,26.8,10,50,2.73,35.9,18.0,22.0,48.7,18.0,22.0,0,0,0,0,0,0,0,0,0,0,0,0,0,0,0,0,0,0,0,0,0,0,0,0,0,0,0.013999999999999985,0.02400000000000002,2.5220000000000002,0
4496303,2,303,0.16,0.172,0.2,2.698,265,0.012,17,355,33.9,0.039,595,10.0,2.0,2.7,648.6,6.0,3,9,26.8,10,50,2.7,35.9,18.0,22.0,48.7,18.0,22.0,0,0,0,0,0,0,0,0,0,0,0,0,0,0,0,0,0,0,0,0,0,0,0,0,0,0,0.011999999999999983,0.028000000000000025,2.538,0
4497304,2,304,0.158,0.165,0.202,2.707,265,0.012,17,355,33.9,0.039,595,10.0,2.0,2.7,648.6,6.0,3,9,26.8,10,50,2.7,35.9,18.0,22.0,48.7,18.0,22.0,0,0,0,0,0,0,0,0,0,0,0,0,0,0,0,0,0,0,0,0,0,0,0,0,0,0,0.007000000000000006,0.037000000000000005,2.549,0
4498305,2,305,0.156,0.172,0.2,2.705,264,0.012,16,355,33.9,0.04,595,10.0,2.0,2.7,648.1,6.0,3,9,26.8,10,50,2.68,35.9,18.0,22.0,48.6,18.0,22.0,0,0,0,0,0,0,0,0,0,0,0,0,0,0,0,0,0,0,0,0,0,0,0,0,0,0,0.015999999999999986,0.028000000000000025,2.549,0
4499306,2,306,0.156,0.172,0.2,2.705,264,0.012,16,355,33.9,0.04,595,10.0,2.0,2.7,648.1,6.0,3,9,26.8,10,50,2.68,35.9,18.0,22.0,48.6,18.0,22.0,0,0,0,0,0,0,0,0,0,0,0,0,0,0,0,0,0,0,0,0,0,0,0,0,0,0,0.015999999999999986,0.028000000000000025,2.549,0
4500307,2,307,0.156,0.164,0.198,2.704,264,0.012,17,355,33.9,0.04,595,10.0,2.0,2.7,647.9,5.9,3,9,26.8,10,50,2.69,35.9,18.0,22.0,48.7,18.0,22.0,0,0,0,0,0,0,0,0,0,0,0,0,0,0,0,0,0,0,0,0,0,0,0,0,0,0,0.008000000000000007,0.034,2.548,0
4501308,2,308,0.154,0.168,0.198,2.702,264,0.011,18,355,33.9,0.042,595,10.0,2.0,2.7,647.9,5.9,3,9,26.8,10,50,2.69,35.9,18.0,22.0,48.7,18.0,22.0,0,0,0,0,0,0,0,0,0,0,0,0,0,0,0,0,0,0,0,0,0,0,0,0,0,0,0.014000000000000012,0.03,2.548,0
4502309,2,309,0.147,0.17,0.203,2.713,264,0.012,17,354,34.0,0.04,595,10.0,2.0,2.7,647.9,6.0,3,9,26.8,10,50,2.69,35.8,18.0,22.0,48.7,18.0,22.0,0,0,0,0,0,0,0,0,0,0,0,0,0,0,0,0,0,0,0,0,0,0,0,0,0,0,0.02300000000000002,0.033,2.5660000000000003,0
4503310,2,310,0.159,0.166,0.194,2.721,265,0.012,18,355,33.9,0.04,595,10.0,2.0,2.7,648.3,6.0,3,9,26.8,10,50,2.71,35.7,18.0,22.0,48.9,18.0,22.0,0,0,0,0,0,0,0,0,0,0,0,0,0,0,0,0,0,0,0,0,0,0,0,0,0,0,0.007000000000000006,0.027999999999999997,2.5620000000000003,0
4504311,2,311,0.16,0.164,0.2,2.721,264,0.013,17,355,33.9,0.04,594,10.0,2.0,2.7,648.3,6.0,3,9,26.8,10,50,2.71,35.7,18.0,22.0,48.9,18.0,22.0,0,0,0,0,0,0,0,0,0,0,0,0,0,0,0,0,0,0,0,0,0,0,0,0,0,0,0.0040000000000000036,0.036000000000000004,2.561,0
4505312,2,312,0.16,0.174,0.2,2.675,264,0.012,17,355,33.9,0.039,595,10.0,2.0,2.7,648.3,5.9,3,9,26.8,10,50,2.7,35.6,18.0,22.0,49.1,18.0,22.0,0,0,0,0,0,0,0,0,0,0,0,0,0,0,0,0,0,0,0,0,0,0,0,0,0,0,0.013999999999999985,0.026000000000000023,2.5149999999999997,0
4506313,2,313,0.142,0.174,0.194,2.718,264,0.011,17,355,33.9,0.039,594,10.0,2.0,2.7,648.3,5.9,3,9,26.8,10,50,2.7,35.6,18.0,22.0,49.1,18.0,22.0,0,0,0,0,0,0,0,0,0,0,0,0,0,0,0,0,0,0,0,0,0,0,0,0,0,0,0.032,0.020000000000000018,2.576,0
4507314,2,314,0.146,0.17,0.2,2.718,265,0.012,18,355,34.0,0.041,596,10.0,2.0,2.7,648.8,5.9,3,9,26.8,10,50,2.72,35.6,18.0,22.0,49.3,18.0,22.0,0,0,0,0,0,0,0,0,0,0,0,0,0,0,0,0,0,0,0,0,0,0,0,0,0,0,0.02400000000000002,0.03,2.572,0
4508315,2,315,0.152,0.17,0.202,2.692,264,0.012,19,355,33.9,0.042,594,10.0,2.0,2.7,648.8,5.9,3,9,26.8,10,50,2.72,35.6,18.0,22.0,49.3,18.0,22.0,0,0,0,0,0,0,0,0,0,0,0,0,0,0,0,0,0,0,0,0,0,0,0,0,0,0,0.018000000000000016,0.032,2.54,0
4509316,2,316,0.157,0.162,0.206,2.71,265,0.012,20,355,33.9,0.042,596,10.0,2.0,2.7,649.2,5.9,3,9,26.8,10,50,2.72,35.6,18.0,22.0,49.4,18.0,22.0,0,0,0,0,0,0,0,0,0,0,0,0,0,0,0,0,0,0,0,0,0,0,0,0,0,0,0.0050000000000000044,0.043999999999999984,2.553,0
4510317,2,317,0.157,0.17,0.208,2.711,264,0.014,19,355,33.9,0.042,595,10.0,2.0,2.7,649.2,5.9,3,9,26.8,10,50,2.71,35.6,18.0,22.0,49.3,18.0,22.0,0,0,0,0,0,0,0,0,0,0,0,0,0,0,0,0,0,0,0,0,0,0,0,0,0,0,0.013000000000000012,0.03799999999999998,2.554,0
4511318,2,318,0.157,0.17,0.208,2.711,264,0.014,19,355,33.9,0.042,595,10.0,2.0,2.7,649.2,5.9,3,9,26.8,10,50,2.71,35.6,18.0,22.0,49.3,18.0,22.0,0,0,0,0,0,0,0,0,0,0,0,0,0,0,0,0,0,0,0,0,0,0,0,0,0,0,0.013000000000000012,0.03799999999999998,2.554,0
4512319,2,319,0.157,0.162,0.203,2.715,264,0.011,18,355,33.9,0.042,595,10.0,2.0,2.7,649.4,5.9,3,9,26.8,10,50,2.71,35.7,18.0,22.0,49.1,18.0,22.0,0,0,0,0,0,0,0,0,0,0,0,0,0,0,0,0,0,0,0,0,0,0,0,0,0,0,0.0050000000000000044,0.04100000000000001,2.558,0
4513320,2,320,0.157,0.162,0.203,2.715,264,0.011,18,355,33.9,0.042,595,10.0,2.0,2.7,649.4,5.9,3,9,26.8,10,50,2.71,35.7,18.0,22.0,49.1,18.0,22.0,0,0,0,0,0,0,0,0,0,0,0,0,0,0,0,0,0,0,0,0,0,0,0,0,0,0,0.0050000000000000044,0.04100000000000001,2.558,0
4514321,2,321,0.152,0.171,0.196,2.717,265,0.012,17,355,33.8,0.041,596,10.0,2.0,2.7,649.3,6.0,3,9,26.9,10,50,2.74,35.8,18.0,22.0,48.9,18.0,22.0,0,0,0,0,0,0,0,0,0,0,0,0,0,0,0,0,0,0,0,0,0,0,0,0,0,0,0.019000000000000017,0.024999999999999994,2.565,0
4515322,2,322,0.152,0.174,0.19,2.7,264,0.012,18,355,33.8,0.039,594,10.0,2.0,2.7,649.3,6.0,3,9,26.9,10,50,2.74,35.8,18.0,22.0,48.9,18.0,22.0,0,0,0,0,0,0,0,0,0,0,0,0,0,0,0,0,0,0,0,0,0,0,0,0,0,0,0.021999999999999992,0.016000000000000014,2.548,0
4516323,2,323,0.155,0.172,0.198,2.705,264,0.012,18,357,33.8,0.042,595,10.0,2.0,2.7,648.5,6.1,3,9,26.9,10,50,2.71,35.7,18.0,22.0,48.8,18.0,22.0,0,0,0,0,0,0,0,0,0,0,0,0,0,0,0,0,0,0,0,0,0,0,0,0,0,0,0.016999999999999987,0.026000000000000023,2.5500000000000003,0
4517324,2,324,0.154,0.17,0.2,2.703,264,0.012,18,357,33.9,0.04,594,10.1,2.0,2.7,648.4,6.1,3,9,26.9,10,50,2.71,35.7,18.0,22.0,48.6,18.0,22.0,0,0,0,0,0,0,0,0,0,0,0,0,0,0,0,0,0,0,0,0,1,0,0,0,0,0,0.016000000000000014,0.03,2.549,1
4518325,2,325,0.152,0.166,0.21,2.713,265,0.011,19,354,33.8,0.041,595,10.1,2.0,2.7,648.4,6.1,3,9,26.9,10,50,2.71,35.7,18.0,22.0,48.6,18.0,22.0,0,0,0,0,0,0,0,0,0,0,0,0,0,0,0,0,0,0,0,0,0,0,0,0,0,0,0.014000000000000012,0.043999999999999984,2.561,0
4519326,2,326,0.16,0.163,0.197,2.716,264,0.012,18,355,33.9,0.041,595,10.1,2.0,2.7,647.9,6.2,3,9,26.9,10,50,2.72,35.8,18.0,22.0,48.3,18.0,22.0,0,0,0,0,0,0,0,0,0,0,0,0,0,0,0,0,0,0,0,0,0,0,0,0,0,0,0.0030000000000000027,0.034,2.556,0
4520327,2,327,0.158,0.16,0.208,2.71,264,0.011,18,354,33.9,0.042,595,10.1,2.0,2.7,647.9,6.2,3,9,26.9,10,50,2.72,35.8,18.0,22.0,48.3,18.0,22.0,0,0,0,0,0,0,0,0,0,0,0,0,0,0,0,0,0,0,0,0,0,0,0,0,0,0,0.0020000000000000018,0.04799999999999999,2.552,0
4521328,2,328,0.152,0.164,0.208,2.682,264,0.012,19,355,33.9,0.039,594,10.1,2.0,2.7,648.0,6.3,3,9,26.8,10,50,2.69,35.8,18.0,22.0,47.8,18.0,22.0,0,0,0,0,0,0,0,0,0,0,0,0,0,0,0,0,0,0,0,0,0,0,0,0,0,0,0.01200000000000001,0.043999999999999984,2.53,0
4522329,2,329,0.152,0.162,0.194,2.683,264,0.012,18,355,34.0,0.04,595,10.1,2.0,2.7,648.0,6.3,3,9,26.8,10,50,2.69,35.8,18.0,22.0,47.8,18.0,22.0,0,0,0,0,0,0,0,0,0,0,0,0,0,0,0,0,0,0,0,0,0,0,0,0,0,0,0.010000000000000009,0.032,2.5309999999999997,0
4523330,2,330,0.158,0.165,0.202,2.678,264,0.012,18,354,33.9,0.04,595,10.1,2.0,2.7,648.2,6.3,3,9,26.8,10,50,2.71,35.8,18.0,22.0,47.9,18.0,22.0,0,0,0,0,0,0,0,0,0,0,0,0,0,0,0,0,0,0,0,0,0,1,0,0,0,0,0.007000000000000006,0.037000000000000005,2.52,1
4524331,2,331,0.156,0.168,0.197,2.702,264,0.012,19,354,33.9,0.042,595,10.1,2.0,2.7,648.2,6.3,3,9,26.8,10,50,2.71,35.8,18.0,22.0,47.9,18.0,22.0,0,0,0,0,0,0,0,0,0,0,0,0,0,0,0,0,0,0,0,0,1,0,0,0,0,0,0.01200000000000001,0.028999999999999998,2.546,1
4525332,2,332,0.15,0.166,0.19,2.677,265,0.012,18,355,33.9,0.04,596,10.1,2.0,2.7,648.1,6.3,3,9,26.8,10,50,2.71,35.8,18.0,22.0,48.0,18.0,22.0,0,0,0,0,0,0,0,0,0,0,0,0,0,0,0,0,0,0,0,0,0,0,0,0,0,0,0.016000000000000014,0.023999999999999994,2.527,0
4526333,2,333,0.152,0.17,0.203,2.707,265,0.012,18,354,33.9,0.042,596,10.1,2.0,2.7,648.1,6.2,3,9,26.8,10,50,2.7,35.8,18.0,22.0,48.1,18.0,22.0,0,0,0,0,0,0,0,1,0,0,0,0,0,0,0,0,0,0,0,0,0,0,0,0,0,0,0.018000000000000016,0.033,2.5549999999999997,1
4527334,2,334,0.158,0.172,0.196,2.71,264,0.012,18,355,33.9,0.041,595,10.1,2.0,2.7,648.1,6.2,3,9,26.8,10,50,2.7,35.8,18.0,22.0,48.1,18.0,22.0,0,0,0,0,0,0,0,0,0,0,0,0,0,0,0,0,0,0,0,0,0,0,0,0,0,0,0.013999999999999985,0.02400000000000002,2.552,0
4528335,2,335,0.148,0.17,0.196,2.692,265,0.011,15,354,46.0,0.039,595,10.1,2.0,2.7,647.8,6.2,3,9,26.8,10,50,2.69,35.8,18.0,22.0,48.1,18.0,22.0,0,0,0,0,0,0,0,0,0,0,0,0,0,0,0,0,0,0,0,0,0,0,0,0,0,0,0.02200000000000002,0.025999999999999995,2.544,0
4529336,2,336,0.15,0.163,0.21,2.707,265,0.012,18,364,33.9,0.041,596,10.1,2.0,2.7,647.4,6.2,3,9,26.8,10,50,2.68,35.8,18.0,22.0,48.1,18.0,22.0,0,0,0,0,0,0,0,0,0,0,0,0,0,0,0,0,0,0,0,0,0,0,0,0,0,0,0.013000000000000012,0.046999999999999986,2.557,0
4530337,2,337,0.156,0.164,0.194,2.694,264,0.012,17,363,33.9,0.04,595,10.1,2.0,2.7,647.4,6.2,3,9,26.8,10,50,2.68,35.8,18.0,22.0,48.1,18.0,22.0,0,0,0,0,0,0,0,0,0,0,0,0,0,0,0,0,0,0,0,0,0,0,0,0,0,0,0.008000000000000007,0.03,2.538,0
4531338,2,338,0.156,0.17,0.198,2.718,265,0.014,17,364,34.0,0.041,596,10.1,2.0,2.7,647.0,6.2,3,9,26.8,10,50,2.68,35.8,18.0,22.0,48.1,18.0,22.0,0,0,0,0,0,0,0,0,0,0,0,0,0,0,0,0,0,0,0,0,1,0,0,0,0,0,0.014000000000000012,0.027999999999999997,2.562,1
4532339,2,339,0.158,0.164,0.198,2.677,264,0.012,18,355,33.8,0.04,594,10.1,2.0,2.7,647.0,6.2,3,9,26.8,10,50,2.68,35.8,18.0,22.0,48.1,18.0,22.0,0,0,0,0,0,0,0,0,0,0,0,0,0,0,0,0,0,0,0,0,0,0,0,0,0,0,0.006000000000000005,0.034,2.519,0
4533340,2,340,0.147,0.172,0.202,2.682,265,0.012,19,354,33.9,0.04,595,10.1,2.0,2.7,646.4,6.2,3,9,26.9,10,50,2.7,35.8,18.0,22.0,48.3,18.0,22.0,0,0,0,0,0,0,0,0,0,0,0,0,0,0,0,0,0,0,0,0,0,0,0,0,0,0,0.024999999999999994,0.030000000000000027,2.535,0
