Repository: heeso0908/hotsix

# 🏭 HotSix — 다이캐스팅 공정 데이터 기반 품질 예측 프로젝트

> 공정 변수 이상 패턴 감지를 통한 불량 발생 사전 경보 시스템

## 📌 프로젝트 개요

다이캐스팅(Die-casting)은 용융 금속을 금형에 고압으로 주입하여 정밀한 제품을 대량 생산하는 공정입니다.

본 프로젝트는 다이캐스팅 설비에서 매 Shot마다 자동으로 수집되는 **공정 변수(주조 압력, 금형 온도, 주입 속도 등)** 및 **센서 데이터(온도, 압력 등)** 를 분석하여, 불량 여부를 사전에 예측하는 머신러닝 기반 품질 예측 시스템을 구축합니다.

### 배경 — 왜 필요한가?

현재 다이캐스팅 현장에서는 미성형, 박리, 기공 등의 불량이 발생해도 **육안 검사에 의존**하여 다음과 같은 문제가 있습니다.

- 판정 기준의 주관성과 검사 속도 한계로 생산성 저하
- 불량 발생 원인 추적이 어려워 공정 개선 및 재발 방지 대책 부족
- 공정 데이터와 품질 검사를 효과적으로 연계하지 못해 실시간 품질 관리 미흡

이를 해결하기 위해 머신러닝 기반의 불량 자동 감지 및 조기 경보 시스템을 개발합니다.

File: notebooks/김희선/archive/product_type_2.csv (part 3 of 20)
Id,Product_Type,Shot,Velocity_1,Velocity_2,Velocity_3,High_Velocity,Cylinder_Pressure,Rapid_Rise_Time,Biscuit_Thickness,Clamping_Force,Cycle_Time,Pressure_Rise_Time,Casting_Pressure,Spray_Time,Spray_1_Time,Spray_2_Time,Melting_Furnace_Temp,Air_Pressure,Air_Pressure_Min,Air_Pressure_Max,Coolant_Temp,Coolant_Temp_Min,Coolant_Temp_Max,Coolant_Pressure,Factory_Temp,Factory_Temp_Min,Factory_Temp_Max,Factory_Humidity,Factory_Humidity_Min,Factory_Humidity_Max,Short_Shot_1,Bubble_1,Exfoliation_1,Blow_Hole_1,Stain_1,Dent_1,Deformation_1,Contamination_1,Impurity_1,Crack_1,Scratch_1,Buring_Mark_1,Inclusions_1,Short_Shot_2,Bubble_2,Exfoliation_2,Blow_Hole_2,Stain_2,Dent_2,Deformation_2,Contamination_2,Impurity_2,Crack_2,Scratch_2,Buring_Mark_2,Inclusions_2,Vel_1_2_Diff,Vel_2_3_Diff,Vel_Total_Range,Any_Defect
4534341,2,341,0.158,0.168,0.192,2.688,265,0.012,21,354,33.9,0.041,596,10.1,2.0,2.7,646.4,6.2,3,9,26.9,10,50,2.7,35.8,18.0,22.0,48.3,18.0,22.0,0,0,0,0,0,0,0,0,0,0,0,0,0,0,0,0,0,0,0,0,0,0,0,0,0,0,0.010000000000000009,0.023999999999999994,2.5300000000000002,0
4535342,2,342,0.152,0.164,0.194,2.675,265,0.012,21,354,33.9,0.042,595,10.1,2.0,2.7,646.0,6.2,3,9,26.8,10,50,2.69,35.9,18.0,22.0,48.4,18.0,22.0,0,0,0,0,0,0,0,0,0,0,0,0,0,0,0,0,0,0,0,0,1,0,0,0,0,0,0.01200000000000001,0.03,2.5229999999999997,1
4536343,2,343,0.158,0.162,0.2,2.68,264,0.012,21,366,34.0,0.042,595,10.1,2.0,2.7,646.0,6.2,3,9,26.8,10,50,2.69,35.9,18.0,22.0,48.4,18.0,22.0,0,0,0,0,0,0,0,0,0,0,0,0,0,0,0,0,0,0,0,0,0,0,0,0,0,0,0.0040000000000000036,0.038000000000000006,2.5220000000000002,0
4537344,2,344,0.154,0.172,0.189,2.707,265,0.014,21,366,33.9,0.042,596,10.1,2.0,2.7,645.5,6.1,3,9,26.9,10,50,2.67,35.9,18.0,22.0,48.4,18.0,22.0,0,0,0,0,0,0,0,0,0,0,0,0,0,0,0,0,0,0,0,0,0,0,0,0,0,0,0.017999999999999988,0.017000000000000015,2.553,0
4538345,2,345,0.157,0.166,0.198,2.696,265,0.011,21,366,33.9,0.042,596,10.1,2.0,2.7,644.9,6.1,3,9,26.9,10,50,2.7,35.9,18.0,22.0,48.2,18.0,22.0,0,0,0,0,0,0,0,0,0,0,0,0,0,0,0,0,0,0,0,0,0,0,0,0,0,0,0.009000000000000008,0.032,2.539,0
4539346,2,346,0.15,0.168,0.204,2.704,265,0.012,21,355,33.8,0.042,596,10.1,2.0,2.7,644.9,6.1,3,9,26.9,10,50,2.7,35.9,18.0,22.0,48.2,18.0,22.0,0,0,0,0,0,0,0,0,0,0,0,0,0,0,0,0,0,0,0,0,0,0,0,0,0,0,0.018000000000000016,0.035999999999999976,2.5540000000000003,0
4540347,2,347,0.158,0.17,0.2,2.713,265,0.012,20,355,33.9,0.041,596,10.1,2.0,2.7,644.4,6.1,3,9,26.9,10,50,2.71,36.0,18.0,22.0,48.0,18.0,22.0,0,0,0,0,0,0,0,0,0,0,0,0,0,0,0,0,0,0,0,0,0,0,0,0,0,0,0.01200000000000001,0.03,2.555,0
4541348,2,348,0.148,0.168,0.208,2.688,264,0.012,21,354,33.8,0.04,595,10.1,2.0,2.7,644.4,6.1,3,9,26.9,10,50,2.71,36.0,18.0,22.0,48.0,18.0,22.0,0,0,0,0,0,0,0,0,0,0,0,0,0,0,0,0,0,0,0,0,0,0,0,0,0,0,0.020000000000000018,0.03999999999999998,2.54,0
4542349,2,349,0.16,0.168,0.198,2.701,265,0.011,20,354,33.8,0.042,595,10.1,2.0,2.7,644.5,6.1,3,9,26.8,10,50,2.71,35.9,18.0,22.0,47.9,18.0,22.0,0,0,0,0,0,0,0,0,0,0,0,0,0,1,0,0,0,0,0,0,0,0,0,0,0,0,0.008000000000000007,0.03,2.541,1
4543350,2,350,0.152,0.172,0.202,2.71,264,0.012,21,355,33.8,0.042,595,10.1,2.0,2.7,644.5,6.1,3,9,26.8,10,50,2.71,35.9,18.0,22.0,47.9,18.0,22.0,0,0,0,0,0,0,0,0,0,1,0,0,0,0,0,0,0,0,0,0,0,0,0,0,0,0,0.01999999999999999,0.030000000000000027,2.558,1
4544351,2,351,0.152,0.163,0.208,2.705,264,0.012,20,355,33.8,0.041,595,10.1,2.0,2.7,644.1,6.1,3,9,26.9,10,50,2.67,35.9,18.0,22.0,47.8,18.0,22.0,0,0,0,0,0,0,0,0,0,0,0,0,0,0,0,0,0,0,0,0,0,0,0,0,0,0,0.01100000000000001,0.044999999999999984,2.553,0
4545352,2,352,0.158,0.17,0.196,2.707,265,0.012,19,354,33.9,0.041,596,10.1,2.0,2.7,643.4,6.2,3,9,26.8,10,50,2.67,35.9,18.0,22.0,47.8,18.0,22.0,0,0,0,0,0,0,0,0,0,0,0,0,0,0,0,0,0,0,0,0,0,0,0,0,0,0,0.01200000000000001,0.025999999999999995,2.549,0
4546353,2,353,0.146,0.172,0.196,2.7,265,0.012,20,354,33.8,0.042,595,10.1,2.0,2.7,643.4,6.2,3,9,26.8,10,50,2.67,35.9,18.0,22.0,47.8,18.0,22.0,0,0,0,0,0,0,0,0,0,0,0,0,0,0,0,0,0,0,0,0,0,0,0,0,0,0,0.025999999999999995,0.02400000000000002,2.5540000000000003,0
4547354,2,354,0.156,0.174,0.202,2.706,265,0.012,19,355,33.9,0.039,596,10.1,2.0,2.7,642.9,6.2,3,9,26.8,10,50,2.7,35.9,18.0,22.0,47.7,18.0,22.0,0,0,0,0,0,0,0,0,0,0,0,0,0,0,0,0,0,0,0,0,0,1,0,0,0,0,0.017999999999999988,0.028000000000000025,2.55,1
4548355,2,355,0.158,0.171,0.206,2.696,265,0.014,21,354,33.9,0.042,596,10.1,2.0,2.7,642.9,6.2,3,9,26.8,10,50,2.7,35.9,18.0,22.0,47.7,18.0,22.0,0,0,0,0,0,0,0,0,0,0,0,0,0,0,0,0,0,0,0,0,0,0,0,0,0,0,0.013000000000000012,0.034999999999999976,2.5380000000000003,0
4549356,2,356,0.156,0.17,0.202,2.705,265,0.012,19,355,33.9,0.041,596,10.1,2.0,2.7,642.6,6.2,3,9,26.8,10,50,2.69,35.8,18.0,22.0,47.8,18.0,22.0,0,0,0,0,0,0,0,0,0,0,0,0,0,0,0,0,0,0,0,0,0,0,0,0,0,0,0.014000000000000012,0.032,2.549,0
4550357,2,357,0.156,0.165,0.196,2.713,265,0.014,18,357,34.0,0.041,596,10.1,2.0,2.7,642.6,6.2,3,9,26.8,10,50,2.69,35.8,18.0,22.0,47.8,18.0,22.0,0,0,0,0,0,0,0,0,0,0,0,0,0,0,0,0,0,0,0,0,0,0,0,0,0,0,0.009000000000000008,0.031,2.557,0
4551358,2,358,0.142,0.17,0.19,2.657,264,0.014,19,354,33.8,0.041,595,10.1,2.0,2.7,642.3,6.1,3,9,26.8,10,50,2.68,35.8,18.0,22.0,47.8,18.0,22.0,0,0,0,0,0,0,0,0,0,0,0,0,0,0,0,0,0,0,0,0,0,0,0,0,0,0,0.028000000000000025,0.01999999999999999,2.515,0
4552359,2,359,0.144,0.173,0.2,2.717,265,0.011,18,354,33.9,0.042,596,10.1,2.0,2.7,641.9,6.1,3,9,26.8,10,50,2.7,35.9,18.0,22.0,47.9,18.0,22.0,0,0,0,0,0,0,0,0,0,0,0,0,0,0,0,0,0,0,0,0,0,0,0,0,0,0,0.028999999999999998,0.027000000000000024,2.573,0
4553360,2,360,0.144,0.173,0.2,2.717,265,0.011,18,354,33.9,0.042,596,10.1,2.0,2.7,641.9,6.1,3,9,26.8,10,50,2.7,35.9,18.0,22.0,47.9,18.0,22.0,0,0,0,0,0,0,0,0,0,0,0,0,0,0,0,0,0,0,0,0,0,0,0,0,0,0,0.028999999999999998,0.027000000000000024,2.573,0
4554361,2,361,0.16,0.162,0.202,2.718,265,0.012,20,364,33.9,0.042,595,10.1,2.0,2.7,641.6,6.1,3,9,26.8,10,50,2.71,36.0,18.0,22.0,48.1,18.0,22.0,0,0,0,0,0,0,0,0,0,0,0,0,0,0,0,0,0,0,0,0,0,0,0,0,0,0,0.0020000000000000018,0.04000000000000001,2.558,0
4555362,2,362,0.16,0.162,0.202,2.718,265,0.012,20,364,33.9,0.042,595,10.1,2.0,2.7,641.6,6.1,3,9,26.8,10,50,2.71,36.0,18.0,22.0,48.1,18.0,22.0,0,0,0,0,0,0,0,0,0,0,0,0,0,0,0,0,0,0,0,0,0,0,0,0,0,0,0.0020000000000000018,0.04000000000000001,2.558,0
4556363,2,363,0.155,0.173,0.198,2.685,265,0.009,19,364,33.9,0.04,596,10.1,2.0,2.7,641.6,6.1,3,9,26.8,10,50,2.72,36.0,18.0,22.0,48.0,18.0,22.0,0,0,0,0,0,0,0,0,0,0,0,0,0,0,0,0,0,0,0,0,0,0,0,0,0,0,0.017999999999999988,0.025000000000000022,2.5300000000000002,0
4557364,2,364,0.158,0.168,0.198,2.705,265,0.012,19,364,33.9,0.042,596,10.0,2.0,2.7,641.6,6.1,3,9,26.8,10,50,2.72,36.0,18.0,22.0,48.0,18.0,22.0,0,0,0,0,0,0,0,0,0,0,0,0,0,0,0,0,0,0,0,0,0,1,0,0,0,0,0.010000000000000009,0.03,2.547,1
4558365,2,365,0.156,0.166,0.204,2.696,265,0.012,19,355,33.9,0.04,595,10.0,2.0,2.7,642.1,6.1,3,9,26.9,10,50,2.7,36.0,18.0,22.0,47.8,18.0,22.0,0,0,0,0,0,0,0,0,0,0,0,0,0,0,0,0,0,0,0,0,0,0,0,0,0,0,0.010000000000000009,0.03799999999999998,2.54,0
4559366,2,366,0.147,0.162,0.195,2.671,265,0.012,17,357,33.9,0.04,595,10.0,2.0,2.7,642.1,6.1,3,9,26.9,10,50,2.7,36.0,18.0,22.0,47.8,18.0,22.0,0,0,0,0,0,1,0,0,0,0,0,0,0,0,0,0,0,0,0,0,0,0,0,0,0,0,0.015000000000000013,0.033,2.524,1
4560367,2,367,0.16,0.166,0.208,2.7,265,0.012,17,355,33.8,0.039,595,10.0,2.0,2.7,642.2,6.0,3,9,26.9,10,50,2.71,36.1,18.0,22.0,47.5,18.0,22.0,0,0,0,0,0,0,0,0,0,0,0,0,0,0,0,0,0,0,0,0,0,0,0,0,0,0,0.006000000000000005,0.04199999999999998,2.54,0
4561368,2,368,0.156,0.168,0.204,2.706,264,0.012,18,355,33.8,0.04,594,10.0,2.0,2.7,642.9,5.9,3,9,26.9,10,50,2.69,36.2,18.0,22.0,47.3,18.0,22.0,1,0,0,0,0,0,0,0,0,0,0,0,0,0,0,0,0,0,0,0,0,0,0,0,0,0,0.01200000000000001,0.035999999999999976,2.55,1
4562369,2,369,0.16,0.172,0.2,2.701,265,0.012,19,355,33.9,0.042,596,10.0,2.0,2.7,642.9,5.9,3,9,26.9,10,50,2.69,36.2,18.0,22.0,47.3,18.0,22.0,0,0,0,0,0,0,0,0,0,0,0,0,0,0,0,0,0,0,0,0,0,0,0,0,0,1,0.011999999999999983,0.028000000000000025,2.541,1
4563370,2,370,0.16,0.174,0.203,2.7,265,0.012,16,355,33.8,0.04,596,10.0,2.0,2.7,643.4,5.9,3,9,26.9,10,50,2.7,36.3,18.0,22.0,47.2,18.0,22.0,0,0,0,0,0,0,0,0,0,0,0,0,0,0,0,0,0,0,0,0,0,0,0,0,0,0,0.013999999999999985,0.029000000000000026,2.54,0
4564371,2,371,0.15,0.163,0.2,2.699,265,0.012,20,355,33.9,0.042,595,10.0,2.0,2.7,643.4,5.9,3,9,26.9,10,50,2.7,36.3,18.0,22.0,47.2,18.0,22.0,0,0,0,0,0,0,0,0,0,0,0,0,0,0,0,0,0,0,0,0,0,0,0,0,0,0,0.013000000000000012,0.037000000000000005,2.549,0
4565372,2,372,0.15,0.163,0.2,2.699,265,0.012,20,355,33.9,0.042,595,10.0,2.0,2.7,643.9,5.8,3,9,26.9,10,50,2.71,36.4,18.0,22.0,47.1,18.0,22.0,0,0,0,0,0,0,0,0,0,0,0,0,0,0,0,0,0,0,0,0,0,0,0,0,0,0,0.013000000000000012,0.037000000000000005,2.549,0
4566373,2,373,0.158,0.168,0.206,2.714,265,0.012,20,355,33.8,0.041,596,10.0,2.0,2.7,643.9,5.8,3,9,26.9,10,50,2.71,36.4,18.0,22.0,47.1,18.0,22.0,0,0,0,0,0,0,0,0,0,0,0,0,0,0,0,0,0,0,0,0,0,0,0,0,0,0,0.010000000000000009,0.03799999999999998,2.556,0
4567374,2,374,0.16,0.166,0.204,2.703,265,0.011,20,354,33.8,0.041,595,10.0,2.0,2.7,644.2,5.8,3,9,26.9,10,50,2.7,36.4,18.0,22.0,46.9,18.0,22.0,0,0,0,0,0,0,0,0,0,0,0,0,0,0,0,0,0,0,0,0,0,0,0,0,0,0,0.006000000000000005,0.03799999999999998,2.5429999999999997,0
4568375,2,375,0.158,0.173,0.202,2.687,265,0.011,20,354,33.8,0.042,596,10.0,2.0,2.7,644.4,5.7,3,9,26.9,10,50,2.7,36.4,18.0,22.0,46.8,18.0,22.0,0,0,0,0,0,0,0,0,0,0,0,0,0,0,0,0,0,0,0,0,0,0,0,0,0,0,0.014999999999999986,0.029000000000000026,2.529,0
4569376,2,376,0.15,0.162,0.197,2.691,265,0.012,20,354,33.8,0.042,596,10.0,2.0,2.7,644.4,5.7,3,9,26.9,10,50,2.7,36.4,18.0,22.0,46.8,18.0,22.0,0,0,0,0,0,0,0,0,0,0,0,0,0,0,0,0,0,0,0,0,0,0,0,0,0,0,0.01200000000000001,0.035,2.541,0
4570377,2,377,0.158,0.168,0.202,2.681,265,0.012,19,364,33.7,0.042,595,10.0,2.0,2.7,643.8,5.7,3,9,26.9,10,50,2.67,36.4,18.0,22.0,46.9,18.0,22.0,0,0,0,0,0,0,0,0,0,0,0,0,0,0,0,0,0,0,0,0,0,0,0,0,0,0,0.010000000000000009,0.034,2.523,0
4571378,2,378,0.152,0.171,0.202,2.696,265,0.012,17,364,33.6,0.04,596,10.0,2.0,2.7,643.8,5.7,3,9,26.9,10,50,2.67,36.4,18.0,22.0,46.9,18.0,22.0,0,0,0,0,0,0,0,0,0,0,0,0,0,0,0,0,0,0,0,0,0,0,0,0,0,0,0.019000000000000017,0.031,2.544,0
4572379,2,379,0.156,0.162,0.198,2.723,264,0.012,15,364,33.7,0.042,595,10.0,2.0,2.7,643.7,5.6,3,9,26.9,10,50,2.7,36.4,18.0,22.0,46.9,18.0,22.0,0,0,0,0,0,0,0,0,0,0,0,0,0,0,0,0,0,0,0,0,0,0,0,0,0,0,0.006000000000000005,0.036000000000000004,2.5669999999999997,0
4573380,2,380,0.157,0.17,0.204,2.695,265,0.012,16,355,33.7,0.04,595,10.0,2.0,2.7,643.7,5.6,3,9,26.9,10,50,2.7,36.4,18.0,22.0,46.9,18.0,22.0,0,0,0,0,0,0,0,0,0,0,0,0,0,0,0,0,0,0,0,0,0,0,0,0,0,0,0.013000000000000012,0.033999999999999975,2.538,0
4574381,2,381,0.149,0.172,0.198,2.732,265,0.012,14,355,33.8,0.04,595,10.0,2.0,2.7,643.4,5.6,3,9,26.9,10,50,2.69,36.4,18.0,22.0,47.0,18.0,22.0,0,0,0,0,0,0,0,0,0,0,0,0,0,0,0,0,0,0,0,0,0,0,0,0,0,0,0.022999999999999993,0.026000000000000023,2.583,0
4575382,2,382,0.162,0.174,0.194,2.715,265,0.012,16,354,33.8,0.04,596,10.0,2.0,2.7,643.4,5.6,3,9,26.9,10,50,2.69,36.4,18.0,22.0,47.0,18.0,22.0,0,0,0,0,0,0,0,0,0,0,0,0,0,0,0,0,0,0,0,0,0,0,0,0,0,0,0.011999999999999983,0.020000000000000018,2.553,0
4576383,2,383,0.16,0.166,0.202,2.702,265,0.012,15,354,33.7,0.04,596,10.0,2.0,2.7,643.4,5.6,3,9,26.9,10,50,2.72,36.4,18.0,22.0,47.0,18.0,22.0,0,0,0,0,0,0,0,0,0,0,0,0,0,0,0,0,0,0,0,0,0,0,0,0,0,0,0.006000000000000005,0.036000000000000004,2.542,0
4577384,2,384,0.156,0.174,0.202,2.707,265,0.011,20,354,33.8,0.042,595,10.0,2.0,2.7,643.6,5.5,3,9,27.0,10,50,2.72,36.4,18.0,22.0,47.1,18.0,22.0,0,0,0,0,0,0,0,0,0,0,0,0,0,0,0,0,0,0,0,0,0,0,0,0,0,0,0.017999999999999988,0.028000000000000025,2.5509999999999997,0
4578385,2,385,0.158,0.164,0.2,2.7,265,0.012,21,368,33.7,0.042,595,10.0,2.0,2.7,643.6,5.5,3,9,27.0,10,50,2.72,36.4,18.0,22.0,47.1,18.0,22.0,0,0,0,0,0,0,0,0,0,0,0,0,0,0,0,0,0,0,0,0,0,0,0,0,0,0,0.006000000000000005,0.036000000000000004,2.5420000000000003,0
4579386,2,386,0.158,0.166,0.2,2.704,265,0.012,21,368,33.8,0.042,596,10.0,2.0,2.7,643.6,5.5,3,9,27.0,10,50,2.71,36.5,18.0,22.0,47.2,18.0,22.0,0,0,0,0,0,0,0,0,0,0,0,0,0,0,0,0,0,0,0,0,0,0,0,0,0,0,0.008000000000000007,0.034,2.5460000000000003,0
4580387,2,387,0.158,0.172,0.206,2.663,265,0.011,24,366,33.8,0.043,596,10.0,2.0,2.7,643.6,5.5,3,9,27.0,10,50,2.71,36.5,18.0,22.0,47.2,18.0,22.0,0,0,0,0,0,0,0,0,0,0,0,0,0,0,0,0,0,0,0,0,0,0,0,0,0,0,0.013999999999999985,0.034,2.505,0
4581388,2,388,0.15,0.166,0.2,2.702,265,0.011,21,359,33.8,0.042,595,10.0,2.0,2.7,643.0,5.4,3,9,27.0,10,50,2.7,36.7,18.0,22.0,47.0,18.0,22.0,0,0,0,0,0,0,0,0,0,0,0,0,0,0,0,0,0,0,0,0,0,0,0,0,0,0,0.016000000000000014,0.034,2.552,0
4582389,2,389,0.146,0.165,0.202,2.714,265,0.012,20,357,33.8,0.041,596,10.0,2.0,2.7,643.0,5.4,3,9,27.0,10,50,2.7,36.7,18.0,22.0,47.0,18.0,22.0,0,0,0,0,0,0,0,0,0,0,0,0,0,0,0,0,0,0,0,0,0,0,0,0,0,0,0.019000000000000017,0.037000000000000005,2.568,0
4583390,2,390,0.148,0.174,0.202,2.681,264,0.012,20,357,33.7,0.04,595,10.0,2.0,2.7,643.0,5.4,3,9,27.0,10,50,2.7,36.7,18.0,22.0,46.8,18.0,22.0,0,0,0,0,0,0,0,0,0,0,0,0,0,0,0,0,0,0,0,0,0,0,0,0,0,0,0.025999999999999995,0.028000000000000025,2.533,0
4584391,2,391,0.158,0.17,0.214,2.72,264,0.012,20,355,33.8,0.041,595,10.0,2.0,2.7,643.0,5.3,3,9,27.0,10,50,2.71,36.7,18.0,22.0,46.6,18.0,22.0,0,0,0,0,0,0,0,0,0,0,0,0,0,0,0,0,0,0,0,0,0,0,0,0,0,0,0.01200000000000001,0.043999999999999984,2.5620000000000003,0
4585392,2,392,0.15,0.173,0.188,2.72,265,0.012,19,357,33.7,0.042,596,10.0,2.0,2.7,643.0,5.3,3,9,27.0,10,50,2.71,36.7,18.0,22.0,46.6,18.0,22.0,0,0,0,0,0,0,0,0,0,0,0,0,0,0,0,0,0,0,0,0,0,0,0,0,0,0,0.022999999999999993,0.015000000000000013,2.5700000000000003,0
4586393,2,393,0.154,0.17,0.2,2.722,265,0.011,19,355,33.8,0.042,596,10.0,2.0,2.7,643.0,5.3,3,9,27.0,10,50,2.72,36.7,18.0,22.0,46.7,18.0,22.0,0,0,0,0,0,0,0,0,0,0,0,0,0,0,0,0,0,0,0,0,0,0,0,0,0,0,0.016000000000000014,0.03,2.568,0
4587394,2,394,0.157,0.162,0.2,2.732,265,0.012,19,357,33.7,0.041,596,10.0,2.0,2.7,643.0,5.3,3,9,27.0,10,50,2.72,36.7,18.0,22.0,46.7,18.0,22.0,0,0,0,0,0,0,0,0,0,0,0,0,0,0,0,0,0,0,0,0,0,0,0,0,0,0,0.0050000000000000044,0.038000000000000006,2.575,0
4588395,2,395,0.16,0.162,0.202,2.71,265,0.012,19,355,33.8,0.042,596,10.0,2.0,2.7,643.3,5.3,3,9,27.0,10,50,2.67,36.7,18.0,22.0,46.8,18.0,22.0,0,0,0,0,0,0,0,0,0,0,0,0,0,0,0,0,0,0,0,0,0,0,0,0,0,0,0.0020000000000000018,0.04000000000000001,2.55,0
4589396,2,396,0.144,0.166,0.21,2.679,265,0.011,20,357,33.8,0.04,595,10.0,2.0,2.7,643.3,5.3,3,9,27.0,10,50,2.67,36.7,18.0,22.0,46.8,18.0,22.0,0,0,0,0,0,0,0,0,0,0,0,0,0,0,0,0,0,0,0,0,0,0,0,0,0,0,0.02200000000000002,0.043999999999999984,2.5349999999999997,0
4590397,2,397,0.144,0.172,0.206,2.702,265,0.011,20,359,33.8,0.042,596,10.0,2.0,2.7,643.4,5.3,3,9,27.0,10,50,2.67,36.8,18.0,22.0,46.7,18.0,22.0,0,0,0,0,0,0,0,0,0,0,0,0,0,0,0,0,0,0,0,0,0,0,0,0,0,0,0.027999999999999997,0.034,2.558,0
4591398,2,398,0.157,0.165,0.2,2.717,265,0.014,19,357,33.7,0.042,596,10.0,2.0,2.7,643.4,5.3,3,9,27.0,10,50,2.69,36.8,18.0,22.0,46.6,18.0,22.0,0,0,0,0,0,0,0,0,0,0,0,0,0,0,0,0,0,0,1,0,0,0,0,0,0,0,0.008000000000000007,0.035,2.56,1
4592399,2,399,0.158,0.164,0.202,2.711,265,0.014,19,355,33.7,0.041,595,10.0,2.0,2.7,643.4,5.3,3,9,27.0,10,50,2.69,36.8,18.0,22.0,46.6,18.0,22.0,0,0,0,0,0,0,0,0,0,0,0,0,0,0,0,0,0,0,0,0,0,0,0,0,0,0,0.006000000000000005,0.038000000000000006,2.553,0
4593400,2,400,0.157,0.17,0.198,2.703,265,0.012,19,355,33.8,0.042,596,10.0,2.0,2.7,643.2,5.4,3,9,27.0,10,50,2.73,36.8,18.0,22.0,46.4,18.0,22.0,0,0,0,0,0,0,0,0,0,0,0,0,0,0,0,0,0,0,0,0,0,0,0,0,0,0,0.013000000000000012,0.027999999999999997,2.546,0
4594401,2,401,0.144,0.162,0.196,2.71,265,0.012,20,357,33.8,0.041,596,10.0,2.0,2.7,643.2,5.4,3,9,27.0,10,50,2.73,36.8,18.0,22.0,46.4,18.0,22.0,0,0,0,0,0,0,0,0,0,0,0,0,0,0,0,0,0,0,0,0,0,0,0,0,0,0,0.018000000000000016,0.034,2.566,0
4595402,2,402,0.152,0.162,0.197,2.705,265,0.012,20,355,33.8,0.042,596,10.0,2.0,2.7,643.2,5.4,3,9,27.0,10,50,2.71,36.8,18.0,22.0,46.3,18.0,22.0,0,0,0,0,0,0,0,0,0,0,0,0,0,0,0,0,0,0,0,0,0,0,0,0,0,0,0.010000000000000009,0.035,2.553,0
4596403,2,403,0.152,0.162,0.197,2.705,265,0.012,20,355,33.8,0.042,596,10.0,2.0,2.7,643.2,5.4,3,9,27.0,10,50,2.71,36.8,18.0,22.0,46.3,18.0,22.0,0,0,0,0,0,0,0,0,0,0,0,0,0,0,0,0,0,0,0,0,0,0,0,0,0,0,0.010000000000000009,0.035,2.553,0
4597404,2,404,0.156,0.162,0.208,2.71,265,0.011,20,357,33.8,0.041,596,10.0,2.0,2.7,643.5,5.4,3,9,27.0,10,50,2.72,36.8,18.0,22.0,46.4,18.0,22.0,0,0,0,0,0,0,0,0,0,0,0,0,0,0,0,0,0,0,0,0,0,0,0,0,0,0,0.006000000000000005,0.045999999999999985,2.554,0
4598405,2,405,0.156,0.16,0.202,2.711,265,0.012,18,357,33.7,0.042,596,10.0,2.0,2.7,643.5,5.4,3,9,27.0,10,50,2.72,36.8,18.0,22.0,46.4,18.0,22.0,0,0,0,0,0,0,0,0,0,0,0,0,0,0,0,0,0,0,0,0,0,0,0,0,0,0,0.0040000000000000036,0.04200000000000001,2.5549999999999997,0
4599406,2,406,0.158,0.172,0.202,2.725,265,0.011,18,357,33.7,0.042,596,10.0,2.0,2.7,643.8,5.4,3,9,27.0,10,50,2.7,36.8,18.0,22.0,46.3,18.0,22.0,0,0,0,0,0,0,0,0,0,0,0,0,0,0,0,0,0,0,0,0,0,0,0,0,0,0,0.013999999999999985,0.030000000000000027,2.567,0
4600407,2,407,0.148,0.174,0.204,2.699,265,0.012,19,357,33.7,0.042,596,10.0,2.0,2.7,644.4,5.4,3,9,27.0,10,50,2.71,36.9,18.0,22.0,46.3,18.0,22.0,0,0,0,0,0,0,0,0,0,0,0,0,0,0,0,0,0,0,0,0,0,0,0,0,0,0,0.025999999999999995,0.03,2.5509999999999997,0
4601408,2,408,0.156,0.162,0.206,2.681,265,0.011,18,357,33.7,0.04,595,10.0,2.0,2.7,644.4,5.4,3,9,27.0,10,50,2.71,36.9,18.0,22.0,46.3,18.0,22.0,0,0,0,0,0,0,0,0,0,0,0,0,0,0,0,0,0,0,0,0,0,0,0,0,0,0,0.006000000000000005,0.043999999999999984,2.525,0
4602409,2,409,0.152,0.164,0.206,2.682,265,0.013,19,357,33.8,0.042,595,10.0,2.0,2.7,645.4,5.5,3,9,27.0,10,50,2.7,37.0,18.0,22.0,45.9,18.0,22.0,0,0,0,0,0,0,0,0,0,0,0,0,0,0,0,0,0,0,0,0,0,0,0,0,0,0,0.01200000000000001,0.04199999999999998,2.53,0
4603410,2,410,0.152,0.162,0.205,2.683,265,0.012,19,357,33.9,0.039,596,10.0,2.0,2.7,645.4,5.5,3,9,27.0,10,50,2.7,37.0,18.0,22.0,45.9,18.0,22.0,0,0,0,0,0,0,0,0,0,0,0,0,0,0,0,0,0,0,0,0,0,0,0,0,0,0,0.010000000000000009,0.04299999999999998,2.5309999999999997,0
4604411,2,411,0.152,0.162,0.205,2.683,265,0.012,19,357,33.9,0.039,596,10.0,2.0,2.7,646.1,5.5,3,9,27.0,10,50,2.7,37.0,18.0,22.0,45.5,18.0,22.0,0,0,0,0,0,0,0,0,0,0,1,0,0,0,0,0,0,0,0,0,0,0,0,0,0,0,0.010000000000000009,0.04299999999999998,2.5309999999999997,1
4605412,2,412,0.155,0.168,0.2,2.711,264,0.012,18,357,33.8,0.041,595,10.0,2.0,2.7,646.1,5.5,3,9,27.0,10,50,2.7,37.0,18.0,22.0,45.5,18.0,22.0,0,0,0,0,0,0,0,0,0,0,0,0,0,0,0,0,0,0,0,0,0,0,0,0,0,0,0.013000000000000012,0.032,2.556,0
4606413,2,413,0.157,0.163,0.19,2.708,264,0.011,17,357,33.8,0.039,595,10.0,2.0,2.7,647.0,5.4,3,9,27.0,10,50,2.7,36.8,18.0,22.0,45.5,18.0,22.0,0,0,0,0,0,0,0,0,0,0,0,0,0,0,0,0,0,0,0,0,0,0,0,0,0,0,0.006000000000000005,0.026999999999999996,2.551,0
4607414,2,414,0.154,0.166,0.212,2.713,264,0.014,17,357,33.8,0.04,595,10.0,2.0,2.7,647.6,5.4,3,9,27.0,10,50,2.7,36.8,18.0,22.0,45.5,18.0,22.0,0,0,0,0,0,0,0,0,0,0,0,0,0,0,0,0,0,0,0,0,0,0,0,0,0,0,0.01200000000000001,0.045999999999999985,2.559,0
4608415,2,415,0.15,0.165,0.204,2.723,265,0.012,18,357,33.9,0.042,595,10.0,2.0,2.7,647.6,5.4,3,9,27.0,10,50,2.7,36.8,18.0,22.0,45.5,18.0,22.0,0,0,0,0,0,0,0,0,0,0,0,0,0,0,0,0,0,0,0,0,0,0,0,0,0,0,0.015000000000000013,0.03899999999999998,2.573,0
4609416,2,416,0.149,0.166,0.202,2.694,264,0.014,17,357,33.7,0.041,595,10.0,2.0,2.7,648.6,5.3,3,9,27.0,10,50,2.68,36.7,18.0,22.0,45.6,18.0,22.0,0,0,0,0,0,0,0,0,0,0,0,0,0,0,0,0,0,0,0,0,0,1,0,0,0,0,0.017000000000000015,0.036000000000000004,2.545,1
4610417,2,417,0.144,0.17,0.206,2.729,264,0.012,17,355,33.7,0.042,595,10.0,2.0,2.7,648.6,5.3,3,9,27.0,10,50,2.68,36.7,18.0,22.0,45.6,18.0,22.0,0,0,0,0,0,0,0,0,0,0,0,0,0,0,0,0,0,0,0,0,0,0,0,0,0,0,0.026000000000000023,0.035999999999999976,2.585,0
4611418,2,418,0.154,0.164,0.206,2.702,265,0.009,18,357,33.7,0.04,595,10.0,2.0,2.7,649.4,5.3,3,9,27.0,10,50,2.69,36.6,18.0,22.0,45.8,18.0,22.0,0,0,0,0,0,0,0,1,0,0,0,0,0,0,0,0,0,0,0,0,0,0,0,0,0,0,0.010000000000000009,0.04199999999999998,2.548,1
4612419,2,419,0.15,0.168,0.202,2.733,265,0.012,16,357,33.8,0.04,596,10.0,2.0,2.7,649.4,5.3,3,9,27.0,10,50,2.69,36.6,18.0,22.0,45.8,18.0,22.0,0,0,0,0,0,0,0,0,0,0,0,0,0,0,0,0,0,0,0,0,0,0,0,0,0,0,0.018000000000000016,0.034,2.583,0
4613420,2,420,0.152,0.173,0.206,2.717,264,0.012,18,359,33.8,0.041,595,10.0,2.0,2.7,650.4,5.3,3,9,27.0,10,50,2.71,36.5,18.0,22.0,46.1,18.0,22.0,0,0,0,0,0,0,0,0,0,0,0,0,0,0,0,0,0,0,0,0,1,0,0,0,0,0,0.02099999999999999,0.033,2.565,1
4614421,2,421,0.15,0.174,0.208,2.699,265,0.012,17,359,33.7,0.04,596,10.0,2.0,2.7,650.4,5.3,3,9,27.0,10,50,2.71,36.5,18.0,22.0,46.1,18.0,22.0,0,0,0,0,0,0,0,0,0,0,0,0,0,0,0,0,0,0,0,0,0,0,0,0,0,0,0.023999999999999994,0.034,2.549,0
4615422,2,422,0.158,0.176,0.202,2.701,264,0.011,18,357,33.8,0.04,595,10.0,2.0,2.7,651.0,5.4,3,9,27.0,10,50,2.7,36.4,18.0,22.0,46.3,18.0,22.0,0,0,0,0,0,0,0,0,0,0,0,0,0,0,0,0,0,0,0,0,0,0,0,0,0,0,0.017999999999999988,0.026000000000000023,2.543,0
4616423,2,423,0.15,0.162,0.203,2.711,264,0.011,19,357,33.8,0.042,595,10.0,2.0,2.7,651.5,5.5,3,9,27.0,10,50,2.72,36.4,18.0,22.0,46.3,18.0,22.0,0,0,0,0,0,0,0,0,0,0,0,0,0,0,0,0,0,0,0,0,0,0,0,0,0,0,0.01200000000000001,0.04100000000000001,2.561,0
4617424,2,424,0.154,0.168,0.197,2.721,265,0.011,19,355,33.8,0.041,596,10.0,2.0,2.7,651.5,5.5,3,9,27.0,10,50,2.72,36.4,18.0,22.0,46.3,18.0,22.0,0,0,0,0,0,0,0,0,0,0,0,0,0,0,0,0,0,0,0,0,0,0,0,0,0,0,0.014000000000000012,0.028999999999999998,2.567,0
4618425,2,425,0.154,0.172,0.2,2.704,265,0.011,18,357,33.7,0.041,595,10.0,2.0,2.7,651.9,5.5,3,9,27.0,10,50,2.71,36.3,18.0,22.0,46.3,18.0,22.0,0,0,0,0,0,0,0,0,0,0,0,0,0,0,0,0,0,0,0,0,0,0,0,0,0,0,0.017999999999999988,0.028000000000000025,2.5500000000000003,0
4619426,2,426,0.158,0.164,0.21,2.699,264,0.011,18,355,33.8,0.04,594,10.0,2.0,2.7,651.9,5.5,3,9,27.0,10,50,2.71,36.3,18.0,22.0,46.3,18.0,22.0,0,0,0,0,0,0,0,0,0,0,0,0,0,0,0,0,0,0,0,0,0,0,0,0,0,0,0.006000000000000005,0.045999999999999985,2.541,0
4620427,2,427,0.158,0.164,0.21,2.699,264,0.011,18,355,33.8,0.04,594,10.0,2.0,2.7,651.7,5.6,3,9,27.1,10,50,2.71,36.2,18.0,22.0,46.3,18.0,22.0,0,0,0,0,0,0,0,0,0,0,0,0,0,0,0,0,0,0,0,0,0,0,0,0,0,0,0.006000000000000005,0.045999999999999985,2.541,0
4621428,2,428,0.15,0.163,0.202,2.704,264,0.012,18,357,33.8,0.04,595,10.0,2.0,2.7,651.7,5.6,3,9,27.1,10,50,2.71,36.2,18.0,22.0,46.3,18.0,22.0,0,0,0,0,0,0,0,0,0,0,0,0,0,0,0,0,0,0,0,0,0,0,0,0,0,0,0.013000000000000012,0.03900000000000001,2.5540000000000003,0
4622429,2,429,0.148,0.168,0.2,2.724,265,0.012,19,357,33.9,0.041,595,10.0,2.0,2.7,652.3,5.6,3,9,27.0,10,50,2.71,36.1,18.0,22.0,46.3,18.0,22.0,0,0,0,0,0,0,0,0,0,0,0,0,0,0,0,0,0,0,0,0,0,0,0,0,0,0,0.020000000000000018,0.032,2.576,0
4623430,2,430,0.16,0.173,0.195,2.691,265,0.011,18,357,33.8,0.04,595,10.0,2.0,2.7,651.7,5.7,3,9,27.0,10,50,2.7,36.1,18.0,22.0,46.4,18.0,22.0,0,0,0,0,0,0,0,0,0,0,0,0,0,0,0,0,0,0,0,0,0,0,1,0,0,0,0.012999999999999984,0.02200000000000002,2.5309999999999997,1
4624431,2,431,0.152,0.174,0.2,2.681,264,0.011,19,355,33.8,0.041,594,10.0,2.0,2.7,651.7,5.7,3,9,27.0,10,50,2.7,36.1,18.0,22.0,46.4,18.0,22.0,0,0,0,0,0,0,0,0,0,0,0,0,0,0,0,0,0,0,0,0,0,0,0,0,0,0,0.021999999999999992,0.026000000000000023,2.529,0
4625432,2,432,0.16,0.164,0.198,2.707,264,0.014,18,355,33.7,0.042,595,10.0,2.0,2.7,652.2,5.6,3,9,27.0,10,50,2.69,36.1,18.0,22.0,46.4,18.0,22.0,0,0,0,0,0,0,0,0,0,0,0,0,0,0,0,0,0,0,0,0,0,0,0,0,0,0,0.0040000000000000036,0.034,2.5469999999999997,0
4626433,2,433,0.158,0.17,0.208,2.722,264,0.011,19,355,33.8,0.042,594,10.0,2.0,2.7,652.2,5.6,3,9,27.0,10,50,2.69,36.1,18.0,22.0,46.4,18.0,22.0,0,0,0,0,0,0,0,1,0,0,0,0,0,0,0,0,0,0,0,0,1,0,0,0,0,0,0.01200000000000001,0.03799999999999998,2.564,1
4627434,2,434,0.154,0.17,0.2,2.725,265,0.011,19,359,33.9,0.042,595,10.0,2.0,2.7,652.1,5.7,3,9,27.0,10,50,2.71,36.0,18.0,22.0,46.3,18.0,22.0,0,0,0,0,0,0,0,0,0,0,0,0,0,0,0,0,0,0,0,0,1,0,0,0,0,0,0.016000000000000014,0.03,2.571,1
4628435,2,435,0.16,0.164,0.2,2.718,265,0.012,19,359,33.8,0.04,596,10.0,2.0,2.7,652.1,5.7,3,9,27.0,10,50,2.71,36.0,18.0,22.0,46.3,18.0,22.0,0,0,0,0,0,0,0,0,0,0,0,0,0,0,0,0,0,0,0,0,0,0,0,0,0,0,0.0040000000000000036,0.036000000000000004,2.558,0
4629436,2,436,0.148,0.166,0.206,2.727,264,0.012,18,355,33.8,0.042,595,10.0,2.0,2.7,651.8,5.7,3,9,27.0,10,50,2.69,36.0,18.0,22.0,46.4,18.0,22.0,0,0,0,0,0,0,0,0,0,0,0,0,0,0,0,0,0,0,0,0,1,0,0,0,0,0,0.018000000000000016,0.03999999999999998,2.5789999999999997,1
4630437,2,437,0.158,0.166,0.203,2.726,265,0.012,20,359,33.7,0.042,595,10.0,2.0,2.7,651.3,5.7,3,9,27.0,10,50,2.71,36.0,18.0,22.0,46.7,18.0,22.0,0,0,0,0,0,0,0,0,0,0,0,0,0,0,0,0,0,0,0,0,0,0,0,0,0,0,0.008000000000000007,0.037000000000000005,2.568,0
4631438,2,438,0.156,0.172,0.194,2.687,264,0.012,20,355,33.8,0.041,595,10.0,2.0,2.7,651.3,5.7,3,9,27.0,10,50,2.71,36.0,18.0,22.0,46.7,18.0,22.0,0,0,0,0,0,0,0,0,0,0,0,0,0,0,0,0,0,0,0,0,0,0,0,0,0,0,0.015999999999999986,0.02200000000000002,2.5309999999999997,0
4632439,2,439,0.158,0.17,0.202,2.714,264,0.012,20,357,33.7,0.042,594,10.0,2.0,2.7,651.3,5.8,3,9,27.0,10,50,2.7,36.0,18.0,22.0,46.8,18.0,22.0,0,0,0,0,0,0,0,0,0,0,0,0,0,0,0,0,0,0,0,0,0,0,0,0,0,0,0.01200000000000001,0.032,2.556,0
4633440,2,440,0.158,0.17,0.21,2.695,265,0.012,20,357,33.7,0.041,596,10.0,2.0,2.7,651.3,5.8,3,9,27.0,10,50,2.7,36.0,18.0,22.0,46.8,18.0,22.0,0,0,0,0,0,0,0,0,0,0,0,0,0,0,0,0,0,0,0,0,0,0,0,0,0,0,0.01200000000000001,0.03999999999999998,2.537,0
4634441,2,441,0.158,0.17,0.21,2.695,265,0.012,20,357,33.7,0.041,596,10.0,2.0,2.7,650.6,5.8,3,9,27.0,10,50,2.7,36.0,18.0,22.0,46.7,18.0,22.0,0,0,0,0,0,0,0,0,0,0,0,0,0,0,0,0,0,0,0,0,0,0,0,0,0,0,0.01200000000000001,0.03999999999999998,2.537,0
4635442,2,442,0.15,0.168,0.205,2.72,265,0.012,19,357,33.8,0.04,596,10.0,2.0,2.7,650.6,5.8,3,9,27.0,10,50,2.7,36.0,18.0,22.0,46.7,18.0,22.0,0,0,0,0,0,0,0,0,0,0,0,0,0,0,0,0,0,0,0,0,0,0,0,0,0,0,0.018000000000000016,0.03699999999999998,2.5700000000000003,0
4636443,2,443,0.155,0.166,0.196,2.675,264,0.012,19,357,33.8,0.04,595,10.0,2.0,2.7,650.0,5.8,3,9,27.0,10,50,2.69,36.0,18.0,22.0,46.7,18.0,22.0,0,0,0,0,0,0,0,0,0,0,0,0,0,0,0,0,0,0,0,0,0,0,0,0,0,0,0.01100000000000001,0.03,2.52,0
4637444,2,444,0.16,0.174,0.198,2.707,265,0.012,21,357,33.9,0.041,595,10.0,2.0,2.7,650.0,5.8,3,9,27.0,10,50,2.69,36.0,18.0,22.0,46.7,18.0,22.0,0,0,0,0,0,0,0,0,0,0,0,0,0,0,0,0,0,0,0,0,0,0,0,0,0,0,0.013999999999999985,0.02400000000000002,2.5469999999999997,0
4638445,2,445,0.16,0.174,0.198,2.707,265,0.012,21,357,33.9,0.041,595,10.0,2.0,2.7,649.2,5.8,3,9,27.0,10,50,2.7,36.0,18.0,22.0,47.0,18.0,22.0,0,0,0,0,0,0,0,0,0,0,0,0,0,0,0,0,0,0,0,0,0,0,0,0,0,0,0.013999999999999985,0.02400000000000002,2.5469999999999997,0
4639446,2,446,0.146,0.166,0.204,2.72,265,0.012,19,355,33.9,0.04,595,10.0,2.0,2.7,648.4,5.9,3,9,27.1,10,50,2.7,36.1,18.0,22.0,47.0,18.0,22.0,0,1,0,0,0,0,0,0,0,0,0,0,0,0,0,0,0,0,0,0,0,0,0,0,0,0,0.020000000000000018,0.03799999999999998,2.5740000000000003,1
4640447,2,447,0.146,0.164,0.21,2.694,264,0.011,18,357,33.9,0.04,595,10.0,2.0,2.7,648.4,5.9,3,9,27.1,10,50,2.7,36.1,18.0,22.0,47.0,18.0,22.0,0,0,0,0,0,0,0,0,0,0,0,0,0,0,0,0,0,0,0,0,0,0,0,0,0,0,0.018000000000000016,0.045999999999999985,2.548,0
4641448,2,448,0.146,0.164,0.21,2.694,264,0.011,18,357,33.9,0.04,595,10.0,2.0,2.7,647.6,6.0,3,9,27.0,10,50,2.69,36.3,18.0,22.0,46.9,18.0,22.0,0,0,0,0,0,0,0,0,0,0,0,0,0,0,0,0,0,0,0,0,0,0,0,0,0,0,0.018000000000000016,0.045999999999999985,2.548,0
4642449,2,449,0.146,0.174,0.202,2.702,264,0.012,18,357,33.9,0.039,595,10.0,2.0,2.7,647.6,6.0,3,9,27.0,10,50,2.69,36.3,18.0,22.0,46.9,18.0,22.0,0,0,0,0,0,0,0,0,0,0,0,0,0,0,0,0,0,0,0,0,0,0,0,0,0,0,0.027999999999999997,0.028000000000000025,2.556,0
4643450,2,450,0.158,0.166,0.197,2.682,264,0.01,19,357,33.9,0.04,595,10.0,2.0,2.7,646.3,6.1,3,9,27.1,10,50,2.7,36.4,18.0,22.0,46.7,18.0,22.0,0,0,0,0,0,0,0,0,0,0,0,0,0,0,0,0,0,0,0,0,0,0,0,0,0,0,0.008000000000000007,0.031,2.524,0
4644451,2,451,0.158,0.174,0.192,2.692,264,0.011,21,359,33.9,0.042,595,10.0,2.0,2.7,646.3,6.1,3,9,27.1,10,50,2.7,36.4,18.0,22.0,46.7,18.0,22.0,0,0,0,0,0,0,0,0,0,0,0,0,0,0,0,0,0,0,0,0,0,0,0,0,0,0,0.015999999999999986,0.018000000000000016,2.5340000000000003,0
4645452,2,452,0.139,0.164,0.2,2.696,264,0.011,21,359,33.9,0.041,594,10.0,2.0,2.7,645.0,6.2,3,9,27.1,10,50,2.69,36.5,18.0,22.0,46.7,18.0,22.0,0,0,0,0,0,0,0,0,0,0,0,0,0,0,0,0,0,0,0,0,0,0,0,0,0,0,0.024999999999999994,0.036000000000000004,2.5570000000000004,0
4646453,2,453,0.16,0.174,0.202,2.72,265,0.012,19,348,33.9,0.039,595,10.0,2.0,2.7,643.5,6.2,3,9,27.1,10,50,2.69,36.5,18.0,22.0,46.8,18.0,22.0,0,0,0,0,0,0,0,0,0,0,0,0,0,0,0,0,0,0,0,0,0,0,0,0,0,0,0.013999999999999985,0.028000000000000025,2.56,0
4647454,2,454,0.158,0.172,0.194,2.675,264,0.012,19,348,33.8,0.04,594,10.0,2.0,2.7,643.5,6.2,3,9,27.1,10,50,2.69,36.5,18.0,22.0,46.8,18.0,22.0,0,0,0,0,0,0,0,0,0,0,0,0,0,0,0,0,0,0,0,0,0,0,0,0,0,0,0.013999999999999985,0.02200000000000002,2.517,0
4648455,2,455,0.158,0.172,0.2,2.712,264,0.013,18,350,33.9,0.042,595,10.0,2.0,2.7,642.2,6.2,3,9,27.1,10,50,2.67,36.5,18.0,22.0,46.8,18.0,22.0,0,0,0,0,0,0,0,0,0,0,0,0,0,0,0,0,0,0,0,0,0,0,0,0,0,0,0.013999999999999985,0.028000000000000025,2.5540000000000003,0
4649456,2,456,0.16,0.17,0.2,2.716,265,0.012,19,357,33.9,0.04,595,10.0,2.0,2.7,642.2,6.2,3,9,27.1,10,50,2.67,36.5,18.0,22.0,46.8,18.0,22.0,0,0,0,0,0,0,0,0,0,0,0,0,0,0,0,0,0,0,0,0,0,0,0,0,0,0,0.010000000000000009,0.03,2.556,0
4650457,2,457,0.147,0.164,0.19,2.706,265,0.011,19,355,33.9,0.04,595,10.0,2.0,2.7,641.1,6.2,3,9,27.1,10,50,2.73,36.5,18.0,22.0,46.8,18.0,22.0,0,0,0,0,0,0,0,0,0,0,0,0,0,0,0,0,0,0,0,0,0,0,0,0,0,0,0.017000000000000015,0.025999999999999995,2.559,0
4651458,2,458,0.156,0.173,0.196,2.689,264,0.011,19,357,33.9,0.039,594,10.0,2.0,2.7,641.1,6.2,3,9,27.1,10,50,2.73,36.5,18.0,22.0,46.8,18.0,22.0,0,0,0,0,0,0,0,0,0,0,0,0,0,0,0,0,0,0,0,0,0,0,0,0,0,0,0.016999999999999987,0.02300000000000002,2.533,0
4652459,2,459,0.144,0.172,0.208,2.713,265,0.012,20,355,33.9,0.042,595,10.0,2.0,2.7,639.8,6.2,3,9,27.1,10,50,2.72,36.6,18.0,22.0,46.7,18.0,22.0,0,0,0,0,0,0,0,0,0,0,0,0,0,0,0,0,0,0,0,0,0,0,0,0,0,0,0.027999999999999997,0.036000000000000004,2.569,0
4653460,2,460,0.156,0.166,0.2,2.704,265,0.013,19,355,33.8,0.042,596,10.0,2.0,2.7,638.8,6.2,3,9,27.1,10,50,2.68,36.7,18.0,22.0,46.6,18.0,22.0,0,0,0,0,0,0,0,0,0,0,0,0,0,0,0,0,0,0,0,0,0,0,0,0,0,0,0.010000000000000009,0.034,2.548,0
4654461,2,461,0.15,0.16,0.2,2.687,265,0.012,19,355,33.8,0.041,596,10.0,2.0,2.7,638.8,6.2,3,9,27.1,10,50,2.68,36.7,18.0,22.0,46.6,18.0,22.0,0,0,0,0,0,0,0,0,0,0,0,0,0,0,0,0,0,0,0,0,0,0,0,0,0,0,0.010000000000000009,0.04000000000000001,2.537,0
4655462,2,462,0.154,0.172,0.203,2.688,265,0.012,19,355,33.8,0.04,595,10.0,2.0,2.7,637.8,6.2,3,9,27.1,10,50,2.69,36.8,18.0,22.0,46.5,18.0,22.0,0,0,0,0,0,0,0,0,0,0,0,0,0,0,0,0,0,0,0,0,0,0,0,0,0,0,0.017999999999999988,0.031000000000000028,2.5340000000000003,0
4656463,2,463,0.158,0.17,0.202,2.71,265,0.011,18,355,33.7,0.04,596,10.0,2.0,2.7,637.8,6.2,3,9,27.1,10,50,2.69,36.8,18.0,22.0,46.5,18.0,22.0,0,0,0,0,0,0,0,0,0,0,0,0,0,0,0,0,0,0,0,0,0,0,0,0,0,0,0.01200000000000001,0.032,2.552,0
4657464,2,464,0.16,0.168,0.202,2.703,264,0.012,19,355,33.8,0.042,595,10.0,2.0,2.7,637.2,6.2,3,9,27.1,10,50,2.7,36.8,18.0,22.0,46.4,18.0,22.0,0,0,0,0,0,0,0,0,0,0,0,0,0,0,0,0,0,0,0,0,0,0,0,0,0,0,0.008000000000000007,0.034,2.5429999999999997,0
4658465,2,465,0.15,0.168,0.192,2.709,264,0.014,18,354,33.8,0.041,595,10.0,2.0,2.7,637.2,6.2,3,9,27.1,10,50,2.7,36.8,18.0,22.0,46.4,18.0,22.0,0,0,0,0,0,0,0,0,0,0,0,0,0,0,0,0,0,0,0,0,0,0,0,0,0,0,0.018000000000000016,0.023999999999999994,2.559,0
4659466,2,466,0.158,0.172,0.2,2.704,264,0.014,19,355,33.8,0.041,595,10.0,2.0,2.7,636.5,6.1,3,9,27.1,10,50,2.69,36.9,18.0,22.0,46.2,18.0,22.0,0,0,0,0,0,0,0,0,0,0,0,0,0,0,0,0,0,0,0,0,0,0,0,0,0,0,0.013999999999999985,0.028000000000000025,2.5460000000000003,0
4660467,2,467,0.148,0.162,0.198,2.682,265,0.011,17,357,33.8,0.04,595,10.0,2.0,2.7,636.5,6.1,3,9,27.1,10,50,2.69,36.9,18.0,22.0,46.2,18.0,22.0,0,0,0,0,0,0,0,0,0,0,0,0,0,0,0,0,0,0,0,0,0,0,0,0,0,0,0.014000000000000012,0.036000000000000004,2.534,0
4661468,2,468,0.16,0.17,0.203,2.697,265,0.012,17,355,33.8,0.04,595,10.0,2.0,2.7,636.4,6.1,3,9,27.1,10,50,2.69,37.0,18.0,22.0,46.0,18.0,22.0,0,0,0,0,0,0,0,0,0,0,0,0,0,0,0,0,0,0,0,0,0,0,0,0,0,0,0.010000000000000009,0.033,2.537,0
4662469,2,469,0.158,0.164,0.206,2.696,265,0.011,17,355,33.8,0.04,595,10.0,2.0,2.7,636.3,6.0,3,9,27.1,10,50,2.71,37.0,18.0,22.0,45.8,18.0,22.0,0,0,0,0,0,0,0,0,0,0,0,0,0,0,0,0,0,0,0,0,0,0,0,0,0,0,0.006000000000000005,0.04199999999999998,2.5380000000000003,0
4663470,2,470,0.144,0.172,0.206,2.666,265,0.012,18,355,33.8,0.042,595,10.0,2.0,2.7,636.3,6.0,3,9,27.1,10,50,2.71,37.0,18.0,22.0,45.8,18.0,22.0,0,0,0,0,0,0,0,0,0,0,0,0,0,0,0,0,0,0,0,0,0,0,0,0,0,0,0.027999999999999997,0.034,2.522,0
4664471,2,471,0.158,0.172,0.195,2.696,265,0.011,17,355,33.9,0.041,595,10.0,2.0,2.7,636.2,5.9,3,9,27.1,10,50,2.7,37.0,18.0,22.0,45.7,18.0,22.0,0,0,0,0,0,0,0,0,0,0,0,0,0,0,0,0,0,0,0,0,0,0,0,0,0,0,0.013999999999999985,0.02300000000000002,2.5380000000000003,0
4665472,2,472,0.154,0.168,0.204,2.707,265,0.009,17,355,33.9,0.04,595,10.0,2.0,2.7,636.2,5.9,3,9,27.1,10,50,2.7,37.0,18.0,22.0,45.7,18.0,22.0,0,0,0,0,0,0,0,0,0,0,0,0,0,0,0,0,0,0,0,0,0,0,0,0,0,0,0.014000000000000012,0.035999999999999976,2.553,0
4666473,2,473,0.15,0.166,0.202,2.712,265,0.014,18,355,33.8,0.04,595,10.0,2.0,2.7,636.4,5.9,3,9,27.2,10,50,2.71,36.9,18.0,22.0,45.8,18.0,22.0,0,0,0,0,0,0,0,0,0,0,0,0,0,0,0,0,0,0,0,0,0,0,0,0,0,0,0.016000000000000014,0.036000000000000004,2.5620000000000003,0
4667474,2,474,0.158,0.176,0.204,2.688,265,0.011,17,354,33.9,0.04,595,10.0,2.0,2.7,636.4,5.9,3,9,27.2,10,50,2.71,36.9,18.0,22.0,45.8,18.0,22.0,0,0,0,0,0,0,0,0,0,0,0,0,0,0,0,0,0,0,0,0,0,0,0,0,0,0,0.017999999999999988,0.027999999999999997,2.5300000000000002,0
4668475,2,475,0.155,0.162,0.2,2.712,265,0.011,17,354,33.8,0.042,596,10.0,2.0,2.7,636.4,5.9,3,9,27.2,10,50,2.69,36.9,18.0,22.0,45.7,18.0,22.0,0,0,0,0,0,0,0,0,0,0,0,0,0,0,0,0,0,0,0,0,0,0,0,0,0,0,0.007000000000000006,0.038000000000000006,2.5570000000000004,0
4669476,2,476,0.152,0.172,0.202,2.686,264,0.014,17,355,33.8,0.042,595,10.0,2.0,2.7,636.6,5.8,3,9,27.2,10,50,2.67,36.8,18.0,22.0,46.0,18.0,22.0,0,0,0,0,0,0,0,0,0,0,0,0,0,0,0,0,0,0,0,0,0,0,0,0,0,0,0.01999999999999999,0.030000000000000027,2.534,0
4670477,2,477,0.156,0.164,0.208,2.704,265,0.012,17,354,33.8,0.039,595,10.0,2.0,2.7,636.6,5.8,3,9,27.2,10,50,2.67,36.8,18.0,22.0,46.0,18.0,22.0,0,0,0,0,0,0,0,0,0,0,0,0,0,0,0,0,0,0,0,0,0,0,0,0,0,0,0.008000000000000007,0.043999999999999984,2.548,0
4671478,2,478,0.156,0.164,0.208,2.704,265,0.012,17,354,33.8,0.039,595,10.0,2.0,2.7,636.5,5.8,3,9,27.1,10,50,2.69,36.7,18.0,22.0,46.4,18.0,22.0,0,0,0,0,0,0,0,0,0,0,0,0,0,0,0,0,0,0,0,0,0,0,0,0,0,0,0.008000000000000007,0.043999999999999984,2.548,0
4672479,2,479,0.149,0.174,0.204,2.691,264,0.012,17,355,33.8,0.04,595,10.0,2.0,2.7,636.5,5.8,3,9,27.1,10,50,2.69,36.7,18.0,22.0,46.4,18.0,22.0,0,0,0,0,0,0,0,0,0,0,0,0,0,0,0,0,0,0,0,0,0,0,0,0,0,0,0.024999999999999994,0.03,2.542,0
4673480,2,480,0.152,0.168,0.211,2.7,265,0.012,18,352,33.9,0.041,595,10.0,2.0,2.7,636.4,5.8,3,9,27.1,10,50,2.69,36.7,18.0,22.0,46.7,18.0,22.0,0,0,0,0,0,0,0,0,0,0,0,0,0,0,0,0,0,0,0,0,0,0,0,0,0,0,0.016000000000000014,0.04299999999999998,2.548,0
4674481,2,481,0.16,0.174,0.202,2.685,265,0.012,17,355,33.8,0.04,595,10.0,2.0,2.7,636.4,5.8,3,9,27.1,10,50,2.69,36.7,18.0,22.0,46.7,18.0,22.0,0,0,0,0,0,0,0,0,0,0,0,0,0,0,0,0,0,0,0,0,0,0,0,0,0,0,0.013999999999999985,0.028000000000000025,2.525,0
4675482,2,482,0.158,0.174,0.202,2.713,265,0.012,17,354,33.9,0.039,596,10.0,2.0,2.7,636.4,5.8,3,9,27.2,10,50,2.69,36.6,18.0,22.0,46.8,18.0,22.0,0,0,0,0,0,0,0,0,0,0,0,0,0,0,0,0,0,0,0,0,0,0,0,0,0,0,0.015999999999999986,0.028000000000000025,2.555,0
4676483,2,483,0.16,0.164,0.198,2.709,265,0.013,17,354,33.8,0.042,596,10.0,2.0,2.7,636.2,5.8,3,9,27.2,10,50,2.7,36.5,18.0,22.0,46.9,18.0,22.0,0,0,0,0,0,0,0,0,0,0,0,0,0,0,0,0,0,0,0,0,0,0,0,0,0,0,0.0040000000000000036,0.034,2.549,0
4677484,2,484,0.158,0.162,0.206,2.719,264,0.012,17,354,33.8,0.042,595,10.0,2.0,2.7,636.2,5.8,3,9,27.2,10,50,2.7,36.5,18.0,22.0,46.9,18.0,22.0,0,0,0,0,0,0,0,0,0,0,0,0,0,0,0,0,0,0,0,0,0,0,0,0,0,0,0.0040000000000000036,0.043999999999999984,2.561,0
4678485,2,485,0.158,0.162,0.206,2.719,264,0.012,17,354,33.8,0.042,595,10.0,2.0,2.7,636.3,5.9,3,9,27.2,10,50,2.7,36.5,18.0,22.0,47.0,18.0,22.0,0,0,0,0,0,0,0,0,0,0,0,0,0,0,0,0,0,0,0,0,0,0,0,0,0,0,0.0040000000000000036,0.043999999999999984,2.561,0
4679486,2,486,0.152,0.171,0.2,2.716,265,0.012,18,361,33.8,0.04,596,10.0,2.0,2.7,636.3,5.9,3,9,27.2,10,50,2.7,36.5,18.0,22.0,47.0,18.0,22.0,0,0,0,0,0,0,0,0,0,0,0,0,0,0,0,0,0,0,0,0,0,0,0,0,0,0,0.019000000000000017,0.028999999999999998,2.564,0
4680487,2,487,0.15,0.162,0.198,2.703,264,0.011,16,361,33.8,0.039,594,10.0,2.0,2.7,636.4,5.9,3,9,27.2,10,50,2.69,36.5,18.0,22.0,47.0,18.0,22.0,0,0,0,0,0,0,0,0,0,0,0,0,0,0,0,0,0,0,0,0,0,0,0,0,0,0,0.01200000000000001,0.036000000000000004,2.553,0
4681488,2,488,0.15,0.162,0.198,2.703,264,0.011,16,361,33.8,0.039,594,10.0,2.0,2.7,636.4,5.9,3,9,27.2,10,50,2.69,36.5,18.0,22.0,47.0,18.0,22.0,0,0,0,0,0,0,0,0,0,0,0,0,0,0,0,0,0,0,0,0,0,0,0,0,0,0,0.01200000000000001,0.036000000000000004,2.553,0
4682489,2,489,0.158,0.163,0.2,2.709,265,0.012,18,350,33.8,0.042,595,10.0,2.0,2.7,636.9,5.9,3,9,27.2,10,50,2.7,36.5,18.0,22.0,47.0,18.0,22.0,0,0,0,0,0,0,0,0,0,0,0,0,0,0,0,0,0,0,0,0,0,0,0,0,0,0,0.0050000000000000044,0.037000000000000005,2.551,0
4683490,2,490,0.158,0.168,0.203,2.682,264,0.012,18,350,33.8,0.04,595,10.0,2.0,2.7,636.9,5.9,3,9,27.2,10,50,2.7,36.5,18.0,22.0,47.0,18.0,22.0,0,0,0,0,0,0,0,0,0,0,0,0,0,0,0,0,0,0,0,0,0,0,0,0,0,0,0.010000000000000009,0.035,2.524,0
4684491,2,491,0.15,0.172,0.206,2.678,265,0.014,18,357,33.8,0.041,595,10.0,2.0,2.7,637.5,5.9,3,9,27.2,10,50,2.7,36.5,18.0,22.0,47.1,18.0,22.0,0,0,0,0,0,0,0,0,0,0,0,0,0,0,0,0,0,0,0,0,0,0,0,0,0,0,0.021999999999999992,0.034,2.528,0
4685492,2,492,0.16,0.164,0.195,2.715,265,0.012,16,357,33.8,0.042,595,10.0,2.0,2.7,637.4,5.9,3,9,27.2,10,50,2.71,36.6,18.0,22.0,47.2,18.0,22.0,0,0,0,0,0,0,0,0,0,0,0,0,0,0,0,0,0,0,0,0,0,0,0,0,0,0,0.0040000000000000036,0.031,2.5549999999999997,0
4686493,2,493,0.154,0.166,0.192,2.694,265,0.011,16,355,33.8,0.04,595,10.0,2.0,2.7,637.4,5.9,3,9,27.2,10,50,2.71,36.6,18.0,22.0,47.2,18.0,22.0,0,0,0,0,0,0,0,0,0,0,0,0,0,0,0,0,0,0,0,0,0,0,0,0,0,0,0.01200000000000001,0.025999999999999995,2.54,0
4687494,2,494,0.154,0.166,0.192,2.694,265,0.011,16,355,33.8,0.04,595,10.0,2.0,2.7,637.8,5.9,3,9,27.2,10,50,2.72,36.7,18.0,22.0,47.1,18.0,22.0,0,0,0,0,0,0,0,0,0,0,0,0,0,0,0,0,0,0,0,0,0,0,0,0,0,0,0.01200000000000001,0.025999999999999995,2.54,0
4688495,2,495,0.141,0.165,0.205,2.71,264,0.012,18,355,33.8,0.04,594,10.0,2.0,2.7,637.8,5.9,3,9,27.2,10,50,2.72,36.7,18.0,22.0,47.1,18.0,22.0,0,0,0,1,0,0,0,0,0,0,0,0,0,0,0,0,0,0,0,0,0,0,0,0,0,0,0.02400000000000002,0.03999999999999998,2.569,1
4689496,2,496,0.154,0.164,0.206,2.693,265,0.011,17,355,33.8,0.04,596,10.0,2.0,2.7,637.8,5.9,3,9,27.2,10,50,2.69,36.8,18.0,22.0,46.9,18.0,22.0,0,0,0,0,0,0,0,0,0,0,0,0,0,0,0,0,0,0,0,0,0,0,0,0,0,0,0.010000000000000009,0.04199999999999998,2.539,0
4690497,2,497,0.147,0.164,0.202,2.702,265,0.012,17,354,33.8,0.039,595,10.0,2.0,2.7,637.8,5.9,3,9,27.2,10,50,2.69,36.8,18.0,22.0,46.9,18.0,22.0,0,0,0,0,0,0,0,0,0,0,0,0,0,0,0,0,0,0,0,0,0,0,0,0,0,0,0.017000000000000015,0.038000000000000006,2.555,0
4691498,2,498,0.157,0.162,0.208,2.689,265,0.011,17,355,33.8,0.04,596,10.0,2.0,2.7,637.6,5.8,3,9,27.2,10,50,2.71,36.8,18.0,22.0,46.7,18.0,22.0,0,0,0,0,0,0,0,0,0,0,0,0,0,0,0,0,0,0,0,0,0,0,0,0,0,0,0.0050000000000000044,0.045999999999999985,2.532,0
4692499,2,499,0.146,0.166,0.19,2.677,265,0.012,18,355,33.8,0.039,595,10.0,2.0,2.7,637.3,5.8,3,9,27.2,10,50,2.69,36.8,18.0,22.0,46.6,18.0,22.0,0,0,0,0,0,0,0,0,0,0,0,0,0,0,0,0,0,0,0,0,0,0,0,0,0,0,0.020000000000000018,0.023999999999999994,2.531,0
4693500,2,500,0.156,0.17,0.205,2.708,265,0.012,19,355,33.7,0.042,596,10.0,2.0,2.7,637.3,5.8,3,9,27.2,10,50,2.69,36.8,18.0,22.0,46.6,18.0,22.0,0,0,0,0,0,0,0,0,0,0,0,0,0,0,0,0,0,0,0,0,0,0,0,0,0,0,0.014000000000000012,0.034999999999999976,2.552,0
4694501,2,501,0.156,0.17,0.2,2.705,265,0.012,19,354,33.7,0.041,596,10.0,2.0,2.7,636.8,5.8,3,9,27.2,10,50,2.71,36.7,18.0,22.0,46.7,18.0,22.0,0,0,0,0,0,0,0,0,0,0,0,0,0,0,0,0,0,0,0,0,0,0,0,0,0,0,0.014000000000000012,0.03,2.549,0
4695502,2,502,0.16,0.164,0.206,2.717,265,0.011,20,355,33.7,0.04,596,10.0,2.0,2.7,636.8,5.8,3,9,27.2,10,50,2.71,36.7,18.0,22.0,46.7,18.0,22.0,0,0,0,0,0,0,0,0,0,0,0,0,0,0,0,0,0,0,0,0,0,0,0,0,0,0,0.0040000000000000036,0.04199999999999998,2.557,0
4696503,2,503,0.144,0.168,0.198,2.709,265,0.012,18,355,33.6,0.042,596,10.0,2.0,2.7,636.2,5.7,3,9,27.2,10,50,2.69,36.7,18.0,22.0,47.0,18.0,22.0,0,0,0,0,0,0,0,0,0,0,0,0,0,0,0,0,0,0,0,0,0,0,0,0,0,0,0.02400000000000002,0.03,2.565,0
4697504,2,504,0.152,0.164,0.198,2.694,265,0.011,18,355,33.8,0.04,595,10.0,2.0,2.7,636.2,5.7,3,9,27.2,10,50,2.69,36.7,18.0,22.0,47.0,18.0,22.0,0,0,0,0,0,0,0,0,0,0,0,0,0,0,0,0,0,0,0,0,0,0,0,0,0,0,0.01200000000000001,0.034,2.542,0
4698505,2,505,0.146,0.172,0.202,2.729,265,0.012,19,355,33.7,0.04,595,10.0,2.0,2.7,635.3,5.7,3,9,27.2,10,50,2.71,36.6,18.0,22.0,47.2,18.0,22.0,0,0,0,0,0,0,0,0,0,0,0,0,0,0,0,0,0,0,0,0,0,0,0,0,0,0,0.025999999999999995,0.030000000000000027,2.583,0
