Repository: heeso0908/hotsix

# 🏭 HotSix — 다이캐스팅 공정 데이터 기반 품질 예측 프로젝트

> 공정 변수 이상 패턴 감지를 통한 불량 발생 사전 경보 시스템

## 📌 프로젝트 개요

다이캐스팅(Die-casting)은 용융 금속을 금형에 고압으로 주입하여 정밀한 제품을 대량 생산하는 공정입니다.

본 프로젝트는 다이캐스팅 설비에서 매 Shot마다 자동으로 수집되는 **공정 변수(주조 압력, 금형 온도, 주입 속도 등)** 및 **센서 데이터(온도, 압력 등)** 를 분석하여, 불량 여부를 사전에 예측하는 머신러닝 기반 품질 예측 시스템을 구축합니다.

### 배경 — 왜 필요한가?

현재 다이캐스팅 현장에서는 미성형, 박리, 기공 등의 불량이 발생해도 **육안 검사에 의존**하여 다음과 같은 문제가 있습니다.

- 판정 기준의 주관성과 검사 속도 한계로 생산성 저하
- 불량 발생 원인 추적이 어려워 공정 개선 및 재발 방지 대책 부족
- 공정 데이터와 품질 검사를 효과적으로 연계하지 못해 실시간 품질 관리 미흡

이를 해결하기 위해 머신러닝 기반의 불량 자동 감지 및 조기 경보 시스템을 개발합니다.

File: notebooks/김희선/archive/product_type_2.csv (part 4 of 20)
Id,Product_Type,Shot,Velocity_1,Velocity_2,Velocity_3,High_Velocity,Cylinder_Pressure,Rapid_Rise_Time,Biscuit_Thickness,Clamping_Force,Cycle_Time,Pressure_Rise_Time,Casting_Pressure,Spray_Time,Spray_1_Time,Spray_2_Time,Melting_Furnace_Temp,Air_Pressure,Air_Pressure_Min,Air_Pressure_Max,Coolant_Temp,Coolant_Temp_Min,Coolant_Temp_Max,Coolant_Pressure,Factory_Temp,Factory_Temp_Min,Factory_Temp_Max,Factory_Humidity,Factory_Humidity_Min,Factory_Humidity_Max,Short_Shot_1,Bubble_1,Exfoliation_1,Blow_Hole_1,Stain_1,Dent_1,Deformation_1,Contamination_1,Impurity_1,Crack_1,Scratch_1,Buring_Mark_1,Inclusions_1,Short_Shot_2,Bubble_2,Exfoliation_2,Blow_Hole_2,Stain_2,Dent_2,Deformation_2,Contamination_2,Impurity_2,Crack_2,Scratch_2,Buring_Mark_2,Inclusions_2,Vel_1_2_Diff,Vel_2_3_Diff,Vel_Total_Range,Any_Defect
4699506,2,506,0.156,0.173,0.197,2.682,265,0.012,20,354,33.8,0.04,596,10.0,2.0,2.7,635.3,5.7,3,9,27.2,10,50,2.71,36.6,18.0,22.0,47.2,18.0,22.0,0,0,0,0,0,0,0,0,0,0,0,0,0,0,0,0,0,0,0,0,0,0,0,0,0,0,0.016999999999999987,0.02400000000000002,2.526,0
4700517,2,517,0.149,0.176,0.206,2.714,264,0.014,16,384,34.1,0.039,594,10.1,2.0,2.7,661.5,6.7,3,9,27.4,10,50,2.72,36.0,18.0,22.0,50.7,18.0,22.0,0,0,0,0,0,0,0,0,0,0,0,0,0,0,0,0,0,0,0,0,0,0,0,0,0,0,0.026999999999999996,0.03,2.565,0
4701518,2,518,0.16,0.17,0.204,2.706,265,0.011,16,386,34.1,0.04,595,10.1,2.0,2.7,662.0,6.7,3,9,27.4,10,50,2.7,36.0,18.0,22.0,50.8,18.0,22.0,0,0,0,0,0,0,0,0,0,0,0,0,0,0,0,0,0,0,0,0,0,0,0,0,0,0,0.010000000000000009,0.033999999999999975,2.546,0
4702519,2,519,0.158,0.166,0.213,2.719,265,0.012,17,388,34.0,0.039,597,10.1,2.0,2.7,662.0,6.7,3,9,27.4,10,50,2.7,36.0,18.0,22.0,50.8,18.0,22.0,0,0,0,0,0,0,0,0,0,0,0,0,0,0,0,0,0,0,0,0,0,0,0,0,0,0,0.008000000000000007,0.046999999999999986,2.561,0
4703520,2,520,0.158,0.171,0.206,2.718,265,0.012,18,375,34.1,0.042,596,10.1,2.0,2.7,662.9,6.7,3,9,27.4,10,50,2.7,36.0,18.0,22.0,50.9,18.0,22.0,0,0,0,0,0,0,0,0,0,0,0,0,0,0,0,0,0,0,0,0,0,0,0,0,0,0,0.013000000000000012,0.034999999999999976,2.56,0
4704521,2,521,0.16,0.162,0.208,2.718,265,0.012,18,370,34.0,0.041,596,10.1,2.0,2.7,662.9,6.7,3,9,27.4,10,50,2.7,36.0,18.0,22.0,50.9,18.0,22.0,0,0,0,0,0,0,0,0,0,0,0,0,0,0,0,0,0,0,0,0,0,0,0,0,0,0,0.0020000000000000018,0.045999999999999985,2.558,0
4705522,2,522,0.154,0.172,0.2,2.69,264,0.012,17,361,34.0,0.042,595,10.1,2.0,2.7,663.8,6.7,3,9,27.4,10,50,2.7,36.0,18.0,22.0,51.2,18.0,22.0,0,0,0,0,0,0,0,0,0,0,0,0,0,0,0,0,0,0,0,0,0,0,0,0,0,0,0.017999999999999988,0.028000000000000025,2.536,0
4706523,2,523,0.16,0.164,0.21,2.701,265,0.012,17,352,33.9,0.04,596,10.1,2.0,2.7,663.8,6.7,3,9,27.4,10,50,2.7,36.0,18.0,22.0,51.2,18.0,22.0,0,0,0,0,0,0,0,0,0,0,0,0,0,0,0,0,0,0,0,0,0,0,0,0,0,0,0.0040000000000000036,0.045999999999999985,2.541,0
4707524,2,524,0.154,0.168,0.194,2.675,265,0.012,17,354,33.9,0.04,596,10.1,2.0,2.7,664.5,6.6,3,9,27.4,10,50,2.72,36.0,18.0,22.0,51.7,18.0,22.0,0,0,0,0,0,0,0,0,0,0,0,0,0,0,0,0,0,0,0,0,0,0,0,0,0,0,0.014000000000000012,0.025999999999999995,2.521,0
4708525,2,525,0.152,0.162,0.202,2.717,265,0.011,18,355,33.9,0.042,596,10.1,2.0,2.7,665.4,6.6,3,9,27.4,10,50,2.71,36.0,18.0,22.0,51.7,18.0,22.0,0,0,0,0,0,0,0,0,0,0,0,0,0,0,0,0,0,0,0,0,0,0,0,0,0,0,0.010000000000000009,0.04000000000000001,2.565,0
4709526,2,526,0.157,0.171,0.205,2.701,265,0.012,16,357,33.9,0.04,596,10.1,2.0,2.7,665.4,6.6,3,9,27.4,10,50,2.71,36.0,18.0,22.0,51.7,18.0,22.0,0,0,0,0,0,0,0,0,0,0,0,0,0,0,0,0,0,0,0,0,0,0,0,0,0,0,0.014000000000000012,0.033999999999999975,2.544,0
4710527,2,527,0.15,0.17,0.212,2.719,263,0.013,13,361,33.9,0.041,591,10.1,2.0,2.7,666.0,6.6,3,9,27.4,10,50,2.69,36.0,18.0,22.0,52.1,18.0,22.0,0,0,0,0,0,0,0,0,0,0,0,0,0,0,0,0,0,0,0,0,0,0,0,0,0,0,0.020000000000000018,0.04199999999999998,2.569,0
4711528,2,528,0.15,0.17,0.212,2.719,263,0.013,13,361,33.9,0.041,591,10.1,2.0,2.7,666.0,6.6,3,9,27.4,10,50,2.69,36.0,18.0,22.0,52.1,18.0,22.0,0,0,0,0,0,0,0,0,0,0,0,0,0,0,0,0,0,0,0,0,0,0,0,0,0,0,0.020000000000000018,0.04199999999999998,2.569,0
4712529,2,529,0.156,0.17,0.206,2.73,264,0.011,16,361,34.0,0.04,595,10.1,2.0,2.7,666.4,6.5,3,9,27.4,10,50,2.72,36.0,18.0,22.0,51.8,18.0,22.0,0,0,0,1,0,0,0,0,0,0,0,0,0,0,0,0,0,0,0,0,0,0,0,0,0,0,0.014000000000000012,0.035999999999999976,2.574,1
4713530,2,530,0.15,0.17,0.21,2.701,264,0.012,17,359,33.9,0.039,594,10.1,2.0,2.7,666.4,6.5,3,9,27.4,10,50,2.72,36.0,18.0,22.0,51.8,18.0,22.0,0,0,0,0,0,0,0,0,0,0,0,0,0,0,0,0,0,0,0,0,0,0,0,0,0,0,0.020000000000000018,0.03999999999999998,2.551,0
4714531,2,531,0.142,0.178,0.204,2.717,264,0.012,18,352,34.0,0.041,595,10.1,2.0,2.7,667.1,6.5,3,9,27.4,10,50,2.71,36.0,18.0,22.0,52.2,18.0,22.0,0,0,0,0,0,0,0,0,0,0,0,0,0,0,0,0,0,0,0,0,0,0,0,0,0,0,0.036000000000000004,0.025999999999999995,2.575,0
4715532,2,532,0.157,0.165,0.196,2.709,265,0.012,17,352,34.0,0.04,596,10.1,2.0,2.7,667.7,6.5,3,9,27.5,10,50,2.7,36.0,18.0,22.0,52.4,18.0,22.0,0,0,0,0,0,0,0,0,0,0,0,0,0,0,0,0,0,0,0,0,0,0,0,0,0,0,0.008000000000000007,0.031,2.552,0
4716533,2,533,0.157,0.165,0.196,2.709,265,0.012,17,352,34.0,0.04,596,10.1,2.0,2.7,667.7,6.5,3,9,27.5,10,50,2.7,36.0,18.0,22.0,52.4,18.0,22.0,0,0,0,0,0,0,0,0,0,0,0,0,0,0,0,0,0,0,0,0,0,0,0,0,0,0,0.008000000000000007,0.031,2.552,0
4717534,2,534,0.16,0.173,0.212,2.709,264,0.012,16,361,34.0,0.04,594,10.1,2.0,2.7,668.1,6.5,3,9,27.4,10,50,2.7,36.0,18.0,22.0,52.0,18.0,22.0,0,0,0,0,0,0,0,0,0,0,0,0,0,0,0,0,0,0,0,0,0,0,0,0,0,0,0.012999999999999984,0.03900000000000001,2.549,0
4718535,2,535,0.157,0.174,0.204,2.725,264,0.012,16,363,34.0,0.042,593,10.1,2.0,2.7,668.1,6.5,3,9,27.4,10,50,2.7,36.0,18.0,22.0,52.0,18.0,22.0,0,0,0,0,0,0,0,0,0,0,0,0,0,0,0,0,0,0,0,0,0,0,0,0,0,0,0.016999999999999987,0.03,2.568,0
4719536,2,536,0.146,0.165,0.206,2.717,264,0.013,15,354,34.0,0.042,594,10.1,2.0,2.7,668.5,6.6,3,9,27.4,10,50,2.69,36.1,18.0,22.0,52.4,18.0,22.0,0,0,0,0,0,0,0,0,0,0,0,0,0,0,0,0,0,0,0,0,0,0,0,0,0,0,0.019000000000000017,0.04099999999999998,2.571,0
4720537,2,537,0.146,0.165,0.206,2.717,264,0.013,15,354,34.0,0.042,594,10.1,2.0,2.7,668.5,6.6,3,9,27.4,10,50,2.69,36.1,18.0,22.0,52.4,18.0,22.0,0,0,0,0,0,0,0,0,0,0,0,0,0,0,0,0,0,0,0,0,0,0,0,0,0,0,0.019000000000000017,0.04099999999999998,2.571,0
4721538,2,538,0.16,0.174,0.21,2.686,264,0.011,16,357,34.0,0.04,595,10.1,2.0,2.7,668.8,6.6,3,9,27.4,10,50,2.71,36.1,18.0,22.0,52.5,18.0,22.0,0,0,0,0,0,0,0,0,0,0,0,0,0,0,0,0,0,0,0,0,0,0,0,0,0,0,0.013999999999999985,0.036000000000000004,2.526,0
4722539,2,539,0.157,0.164,0.204,2.713,264,0.014,16,359,34.0,0.041,595,10.1,2.0,2.7,669.3,6.7,3,9,27.4,10,50,2.7,36.1,18.0,22.0,52.6,18.0,22.0,0,0,0,0,0,0,0,0,0,0,0,0,0,0,0,0,0,0,0,0,0,0,0,0,0,0,0.007000000000000006,0.03999999999999998,2.556,0
4723540,2,540,0.155,0.166,0.21,2.71,264,0.012,15,359,34.0,0.042,594,10.1,2.0,2.7,669.3,6.7,3,9,27.4,10,50,2.7,36.1,18.0,22.0,52.6,18.0,22.0,0,0,0,0,0,0,0,0,0,0,0,0,0,0,0,0,0,0,0,0,0,0,0,0,0,0,0.01100000000000001,0.043999999999999984,2.555,0
4724541,2,541,0.157,0.168,0.206,2.687,265,0.012,15,361,34.0,0.04,596,10.1,2.0,2.7,669.5,6.8,3,9,27.5,10,50,2.71,36.0,18.0,22.0,52.7,18.0,22.0,0,0,0,0,0,0,0,0,0,0,0,0,0,0,0,0,0,0,0,0,0,0,0,0,0,0,0.01100000000000001,0.03799999999999998,2.53,0
4725542,2,542,0.144,0.168,0.194,2.724,265,0.011,14,357,34.0,0.039,596,10.1,2.0,2.7,669.5,6.8,3,9,27.5,10,50,2.71,36.0,18.0,22.0,52.7,18.0,22.0,0,0,0,0,0,0,0,0,0,0,0,0,0,0,0,0,0,0,0,0,0,0,0,0,0,0,0.02400000000000002,0.025999999999999995,2.58,0
4726543,2,543,0.15,0.168,0.208,2.715,265,0.011,15,355,34.0,0.04,596,10.1,2.0,2.7,669.5,6.9,3,9,27.5,10,50,2.7,36.0,18.0,22.0,52.9,18.0,22.0,0,0,0,0,0,0,0,0,0,0,0,0,0,0,0,0,0,0,0,0,0,0,0,0,0,0,0.018000000000000016,0.03999999999999998,2.565,0
4727544,2,544,0.15,0.168,0.208,2.715,265,0.011,15,355,34.0,0.04,596,10.1,2.0,2.7,669.5,6.9,3,9,27.5,10,50,2.7,36.0,18.0,22.0,52.9,18.0,22.0,0,0,0,0,0,0,0,0,0,0,0,0,0,0,0,0,0,0,0,0,0,0,0,0,0,0,0.018000000000000016,0.03999999999999998,2.565,0
4728545,2,545,0.16,0.163,0.21,2.715,265,0.013,17,357,34.1,0.04,595,10.1,2.0,2.7,669.6,6.9,3,9,27.5,10,50,2.71,36.0,18.0,22.0,53.0,18.0,22.0,0,0,0,0,0,0,0,0,0,0,0,0,0,0,0,0,0,0,0,0,0,0,0,0,0,0,0.0030000000000000027,0.046999999999999986,2.5549999999999997,0
4729546,2,546,0.15,0.17,0.2,2.696,264,0.012,14,355,34.0,0.041,595,10.1,2.0,2.7,669.6,6.9,3,9,27.5,10,50,2.71,36.0,18.0,22.0,53.0,18.0,22.0,0,0,0,0,0,0,0,0,0,0,0,0,0,0,0,0,0,0,0,0,0,0,0,0,0,0,0.020000000000000018,0.03,2.5460000000000003,0
4730547,2,547,0.154,0.174,0.197,2.724,265,0.012,15,355,34.0,0.037,596,10.1,2.0,2.7,669.6,6.9,3,9,27.5,10,50,2.7,36.0,18.0,22.0,53.0,18.0,22.0,0,0,0,0,0,0,0,0,0,0,0,0,0,0,0,0,0,0,0,0,0,0,0,0,0,0,0.01999999999999999,0.02300000000000002,2.5700000000000003,0
4731548,2,548,0.152,0.174,0.2,2.689,264,0.012,14,357,34.0,0.04,594,10.1,2.0,2.7,670.0,6.9,3,9,27.5,10,50,2.7,36.0,18.0,22.0,52.9,18.0,22.0,0,0,0,0,0,0,0,0,0,0,0,0,0,0,0,0,0,0,0,0,0,0,0,0,0,0,0.021999999999999992,0.026000000000000023,2.537,0
4732549,2,549,0.152,0.162,0.208,2.684,264,0.012,15,359,34.0,0.039,595,10.1,2.0,2.7,670.0,6.9,3,9,27.5,10,50,2.7,36.0,18.0,22.0,52.9,18.0,22.0,0,0,0,0,0,0,0,0,0,0,0,0,0,0,0,0,0,0,0,0,0,0,0,0,0,0,0.010000000000000009,0.045999999999999985,2.532,0
4733550,2,550,0.16,0.166,0.208,2.7,264,0.012,14,359,34.0,0.04,595,10.1,2.0,2.7,670.1,6.9,3,9,27.5,10,50,2.69,36.0,18.0,22.0,52.8,18.0,22.0,0,0,0,0,0,0,0,0,0,0,0,0,0,0,0,0,0,0,0,0,0,0,0,0,0,0,0.006000000000000005,0.04199999999999998,2.54,0
4734551,2,551,0.152,0.171,0.214,2.698,264,0.011,15,359,34.0,0.04,595,10.1,2.0,2.7,670.1,6.9,3,9,27.5,10,50,2.69,36.0,18.0,22.0,52.8,18.0,22.0,0,0,0,0,0,0,0,0,0,0,0,0,0,0,0,0,0,0,0,0,0,0,0,0,0,0,0.019000000000000017,0.04299999999999998,2.546,0
4735552,2,552,0.158,0.166,0.204,2.698,265,0.012,17,350,34.0,0.039,595,10.1,2.0,2.7,670.5,6.9,3,9,27.5,10,50,2.7,36.0,18.0,22.0,52.7,18.0,22.0,0,0,0,0,0,0,0,0,0,0,0,0,0,0,0,0,0,0,0,0,0,0,0,0,0,0,0.008000000000000007,0.03799999999999998,2.54,0
4736553,2,553,0.158,0.166,0.204,2.698,265,0.012,17,350,34.0,0.039,595,10.1,2.0,2.7,670.5,6.9,3,9,27.5,10,50,2.7,36.0,18.0,22.0,52.7,18.0,22.0,0,0,0,0,0,0,0,0,0,0,0,0,0,0,0,0,0,0,0,0,0,0,0,0,0,0,0.008000000000000007,0.03799999999999998,2.54,0
4737554,2,554,0.148,0.17,0.212,2.688,265,0.012,17,354,34.0,0.04,596,10.1,2.0,2.7,670.6,6.9,3,9,27.5,10,50,2.68,36.0,18.0,22.0,52.9,18.0,22.0,0,0,0,0,0,0,0,0,0,0,0,0,0,0,0,0,0,0,0,0,0,0,0,0,0,0,0.02200000000000002,0.04199999999999998,2.54,0
4738555,2,555,0.152,0.172,0.208,2.722,265,0.012,17,366,34.0,0.04,595,10.1,2.0,2.7,671.1,6.9,3,9,27.5,10,50,2.69,36.0,18.0,22.0,53.3,18.0,22.0,0,0,0,0,0,0,0,0,0,0,0,0,0,0,0,0,0,0,0,0,0,0,0,0,0,0,0.01999999999999999,0.036000000000000004,2.57,0
4739556,2,556,0.158,0.162,0.21,2.655,265,0.011,16,366,34.0,0.038,595,10.1,2.0,2.7,671.1,6.9,3,9,27.5,10,50,2.69,36.0,18.0,22.0,53.3,18.0,22.0,0,0,0,0,0,0,0,0,0,0,0,0,0,0,0,0,0,0,0,0,0,0,0,0,0,0,0.0040000000000000036,0.04799999999999999,2.497,0
4740557,2,557,0.158,0.166,0.202,2.681,265,0.012,17,366,34.0,0.04,596,10.1,2.0,2.7,671.2,6.9,3,9,27.5,10,50,2.73,36.0,18.0,22.0,53.7,18.0,22.0,0,0,0,0,0,0,0,0,0,0,0,0,0,0,0,0,0,0,0,0,0,0,0,0,0,0,0.008000000000000007,0.036000000000000004,2.523,0
4741558,2,558,0.152,0.172,0.21,2.724,264,0.011,17,361,34.0,0.042,595,10.1,2.0,2.7,671.2,6.9,3,9,27.5,10,50,2.73,36.0,18.0,22.0,53.7,18.0,22.0,0,0,0,0,0,0,0,0,0,0,0,0,0,0,0,0,0,0,0,0,0,0,0,0,0,0,0.01999999999999999,0.038000000000000006,2.572,0
4742559,2,559,0.152,0.17,0.206,2.723,264,0.012,16,359,34.0,0.04,595,10.1,2.0,2.7,671.6,6.9,3,9,27.5,10,50,2.69,36.0,18.0,22.0,53.9,18.0,22.0,0,0,0,0,0,0,0,0,0,0,0,0,0,0,0,0,0,0,0,0,0,0,0,0,0,0,0.018000000000000016,0.035999999999999976,2.5709999999999997,0
4743560,2,560,0.16,0.168,0.192,2.704,262,0.009,12,363,34.0,0.042,590,10.1,2.0,2.7,671.6,6.9,3,9,27.5,10,50,2.69,36.0,18.0,22.0,53.9,18.0,22.0,0,0,0,0,0,0,0,0,0,0,0,0,0,0,0,0,0,0,0,0,0,0,0,0,0,0,0.008000000000000007,0.023999999999999994,2.544,0
4744561,2,561,0.16,0.166,0.204,2.673,262,0.01,11,355,34.0,0.044,588,10.1,2.0,2.7,671.6,6.9,3,9,27.5,10,50,2.7,36.0,18.0,22.0,54.1,18.0,22.0,0,0,0,0,0,0,0,0,0,0,0,0,0,0,0,0,0,0,0,0,0,0,0,0,0,0,0.006000000000000005,0.03799999999999998,2.513,0
4745562,2,562,0.16,0.166,0.204,2.673,262,0.01,11,355,34.0,0.044,588,10.1,2.0,2.7,672.0,6.9,3,9,27.5,10,50,2.69,36.0,18.0,22.0,54.2,18.0,22.0,0,0,0,0,0,0,0,0,0,0,0,0,0,0,0,0,0,0,0,0,0,0,0,0,0,0,0.006000000000000005,0.03799999999999998,2.513,0
4746563,2,563,0.158,0.162,0.202,2.679,264,0.011,14,354,34.0,0.04,594,10.1,2.0,2.7,672.0,6.9,3,9,27.5,10,50,2.69,36.0,18.0,22.0,54.2,18.0,22.0,0,0,0,0,0,0,0,0,0,0,0,0,0,0,0,0,0,0,0,0,0,0,0,0,0,0,0.0040000000000000036,0.04000000000000001,2.521,0
4747564,2,564,0.158,0.164,0.206,2.708,265,0.012,14,354,34.0,0.038,595,10.1,2.0,2.7,672.0,6.9,3,9,27.5,10,50,2.71,36.0,18.0,22.0,54.3,18.0,22.0,0,0,0,0,0,0,0,0,0,0,0,0,0,0,0,0,0,0,0,0,0,0,0,0,0,0,0.006000000000000005,0.04199999999999998,2.5500000000000003,0
4748565,2,565,0.15,0.164,0.187,2.719,265,0.012,15,363,34.0,0.04,595,10.1,2.0,2.7,672.0,6.9,3,9,27.5,10,50,2.71,36.0,18.0,22.0,54.3,18.0,22.0,0,0,0,0,0,0,0,0,0,0,0,0,0,0,0,0,0,0,0,0,0,0,0,0,0,0,0.014000000000000012,0.022999999999999993,2.569,0
4749566,2,566,0.156,0.164,0.197,2.717,264,0.012,15,363,34.0,0.04,595,10.1,2.0,2.7,672.0,6.9,3,9,27.5,10,50,2.7,35.9,18.0,22.0,54.5,18.0,22.0,0,0,0,0,0,0,0,0,0,0,0,0,0,0,0,0,0,0,0,0,0,0,0,0,0,0,0.008000000000000007,0.033,2.561,0
4750567,2,567,0.15,0.17,0.213,2.718,265,0.012,15,363,34.0,0.04,596,10.1,2.0,2.7,672.0,6.9,3,9,27.5,10,50,2.7,35.9,18.0,22.0,54.5,18.0,22.0,0,0,0,0,0,0,0,0,0,0,0,0,0,0,0,0,0,0,0,0,0,0,0,0,0,0,0.020000000000000018,0.04299999999999998,2.568,0
4751568,2,568,0.156,0.168,0.202,2.679,265,0.012,15,354,34.0,0.04,596,10.1,2.0,2.7,671.6,6.9,3,9,27.5,10,50,2.71,35.9,18.0,22.0,54.6,18.0,22.0,0,0,0,0,0,0,0,0,0,0,0,0,0,0,0,0,0,0,0,0,0,0,0,0,0,0,0.01200000000000001,0.034,2.5229999999999997,0
4752569,2,569,0.146,0.168,0.2,2.699,264,0.012,15,355,34.0,0.04,595,10.1,2.0,2.7,671.0,6.9,3,9,27.5,10,50,2.69,36.0,18.0,22.0,54.6,18.0,22.0,0,0,0,0,0,0,0,0,0,0,0,0,0,0,0,0,0,0,0,0,0,0,0,0,0,0,0.02200000000000002,0.032,2.553,0
4753570,2,570,0.154,0.168,0.2,2.716,264,0.012,15,357,34.0,0.039,595,10.1,2.0,2.7,671.0,6.9,3,9,27.5,10,50,2.69,36.0,18.0,22.0,54.6,18.0,22.0,0,0,0,0,0,0,0,0,0,0,0,0,0,0,0,0,0,0,0,0,0,0,0,0,0,0,0.014000000000000012,0.032,2.5620000000000003,0
4754571,2,571,0.156,0.164,0.21,2.689,264,0.014,14,357,34.0,0.039,594,10.1,2.0,2.7,670.4,6.9,3,9,27.5,10,50,2.71,36.0,18.0,22.0,54.6,18.0,22.0,0,0,0,0,0,0,0,0,0,0,0,0,0,0,0,0,0,0,0,0,0,0,0,0,0,0,0.008000000000000007,0.045999999999999985,2.533,0
4755572,2,572,0.158,0.162,0.212,2.684,264,0.012,13,357,34.0,0.038,595,10.1,2.0,2.7,670.4,6.9,3,9,27.5,10,50,2.71,36.0,18.0,22.0,54.6,18.0,22.0,0,0,0,0,0,0,0,0,0,0,0,0,0,0,0,0,0,0,0,0,0,0,0,0,0,0,0.0040000000000000036,0.04999999999999999,2.5260000000000002,0
4756573,2,573,0.154,0.172,0.196,2.678,264,0.012,16,355,33.9,0.037,595,10.1,2.0,2.7,669.7,6.9,3,9,27.6,10,50,2.67,36.0,18.0,22.0,54.6,18.0,22.0,0,0,0,0,0,0,0,0,0,0,0,0,0,0,0,0,0,0,0,0,0,0,0,0,0,0,0.017999999999999988,0.02400000000000002,2.524,0
4757574,2,574,0.156,0.164,0.204,2.715,264,0.012,15,355,34.0,0.04,595,10.1,2.0,2.7,669.7,6.9,3,9,27.6,10,50,2.67,36.0,18.0,22.0,54.6,18.0,22.0,0,0,0,0,0,0,0,0,0,0,0,0,0,0,0,0,0,0,0,0,0,0,0,0,0,0,0.008000000000000007,0.03999999999999998,2.5589999999999997,0
4758575,2,575,0.15,0.162,0.21,2.706,265,0.012,16,355,34.0,0.039,595,10.1,2.0,2.7,669.0,6.9,3,9,27.5,10,50,2.68,36.0,18.0,22.0,54.5,18.0,22.0,0,0,0,0,0,0,0,0,0,0,0,0,0,0,0,0,0,0,0,0,0,0,0,0,0,0,0.01200000000000001,0.04799999999999999,2.556,0
4759576,2,576,0.15,0.162,0.21,2.706,265,0.012,16,355,34.0,0.039,595,10.1,2.0,2.7,669.0,6.9,3,9,27.5,10,50,2.68,36.0,18.0,22.0,54.5,18.0,22.0,0,0,0,0,0,0,0,0,0,0,0,0,0,0,0,0,0,0,0,0,0,0,0,0,0,0,0.01200000000000001,0.04799999999999999,2.556,0
4760577,2,577,0.152,0.17,0.212,2.693,264,0.012,14,357,34.0,0.04,594,10.1,2.0,2.7,668.6,6.9,3,9,27.6,10,50,2.67,36.0,18.0,22.0,54.4,18.0,22.0,0,0,0,0,0,0,0,0,0,0,0,0,0,0,0,0,0,0,0,0,0,0,0,0,0,0,0.018000000000000016,0.04199999999999998,2.541,0
4761578,2,578,0.158,0.171,0.214,2.678,265,0.012,15,359,34.0,0.04,596,10.1,2.0,2.7,668.4,7.0,3,9,27.6,10,50,2.71,35.9,18.0,22.0,54.3,18.0,22.0,0,0,0,0,0,0,0,0,0,0,0,0,0,0,0,0,0,0,0,0,0,0,0,0,0,0,0.013000000000000012,0.04299999999999998,2.52,0
4762579,2,579,0.158,0.168,0.198,2.681,264,0.012,15,363,34.0,0.039,594,10.1,2.0,2.7,668.4,7.0,3,9,27.6,10,50,2.71,35.9,18.0,22.0,54.3,18.0,22.0,0,0,0,0,0,0,0,0,0,0,0,0,0,0,0,0,0,0,0,0,0,0,0,0,0,0,0.010000000000000009,0.03,2.523,0
4763580,2,580,0.162,0.162,0.212,2.698,265,0.011,15,363,34.0,0.037,595,10.1,2.0,2.7,668.4,6.9,3,9,27.6,10,50,2.69,35.9,18.0,22.0,54.2,18.0,22.0,0,0,0,0,0,0,0,0,0,0,0,0,0,0,0,0,0,0,0,0,0,0,0,0,0,0,0.0,0.04999999999999999,2.536,0
4764581,2,581,0.158,0.166,0.206,2.692,263,0.01,18,363,34.0,0.044,592,10.1,2.0,2.7,668.4,6.9,3,9,27.6,10,50,2.69,35.9,18.0,22.0,54.2,18.0,22.0,0,0,0,0,0,0,0,0,0,0,0,0,0,0,0,0,0,0,0,0,0,0,0,0,0,0,0.008000000000000007,0.03999999999999998,2.5340000000000003,0
4765582,2,582,0.158,0.166,0.206,2.692,263,0.01,18,363,34.0,0.044,592,10.1,2.0,2.7,668.5,7.0,3,9,27.5,10,50,2.71,35.9,18.0,22.0,53.9,18.0,22.0,0,0,0,0,0,0,0,0,0,0,0,0,0,0,0,0,0,0,0,0,0,0,0,0,0,0,0.008000000000000007,0.03999999999999998,2.5340000000000003,0
4766583,2,583,0.15,0.17,0.204,2.683,264,0.012,17,361,34.0,0.04,594,10.1,2.0,2.7,668.5,7.0,3,9,27.5,10,50,2.71,35.9,18.0,22.0,53.9,18.0,22.0,0,0,0,0,0,0,0,0,0,0,0,0,0,0,0,0,0,0,0,0,0,0,0,0,0,0,0.020000000000000018,0.033999999999999975,2.533,0
4767584,2,584,0.156,0.176,0.208,2.682,265,0.012,15,361,33.9,0.038,596,10.1,2.0,2.7,668.5,6.9,3,9,27.5,10,50,2.7,35.9,18.0,22.0,53.7,18.0,22.0,0,0,0,0,0,0,0,0,0,0,0,0,0,0,0,0,0,0,0,0,0,0,0,0,0,0,0.01999999999999999,0.032,2.526,0
4768585,2,585,0.156,0.176,0.208,2.682,265,0.012,15,361,33.9,0.038,596,10.1,2.0,2.7,668.6,7.0,3,9,27.6,10,50,2.69,35.9,18.0,22.0,53.5,18.0,22.0,0,0,0,0,0,0,0,0,0,0,0,0,0,0,0,0,0,0,0,0,0,0,0,0,0,0,0.01999999999999999,0.032,2.526,0
4769586,2,586,0.155,0.17,0.206,2.683,265,0.011,16,361,34.0,0.042,595,10.1,2.0,2.7,668.6,7.0,3,9,27.6,10,50,2.69,35.9,18.0,22.0,53.5,18.0,22.0,0,0,0,0,0,0,0,0,0,0,0,0,0,0,0,0,0,0,0,0,0,0,0,0,0,0,0.015000000000000013,0.035999999999999976,2.528,0
4770587,2,587,0.16,0.165,0.202,2.671,264,0.009,17,361,34.0,0.041,595,10.1,2.0,2.7,668.6,6.9,3,9,27.6,10,50,2.69,35.8,18.0,22.0,53.6,18.0,22.0,0,0,0,0,0,0,0,0,0,0,0,0,0,0,0,0,0,0,0,0,0,0,0,0,0,0,0.0050000000000000044,0.037000000000000005,2.5109999999999997,0
4771588,2,588,0.16,0.164,0.208,2.693,265,0.011,16,363,34.0,0.04,596,10.1,2.0,2.7,668.6,6.9,3,9,27.6,10,50,2.69,35.8,18.0,22.0,53.6,18.0,22.0,0,0,0,0,0,0,0,0,1,0,0,0,0,0,0,0,0,0,0,0,0,0,0,0,0,0,0.0040000000000000036,0.043999999999999984,2.533,1
4772589,2,589,0.156,0.165,0.206,2.696,263,0.012,15,363,34.0,0.041,592,10.1,2.0,2.7,668.5,6.9,3,9,27.6,10,50,2.71,35.8,18.0,22.0,53.5,18.0,22.0,0,0,0,0,0,0,0,0,1,0,0,0,0,0,0,0,0,0,0,0,0,0,0,0,0,0,0.009000000000000008,0.04099999999999998,2.54,1
4773590,2,590,0.155,0.171,0.206,2.679,263,0.01,13,363,34.0,0.044,593,10.1,2.0,2.7,668.5,6.9,3,9,27.6,10,50,2.71,35.8,18.0,22.0,53.5,18.0,22.0,0,0,0,1,0,0,0,0,0,0,0,0,0,0,0,0,1,0,1,0,0,0,0,0,0,0,0.016000000000000014,0.034999999999999976,2.524,1
4774591,2,591,0.158,0.17,0.202,2.717,265,0.012,16,363,34.1,0.04,595,10.1,2.0,2.7,668.6,6.9,3,9,27.6,10,50,2.7,35.8,18.0,22.0,53.4,18.0,22.0,0,0,0,0,0,0,0,0,0,0,0,0,0,0,0,0,0,0,0,0,0,0,0,0,0,0,0.01200000000000001,0.032,2.559,0
4775592,2,592,0.156,0.163,0.208,2.714,265,0.012,16,363,34.1,0.04,596,10.1,2.0,2.7,668.7,6.9,3,9,27.5,10,50,2.7,35.8,18.0,22.0,53.5,18.0,22.0,0,0,0,0,0,0,0,0,0,0,0,0,0,0,0,0,0,0,0,0,0,0,0,0,0,0,0.007000000000000006,0.044999999999999984,2.558,0
4776593,2,593,0.15,0.174,0.212,2.72,265,0.012,16,363,34.1,0.038,596,10.1,2.0,2.7,668.7,6.9,3,9,27.5,10,50,2.7,35.8,18.0,22.0,53.5,18.0,22.0,0,0,0,0,0,0,0,0,0,0,0,0,0,0,0,0,0,0,0,0,0,0,0,0,0,0,0.023999999999999994,0.038000000000000006,2.5700000000000003,0
4777594,2,594,0.152,0.164,0.2,2.713,265,0.012,17,363,34.1,0.04,595,10.1,2.0,2.7,669.3,6.9,3,9,27.5,10,50,2.69,35.8,18.0,22.0,53.5,18.0,22.0,0,0,0,0,0,0,0,0,0,0,0,0,0,0,0,0,0,0,0,0,0,0,0,0,0,0,0.01200000000000001,0.036000000000000004,2.561,0
4778595,2,595,0.142,0.158,0.205,2.72,265,0.011,17,364,34.1,0.037,596,10.1,2.0,2.7,669.3,6.9,3,9,27.5,10,50,2.69,35.8,18.0,22.0,53.5,18.0,22.0,0,0,0,0,0,0,0,0,0,0,0,0,0,0,0,0,0,0,0,0,0,0,0,0,0,0,0.016000000000000014,0.046999999999999986,2.5780000000000003,0
4779596,2,596,0.144,0.162,0.208,2.677,265,0.011,17,364,34.1,0.04,596,10.1,2.0,2.7,669.4,6.9,3,9,27.6,10,50,2.71,35.7,18.0,22.0,53.6,18.0,22.0,0,0,0,0,0,0,0,0,0,0,0,0,0,0,0,0,0,0,0,0,0,0,0,0,0,0,0.018000000000000016,0.045999999999999985,2.533,0
4780597,2,597,0.162,0.166,0.208,2.716,265,0.012,17,366,34.1,0.04,596,10.1,2.0,2.7,669.4,6.9,3,9,27.6,10,50,2.71,35.7,18.0,22.0,53.6,18.0,22.0,0,0,0,0,0,0,0,0,0,0,0,0,0,0,0,0,0,0,0,0,0,0,0,0,0,0,0.0040000000000000036,0.04199999999999998,2.5540000000000003,0
4781598,2,598,0.158,0.172,0.206,2.696,265,0.01,17,364,34.0,0.04,596,10.1,2.0,2.7,669.8,7.0,3,9,27.6,10,50,2.7,35.7,18.0,22.0,53.6,18.0,22.0,0,0,0,0,0,0,0,0,0,0,0,0,0,0,0,0,0,0,0,0,0,0,0,0,0,0,0.013999999999999985,0.034,2.5380000000000003,0
4782599,2,599,0.16,0.164,0.206,2.694,265,0.012,18,364,34.0,0.04,596,10.1,2.0,2.7,670.4,6.9,3,9,27.5,10,50,2.71,35.6,18.0,22.0,53.7,18.0,22.0,0,0,0,0,0,0,0,0,0,0,0,0,0,0,0,0,0,0,0,0,0,0,0,0,0,0,0.0040000000000000036,0.04199999999999998,2.534,0
4783600,2,600,0.158,0.17,0.202,2.691,265,0.011,18,364,34.0,0.04,595,10.1,2.0,2.7,670.4,6.9,3,9,27.5,10,50,2.71,35.6,18.0,22.0,53.7,18.0,22.0,0,0,0,0,0,0,0,0,0,0,0,0,0,0,0,0,0,0,0,0,0,0,0,0,0,0,0.01200000000000001,0.032,2.533,0
4784601,2,601,0.156,0.168,0.206,2.706,265,0.012,19,366,34.0,0.041,595,10.1,2.0,2.7,670.8,6.9,3,9,27.5,10,50,2.67,35.5,18.0,22.0,53.8,18.0,22.0,0,0,0,0,0,0,0,0,0,0,0,0,0,0,0,0,0,0,0,0,0,0,0,0,0,0,0.01200000000000001,0.03799999999999998,2.55,0
4785602,2,602,0.146,0.168,0.204,2.715,265,0.014,17,366,34.0,0.04,596,10.1,2.0,2.7,670.8,6.9,3,9,27.5,10,50,2.67,35.5,18.0,22.0,53.8,18.0,22.0,0,0,0,0,0,0,0,0,0,0,0,0,0,0,0,0,0,0,0,0,0,0,0,0,0,0,0.02200000000000002,0.035999999999999976,2.569,0
4786603,2,603,0.149,0.16,0.206,2.682,265,0.012,19,366,33.9,0.04,596,10.1,2.0,2.7,671.2,6.9,3,9,27.5,10,50,2.68,35.5,18.0,22.0,53.9,18.0,22.0,0,0,0,0,0,0,0,0,0,0,1,0,0,0,0,0,0,0,0,0,0,0,0,0,0,0,0.01100000000000001,0.045999999999999985,2.533,1
4787604,2,604,0.16,0.162,0.206,2.668,265,0.013,18,368,33.9,0.04,595,10.1,2.0,2.7,671.2,6.9,3,9,27.5,10,50,2.68,35.5,18.0,22.0,53.9,18.0,22.0,0,0,0,0,0,0,0,0,0,0,0,0,0,0,0,0,0,0,0,0,0,0,0,0,0,0,0.0020000000000000018,0.043999999999999984,2.508,0
4788605,2,605,0.154,0.17,0.206,2.703,265,0.012,18,368,34.0,0.04,595,10.1,2.0,2.7,671.4,6.9,3,9,27.6,10,50,2.7,35.5,18.0,22.0,54.0,18.0,22.0,0,0,0,0,0,0,0,0,0,0,0,0,0,0,0,0,0,0,0,0,0,0,0,0,0,0,0.016000000000000014,0.035999999999999976,2.549,0
4789606,2,606,0.157,0.16,0.204,2.719,265,0.011,17,368,33.9,0.04,597,10.1,2.0,2.7,671.5,7.0,3,9,27.6,10,50,2.7,35.5,18.0,22.0,54.3,18.0,22.0,0,0,0,0,0,0,0,0,0,0,0,0,0,0,0,0,0,0,0,0,0,0,0,0,0,0,0.0030000000000000027,0.043999999999999984,2.562,0
4790607,2,607,0.157,0.171,0.204,2.705,265,0.012,17,368,33.9,0.04,597,10.1,2.0,2.7,671.5,7.0,3,9,27.6,10,50,2.7,35.5,18.0,22.0,54.3,18.0,22.0,0,0,0,0,0,0,0,0,0,0,0,0,0,0,0,0,0,0,0,0,0,0,0,0,0,0,0.014000000000000012,0.032999999999999974,2.548,0
4791608,2,608,0.155,0.168,0.204,2.705,264,0.012,17,368,34.0,0.04,595,10.1,2.0,2.7,670.8,6.9,3,9,27.5,10,50,2.69,35.5,18.0,22.0,54.6,18.0,22.0,0,0,0,0,0,0,0,0,0,0,0,0,0,0,0,0,0,0,0,0,0,0,0,0,0,0,0.013000000000000012,0.035999999999999976,2.5500000000000003,0
4792609,2,609,0.156,0.17,0.208,2.697,264,0.012,19,368,34.0,0.04,595,10.1,2.0,2.7,670.8,6.9,3,9,27.5,10,50,2.69,35.5,18.0,22.0,54.6,18.0,22.0,0,0,0,0,0,0,0,0,0,0,0,0,0,0,0,0,0,0,0,0,0,0,0,0,0,0,0.014000000000000012,0.03799999999999998,2.541,0
4793610,2,610,0.142,0.173,0.205,2.692,265,0.012,16,368,33.9,0.04,596,10.1,2.0,2.7,670.4,6.9,3,9,27.6,10,50,2.7,35.5,18.0,22.0,55.1,18.0,22.0,0,0,0,0,0,0,0,0,0,0,0,0,0,0,0,0,0,0,0,0,0,0,0,0,0,0,0.031,0.032,2.5500000000000003,0
4794611,2,611,0.158,0.164,0.204,2.708,265,0.012,19,368,34.0,0.04,595,10.1,2.0,2.7,670.4,6.9,3,9,27.6,10,50,2.7,35.5,18.0,22.0,55.1,18.0,22.0,0,0,0,0,0,0,0,0,0,0,0,0,0,0,0,0,0,0,0,0,0,0,0,0,0,0,0.006000000000000005,0.03999999999999998,2.5500000000000003,0
4795612,2,612,0.162,0.165,0.208,2.686,265,0.011,19,368,33.9,0.04,597,10.1,2.0,2.7,669.5,7.0,3,9,27.6,10,50,2.71,35.5,18.0,22.0,55.7,18.0,22.0,0,0,0,0,0,0,0,0,0,0,0,0,0,0,0,0,1,0,0,0,0,0,0,0,0,0,0.0030000000000000027,0.04299999999999998,2.524,1
4796613,2,613,0.16,0.172,0.216,2.704,265,0.012,18,370,33.9,0.042,595,10.1,2.0,2.7,669.0,6.9,3,9,27.6,10,50,2.69,35.4,18.0,22.0,55.9,18.0,22.0,0,0,0,0,0,0,0,1,0,0,0,0,0,0,0,0,0,0,0,0,0,0,0,0,0,0,0.011999999999999983,0.04400000000000001,2.544,1
4797614,2,614,0.16,0.172,0.216,2.704,265,0.012,18,370,33.9,0.042,595,10.1,2.0,2.7,669.0,6.9,3,9,27.6,10,50,2.69,35.4,18.0,22.0,55.9,18.0,22.0,0,0,0,0,0,0,0,0,0,0,0,0,0,0,0,0,0,0,0,0,0,0,0,0,0,0,0.011999999999999983,0.04400000000000001,2.544,0
4798615,2,615,0.158,0.162,0.198,2.698,265,0.012,18,370,33.9,0.041,595,10.1,2.0,2.7,668.7,7.0,3,9,27.6,10,50,2.69,35.4,18.0,22.0,55.9,18.0,22.0,0,0,0,0,0,0,0,0,0,0,0,0,0,0,0,0,0,0,0,0,0,0,0,0,0,0,0.0040000000000000036,0.036000000000000004,2.54,0
4799616,2,616,0.156,0.166,0.202,2.679,264,0.012,19,370,34.0,0.039,594,10.1,2.0,2.7,668.7,7.0,3,9,27.6,10,50,2.69,35.4,18.0,22.0,55.9,18.0,22.0,0,0,0,0,0,0,0,0,0,0,0,0,0,0,0,0,0,0,0,0,0,0,0,0,0,0,0.010000000000000009,0.036000000000000004,2.5229999999999997,0
4800617,2,617,0.157,0.164,0.211,2.69,265,0.01,19,370,34.0,0.04,596,10.1,2.0,2.7,668.6,6.9,3,9,27.6,10,50,2.7,35.4,18.0,22.0,55.9,18.0,22.0,0,0,0,0,0,0,0,0,0,0,0,0,0,0,0,0,0,0,0,0,0,0,0,0,0,0,0.007000000000000006,0.046999999999999986,2.533,0
4801618,2,618,0.16,0.164,0.202,2.685,264,0.012,19,370,34.1,0.04,595,10.1,2.0,2.7,668.6,6.9,3,9,27.6,10,50,2.7,35.4,18.0,22.0,55.9,18.0,22.0,0,0,0,0,0,0,0,0,0,0,0,0,0,0,0,0,0,0,0,0,0,0,0,0,0,0,0.0040000000000000036,0.038000000000000006,2.525,0
4802619,2,619,0.152,0.166,0.208,2.674,265,0.011,19,370,34.0,0.04,595,10.1,2.0,2.7,669.0,6.9,3,9,27.6,10,50,2.71,35.3,18.0,22.0,56.2,18.0,22.0,0,0,0,0,0,0,0,0,0,0,0,0,0,0,0,0,0,0,0,0,0,0,0,0,0,0,0.014000000000000012,0.04199999999999998,2.522,0
4803620,2,620,0.158,0.168,0.202,2.677,265,0.012,18,370,34.1,0.039,596,10.1,2.0,2.7,669.0,6.9,3,9,27.6,10,50,2.71,35.3,18.0,22.0,56.2,18.0,22.0,0,0,0,0,0,0,0,0,0,0,0,0,0,0,0,0,0,0,0,0,0,0,0,0,0,0,0.010000000000000009,0.034,2.519,0
4804621,2,621,0.158,0.166,0.202,2.709,265,0.012,18,370,34.1,0.04,596,10.1,2.0,2.7,669.5,6.9,3,9,27.6,10,50,2.7,35.3,18.0,22.0,56.4,18.0,22.0,0,0,0,0,0,0,0,0,0,0,0,0,0,0,0,0,0,0,0,0,0,0,0,0,0,0,0.008000000000000007,0.036000000000000004,2.551,0
4805622,2,622,0.158,0.164,0.208,2.673,265,0.012,18,370,34.0,0.04,596,10.1,2.0,2.7,669.7,6.9,3,9,27.5,10,50,2.71,35.3,18.0,22.0,56.4,18.0,22.0,0,0,0,0,0,0,0,0,0,0,0,0,0,0,0,0,0,0,0,0,0,0,0,0,0,0,0.006000000000000005,0.043999999999999984,2.515,0
4806623,2,623,0.158,0.166,0.202,2.714,265,0.012,17,372,34.0,0.04,595,10.1,2.0,2.7,669.7,6.9,3,9,27.5,10,50,2.71,35.3,18.0,22.0,56.4,18.0,22.0,0,0,0,0,0,0,0,0,0,0,0,0,0,0,0,0,0,0,0,0,0,0,0,0,0,0,0.008000000000000007,0.036000000000000004,2.556,0
4807000,2,0,0.156,0.17,0.208,2.533,265,0.012,16,355,33.9,0.034,596,10.1,2.0,2.7,678.1,6.9,3,9,26.0,10,50,2.78,30.7,18.0,22.0,66.0,18.0,22.0,0,0,0,1,0,0,0,0,0,0,0,0,0,0,0,0,0,0,0,0,0,0,0,0,0,0,0.014000000000000012,0.03799999999999998,2.377,1
4808000,2,0,0.156,0.17,0.208,2.533,265,0.012,16,355,33.9,0.034,596,10.1,2.0,2.7,678.1,6.9,3,9,26.0,10,50,2.78,30.7,18.0,22.0,66.0,18.0,22.0,0,0,0,1,0,0,0,0,0,0,0,0,0,0,0,0,0,0,0,0,0,0,0,0,0,0,0.014000000000000012,0.03799999999999998,2.377,1
4809001,2,1,0.156,0.17,0.208,2.533,265,0.012,16,355,33.9,0.034,596,10.1,2.0,2.7,677.4,6.9,3,9,26.0,10,50,2.76,30.6,18.0,22.0,66.0,18.0,22.0,0,0,0,0,0,0,0,0,0,0,0,0,0,0,0,0,0,0,0,0,0,0,0,0,0,0,0.014000000000000012,0.03799999999999998,2.377,0
4810001,2,1,0.156,0.17,0.208,2.533,265,0.012,16,355,33.9,0.034,596,10.1,2.0,2.7,677.4,6.9,3,9,26.0,10,50,2.76,30.6,18.0,22.0,66.0,18.0,22.0,0,0,0,0,0,0,0,0,0,0,0,0,0,0,0,0,0,0,0,0,0,0,0,0,0,0,0.014000000000000012,0.03799999999999998,2.377,0
4811002,2,2,0.149,0.174,0.204,2.506,264,0.012,16,357,33.9,0.042,595,10.0,2.0,2.7,677.4,6.9,3,9,26.0,10,50,2.76,30.6,18.0,22.0,66.0,18.0,22.0,0,0,0,0,0,0,0,0,0,0,0,0,0,0,0,0,0,0,0,0,0,0,0,0,0,0,0.024999999999999994,0.03,2.3569999999999998,0
4812002,2,2,0.149,0.174,0.204,2.506,264,0.012,16,357,33.9,0.042,595,10.0,2.0,2.7,677.4,6.9,3,9,26.0,10,50,2.76,30.6,18.0,22.0,66.0,18.0,22.0,0,0,0,0,0,0,0,0,0,0,0,0,0,0,0,0,0,0,0,0,0,0,0,0,0,0,0.024999999999999994,0.03,2.3569999999999998,0
4813003,2,3,0.144,0.164,0.203,2.529,264,0.012,13,361,33.9,0.036,593,10.0,2.0,2.7,676.4,6.9,3,9,26.0,10,50,2.72,30.6,18.0,22.0,66.1,18.0,22.0,0,0,0,1,0,0,0,0,0,0,0,0,0,0,0,0,0,0,0,0,0,0,0,0,0,0,0.020000000000000018,0.03900000000000001,2.385,1
4814003,2,3,0.144,0.164,0.203,2.529,264,0.012,13,361,33.9,0.036,593,10.0,2.0,2.7,676.4,6.9,3,9,26.0,10,50,2.72,30.6,18.0,22.0,66.1,18.0,22.0,0,0,0,1,0,0,0,0,0,0,0,0,0,0,0,0,0,0,0,0,0,0,0,0,0,0,0.020000000000000018,0.03900000000000001,2.385,1
4815004,2,4,0.158,0.16,0.204,2.506,265,0.012,15,361,33.9,0.041,596,10.0,2.0,2.7,676.4,6.9,3,9,26.0,10,50,2.72,30.6,18.0,22.0,66.1,18.0,22.0,0,0,0,1,0,0,0,0,0,0,0,0,0,0,0,0,0,0,0,0,0,0,0,0,0,0,0.0020000000000000018,0.043999999999999984,2.348,1
4816004,2,4,0.158,0.16,0.204,2.506,265,0.012,15,361,33.9,0.041,596,10.0,2.0,2.7,676.4,6.9,3,9,26.0,10,50,2.72,30.6,18.0,22.0,66.1,18.0,22.0,0,0,0,1,0,0,0,0,0,0,0,0,0,0,0,0,0,0,0,0,0,0,0,0,0,0,0.0020000000000000018,0.043999999999999984,2.348,1
4817005,2,5,0.158,0.164,0.204,2.499,264,0.012,16,359,33.9,0.034,595,10.1,2.0,2.7,675.9,6.9,3,9,26.0,10,50,2.74,30.6,18.0,22.0,66.1,18.0,22.0,0,0,0,0,0,0,0,0,0,0,0,0,0,0,0,0,0,0,0,0,0,0,0,0,0,0,0.006000000000000005,0.03999999999999998,2.341,0
4818005,2,5,0.158,0.164,0.204,2.499,264,0.012,16,359,33.9,0.034,595,10.1,2.0,2.7,675.9,6.9,3,9,26.0,10,50,2.74,30.6,18.0,22.0,66.1,18.0,22.0,0,0,0,0,0,0,0,0,0,0,0,0,0,0,0,0,0,0,0,0,0,0,0,0,0,0,0.006000000000000005,0.03999999999999998,2.341,0
4819006,2,6,0.16,0.17,0.212,2.519,264,0.012,16,359,34.0,0.041,595,10.0,2.0,2.7,675.9,6.9,3,9,26.0,10,50,2.74,30.6,18.0,22.0,66.1,18.0,22.0,0,0,0,1,0,0,0,0,0,0,0,0,0,0,0,0,0,0,0,0,0,0,0,0,0,0,0.010000000000000009,0.04199999999999998,2.359,1
4820006,2,6,0.16,0.17,0.212,2.519,264,0.012,16,359,34.0,0.041,595,10.0,2.0,2.7,675.9,6.9,3,9,26.0,10,50,2.74,30.6,18.0,22.0,66.1,18.0,22.0,0,0,0,1,0,0,0,0,0,0,0,0,0,0,0,0,0,0,0,0,0,0,0,0,0,0,0.010000000000000009,0.04199999999999998,2.359,1
4821007,2,7,0.162,0.166,0.21,2.521,262,0.012,13,359,34.0,0.036,589,10.0,2.0,2.7,675.3,6.8,3,9,26.0,10,50,2.76,30.7,18.0,22.0,66.1,18.0,22.0,0,0,0,0,0,0,0,0,0,0,0,0,0,0,0,0,0,0,0,0,0,0,0,0,0,0,0.0040000000000000036,0.043999999999999984,2.359,0
4822007,2,7,0.162,0.166,0.21,2.521,262,0.012,13,359,34.0,0.036,589,10.0,2.0,2.7,675.3,6.8,3,9,26.0,10,50,2.76,30.7,18.0,22.0,66.1,18.0,22.0,0,0,0,0,0,0,0,0,0,0,0,0,0,0,0,0,0,0,0,0,0,0,0,0,0,0,0.0040000000000000036,0.043999999999999984,2.359,0
4823008,2,8,0.158,0.168,0.202,2.526,263,0.012,13,361,34.0,0.033,591,10.0,2.0,2.7,674.8,6.8,3,9,25.9,10,50,2.74,30.7,18.0,22.0,66.2,18.0,22.0,0,0,0,1,0,0,0,0,0,0,0,0,0,0,0,0,0,0,0,0,0,0,0,0,0,0,0.010000000000000009,0.034,2.368,1
4824008,2,8,0.158,0.168,0.202,2.526,263,0.012,13,361,34.0,0.033,591,10.0,2.0,2.7,674.8,6.8,3,9,25.9,10,50,2.74,30.7,18.0,22.0,66.2,18.0,22.0,0,0,0,1,0,0,0,0,0,0,0,0,0,0,0,0,0,0,0,0,0,0,0,0,0,0,0.010000000000000009,0.034,2.368,1
4825009,2,9,0.158,0.174,0.204,2.519,265,0.012,16,361,34.0,0.041,595,10.0,2.0,2.7,674.8,6.8,3,9,25.9,10,50,2.74,30.7,18.0,22.0,66.2,18.0,22.0,0,0,0,2,0,0,0,0,0,0,0,0,0,0,0,0,0,0,0,0,0,0,0,0,0,0,0.015999999999999986,0.03,2.361,1
4826009,2,9,0.158,0.174,0.204,2.519,265,0.012,16,361,34.0,0.041,595,10.0,2.0,2.7,674.8,6.8,3,9,25.9,10,50,2.74,30.7,18.0,22.0,66.2,18.0,22.0,0,0,0,2,0,0,0,0,0,0,0,0,0,0,0,0,0,0,0,0,0,0,0,0,0,0,0.015999999999999986,0.03,2.361,1
4827010,2,10,0.15,0.164,0.203,2.534,265,0.012,16,359,34.0,0.041,596,10.0,2.0,2.7,674.6,6.7,3,9,26.0,10,50,2.74,30.7,18.0,22.0,66.2,18.0,22.0,0,0,0,1,0,0,0,0,0,0,0,0,0,0,0,0,0,0,0,0,0,0,0,0,0,0,0.014000000000000012,0.03900000000000001,2.384,1
4828010,2,10,0.15,0.164,0.203,2.534,265,0.012,16,359,34.0,0.041,596,10.0,2.0,2.7,674.6,6.7,3,9,26.0,10,50,2.74,30.7,18.0,22.0,66.2,18.0,22.0,0,0,0,1,0,0,0,0,0,0,0,0,0,0,0,0,0,0,0,0,0,0,0,0,0,0,0.014000000000000012,0.03900000000000001,2.384,1
4829011,2,11,0.16,0.17,0.204,2.544,265,0.012,15,361,34.0,0.041,595,10.0,2.0,2.7,674.6,6.7,3,9,26.0,10,50,2.74,30.7,18.0,22.0,66.2,18.0,22.0,1,0,0,1,0,0,0,0,0,0,0,0,0,0,0,0,0,0,0,0,0,0,0,0,0,0,0.010000000000000009,0.033999999999999975,2.384,1
4830011,2,11,0.16,0.17,0.204,2.544,265,0.012,15,361,34.0,0.041,595,10.0,2.0,2.7,674.6,6.7,3,9,26.0,10,50,2.74,30.7,18.0,22.0,66.2,18.0,22.0,1,0,0,1,0,0,0,0,0,0,0,0,0,0,0,0,0,0,0,0,0,0,0,0,0,0,0.010000000000000009,0.033999999999999975,2.384,1
4831012,2,12,0.158,0.162,0.202,2.509,265,0.011,14,361,34.0,0.041,596,10.0,2.0,2.7,674.5,6.6,3,9,26.0,10,50,2.74,30.8,18.0,22.0,66.0,18.0,22.0,1,0,0,2,0,0,0,0,0,0,0,0,0,0,0,0,0,0,0,0,0,0,0,0,0,0,0.0040000000000000036,0.04000000000000001,2.351,1
4832012,2,12,0.158,0.162,0.202,2.509,265,0.011,14,361,34.0,0.041,596,10.0,2.0,2.7,674.5,6.6,3,9,26.0,10,50,2.74,30.8,18.0,22.0,66.0,18.0,22.0,1,0,0,2,0,0,0,0,0,0,0,0,0,0,0,0,0,0,0,0,0,0,0,0,0,0,0.0040000000000000036,0.04000000000000001,2.351,1
4833013,2,13,0.158,0.162,0.202,2.509,265,0.011,14,361,34.0,0.041,596,10.0,2.0,2.7,674.5,6.6,3,9,26.0,10,50,2.74,30.8,18.0,22.0,66.0,18.0,22.0,1,0,0,0,0,0,0,0,0,0,0,0,0,0,0,0,0,0,0,0,0,0,0,0,0,0,0.0040000000000000036,0.04000000000000001,2.351,1
4834013,2,13,0.158,0.162,0.202,2.509,265,0.011,14,361,34.0,0.041,596,10.0,2.0,2.7,674.5,6.6,3,9,26.0,10,50,2.74,30.8,18.0,22.0,66.0,18.0,22.0,1,0,0,0,0,0,0,0,0,0,0,0,0,0,0,0,0,0,0,0,0,0,0,0,0,0,0.0040000000000000036,0.04000000000000001,2.351,1
4835014,2,14,0.16,0.17,0.202,2.526,247,0.011,2,364,34.0,0.045,556,10.0,2.0,2.7,674.5,6.5,3,9,25.9,10,50,2.73,30.9,18.0,22.0,66.0,18.0,22.0,0,0,0,1,0,0,0,0,0,0,0,0,0,0,0,0,0,0,0,0,0,0,0,0,0,0,0.010000000000000009,0.032,2.3659999999999997,1
4836014,2,14,0.16,0.17,0.202,2.526,247,0.011,2,364,34.0,0.045,556,10.0,2.0,2.7,674.5,6.5,3,9,25.9,10,50,2.73,30.9,18.0,22.0,66.0,18.0,22.0,0,0,0,1,0,0,0,0,0,0,0,0,0,0,0,0,0,0,0,0,0,0,0,0,0,0,0.010000000000000009,0.032,2.3659999999999997,1
4837015,2,15,0.16,0.17,0.202,2.526,247,0.011,2,364,34.0,0.045,556,10.0,2.0,2.7,674.6,6.4,3,9,26.0,10,50,2.74,30.9,18.0,22.0,66.0,18.0,22.0,0,0,0,0,0,0,0,0,0,0,0,0,0,0,0,0,0,0,0,0,0,0,0,0,0,0,0.010000000000000009,0.032,2.3659999999999997,0
4838015,2,15,0.16,0.17,0.202,2.526,247,0.011,2,364,34.0,0.045,556,10.0,2.0,2.7,674.6,6.4,3,9,26.0,10,50,2.74,30.9,18.0,22.0,66.0,18.0,22.0,0,0,0,0,0,0,0,0,0,0,0,0,0,0,0,0,0,0,0,0,0,0,0,0,0,0,0.010000000000000009,0.032,2.3659999999999997,0
4839019,2,19,0.16,0.164,0.202,2.528,264,0.011,19,350,34.0,0.035,595,10.0,2.0,2.7,669.7,6.5,3,9,25.9,10,50,2.73,31.0,18.0,22.0,65.3,18.0,22.0,0,0,0,1,0,0,0,0,0,0,0,0,0,0,0,0,0,0,0,0,0,0,0,0,0,0,0.0040000000000000036,0.038000000000000006,2.368,1
4840019,2,19,0.16,0.164,0.202,2.528,264,0.011,19,350,34.0,0.035,595,10.0,2.0,2.7,669.7,6.5,3,9,25.9,10,50,2.73,31.0,18.0,22.0,65.3,18.0,22.0,0,0,0,1,0,0,0,0,0,0,0,0,0,0,0,0,0,0,0,0,0,0,0,0,0,0,0.0040000000000000036,0.038000000000000006,2.368,1
4841020,2,20,0.156,0.164,0.2,2.495,265,0.011,18,352,33.9,0.035,596,10.0,2.0,2.7,669.7,6.5,3,9,25.9,10,50,2.73,31.0,18.0,22.0,65.3,18.0,22.0,0,0,0,0,0,0,0,0,0,0,0,0,0,0,0,0,0,0,0,0,0,0,0,0,0,0,0.008000000000000007,0.036000000000000004,2.339,0
4842020,2,20,0.156,0.164,0.2,2.495,265,0.011,18,352,33.9,0.035,596,10.0,2.0,2.7,669.7,6.5,3,9,25.9,10,50,2.73,31.0,18.0,22.0,65.3,18.0,22.0,0,0,0,0,0,0,0,0,0,0,0,0,0,0,0,0,0,0,0,0,0,0,0,0,0,0,0.008000000000000007,0.036000000000000004,2.339,0
4843021,2,21,0.158,0.168,0.204,2.514,265,0.012,20,354,34.0,0.037,595,10.0,2.0,2.7,668.4,6.4,3,9,25.9,10,50,2.75,31.0,18.0,22.0,65.2,18.0,22.0,0,0,0,0,0,0,0,0,0,0,0,0,0,0,0,0,0,0,0,0,0,0,0,0,0,0,0.010000000000000009,0.035999999999999976,2.356,0
4844021,2,21,0.158,0.168,0.204,2.514,265,0.012,20,354,34.0,0.037,595,10.0,2.0,2.7,668.4,6.4,3,9,25.9,10,50,2.75,31.0,18.0,22.0,65.2,18.0,22.0,0,0,0,0,0,0,0,0,0,0,0,0,0,0,0,0,0,0,0,0,0,0,0,0,0,0,0.010000000000000009,0.035999999999999976,2.356,0
4845022,2,22,0.147,0.174,0.202,2.498,265,0.012,19,357,33.9,0.036,595,10.0,2.0,2.7,667.5,6.3,3,9,25.9,10,50,2.72,30.9,18.0,22.0,65.3,18.0,22.0,0,0,0,0,0,0,0,0,0,0,0,0,0,0,0,0,0,0,0,0,0,0,0,0,0,0,0.026999999999999996,0.028000000000000025,2.3510000000000004,0
4846022,2,22,0.147,0.174,0.202,2.498,265,0.012,19,357,33.9,0.036,595,10.0,2.0,2.7,667.5,6.3,3,9,25.9,10,50,2.72,30.9,18.0,22.0,65.3,18.0,22.0,0,0,0,0,0,0,0,0,0,0,0,0,0,0,0,0,0,0,0,0,0,0,0,0,0,0,0.026999999999999996,0.028000000000000025,2.3510000000000004,0
4847023,2,23,0.148,0.172,0.212,2.519,265,0.011,19,357,34.0,0.036,596,10.0,2.0,2.7,667.5,6.3,3,9,25.9,10,50,2.72,30.9,18.0,22.0,65.3,18.0,22.0,0,0,0,1,0,0,0,0,0,0,0,0,0,0,0,0,1,0,0,0,0,0,0,0,0,0,0.023999999999999994,0.04000000000000001,2.371,1
4848023,2,23,0.148,0.172,0.212,2.519,265,0.011,19,357,34.0,0.036,596,10.0,2.0,2.7,667.5,6.3,3,9,25.9,10,50,2.72,30.9,18.0,22.0,65.3,18.0,22.0,0,0,0,1,0,0,0,0,0,0,0,0,0,0,0,0,1,0,0,0,0,0,0,0,0,0,0.023999999999999994,0.04000000000000001,2.371,1
4849024,2,24,0.147,0.166,0.212,2.509,265,0.011,19,359,33.9,0.035,596,10.0,2.0,2.7,666.7,6.3,3,9,26.0,10,50,2.73,30.9,18.0,22.0,65.4,18.0,22.0,0,0,0,0,0,0,0,0,0,0,0,0,0,0,0,0,0,0,0,0,0,0,0,0,0,0,0.019000000000000017,0.045999999999999985,2.362,0
4850024,2,24,0.147,0.166,0.212,2.509,265,0.011,19,359,33.9,0.035,596,10.0,2.0,2.7,666.7,6.3,3,9,26.0,10,50,2.73,30.9,18.0,22.0,65.4,18.0,22.0,0,0,0,0,0,0,0,0,0,0,0,0,0,0,0,0,0,0,0,0,0,0,0,0,0,0,0.019000000000000017,0.045999999999999985,2.362,0
4851025,2,25,0.152,0.168,0.2,2.507,265,0.012,19,363,33.9,0.035,595,10.0,2.0,2.7,666.7,6.3,3,9,26.0,10,50,2.73,30.9,18.0,22.0,65.4,18.0,22.0,0,0,0,0,0,0,0,0,0,0,0,0,0,0,0,0,0,0,0,0,0,0,0,0,0,0,0.016000000000000014,0.032,2.355,0
4852025,2,25,0.152,0.168,0.2,2.507,265,0.012,19,363,33.9,0.035,595,10.0,2.0,2.7,666.7,6.3,3,9,26.0,10,50,2.73,30.9,18.0,22.0,65.4,18.0,22.0,0,0,0,0,0,0,0,0,0,0,0,0,0,0,0,0,0,0,0,0,0,0,0,0,0,0,0.016000000000000014,0.032,2.355,0
4853026,2,26,0.152,0.17,0.206,2.524,265,0.012,18,363,34.0,0.035,595,10.0,2.0,2.7,666.5,6.2,3,9,25.9,10,50,2.72,30.9,18.0,22.0,65.6,18.0,22.0,0,0,0,2,0,0,0,0,0,0,0,0,0,0,0,0,1,0,0,0,0,0,0,0,0,0,0.018000000000000016,0.035999999999999976,2.372,1
4854026,2,26,0.152,0.17,0.206,2.524,265,0.012,18,363,34.0,0.035,595,10.0,2.0,2.7,666.5,6.2,3,9,25.9,10,50,2.72,30.9,18.0,22.0,65.6,18.0,22.0,0,0,0,2,0,0,0,0,0,0,0,0,0,0,0,0,1,0,0,0,0,0,0,0,0,0,0.018000000000000016,0.035999999999999976,2.372,1
4855027,2,27,0.154,0.172,0.206,2.524,265,0.011,17,364,33.9,0.036,596,10.0,2.0,2.7,666.5,6.2,3,9,25.9,10,50,2.72,30.9,18.0,22.0,65.6,18.0,22.0,0,0,0,0,0,0,0,0,0,0,0,0,0,0,0,0,0,0,0,0,0,0,0,0,0,0,0.017999999999999988,0.034,2.37,0
4856027,2,27,0.154,0.172,0.206,2.524,265,0.011,17,364,33.9,0.036,596,10.0,2.0,2.7,666.5,6.2,3,9,25.9,10,50,2.72,30.9,18.0,22.0,65.6,18.0,22.0,0,0,0,0,0,0,0,0,0,0,0,0,0,0,0,0,0,0,0,0,0,0,0,0,0,0,0.017999999999999988,0.034,2.37,0
4857028,2,28,0.14,0.174,0.208,2.526,265,0.012,17,366,33.9,0.034,595,10.0,2.0,2.7,665.7,6.2,3,9,26.0,10,50,2.74,30.9,18.0,22.0,65.8,18.0,22.0,0,0,0,1,0,0,0,0,0,0,0,0,0,0,0,0,0,0,0,0,0,0,0,0,0,0,0.033999999999999975,0.034,2.3859999999999997,1
4858028,2,28,0.14,0.174,0.208,2.526,265,0.012,17,366,33.9,0.034,595,10.0,2.0,2.7,665.7,6.2,3,9,26.0,10,50,2.74,30.9,18.0,22.0,65.8,18.0,22.0,0,0,0,1,0,0,0,0,0,0,0,0,0,0,0,0,0,0,0,0,0,0,0,0,0,0,0.033999999999999975,0.034,2.3859999999999997,1
4859029,2,29,0.158,0.17,0.206,2.534,265,0.011,16,368,33.9,0.035,596,10.0,2.0,2.7,665.2,6.1,3,9,26.0,10,50,2.73,30.9,18.0,22.0,65.8,18.0,22.0,0,0,0,0,0,0,0,0,0,0,0,0,0,0,0,0,0,0,0,0,0,0,0,0,0,0,0.01200000000000001,0.035999999999999976,2.376,0
4860029,2,29,0.158,0.17,0.206,2.534,265,0.011,16,368,33.9,0.035,596,10.0,2.0,2.7,665.2,6.1,3,9,26.0,10,50,2.73,30.9,18.0,22.0,65.8,18.0,22.0,0,0,0,0,0,0,0,0,0,0,0,0,0,0,0,0,0,0,0,0,0,0,0,0,0,0,0.01200000000000001,0.035999999999999976,2.376,0
4861030,2,30,0.154,0.174,0.205,2.529,265,0.012,16,368,33.9,0.035,595,10.0,2.0,2.7,665.2,6.1,3,9,26.0,10,50,2.73,30.9,18.0,22.0,65.8,18.0,22.0,0,0,0,0,0,0,0,0,0,0,0,0,0,0,0,0,0,0,0,0,0,0,0,0,0,0,0.01999999999999999,0.031,2.375,0
4862030,2,30,0.154,0.174,0.205,2.529,265,0.012,16,368,33.9,0.035,595,10.0,2.0,2.7,665.2,6.1,3,9,26.0,10,50,2.73,30.9,18.0,22.0,65.8,18.0,22.0,0,0,0,0,0,0,0,0,0,0,0,0,0,0,0,0,0,0,0,0,0,0,0,0,0,0,0.01999999999999999,0.031,2.375,0
4863031,2,31,0.142,0.166,0.208,2.523,265,0.011,16,366,33.9,0.036,596,10.0,2.0,2.7,664.5,6.1,3,9,26.0,10,50,2.78,30.9,18.0,22.0,65.8,18.0,22.0,0,0,0,0,0,0,0,0,0,0,0,0,0,0,0,0,0,0,0,0,0,0,0,0,0,0,0.02400000000000002,0.04199999999999998,2.3810000000000002,0
