Repository: heeso0908/hotsix

# 🏭 HotSix — 다이캐스팅 공정 데이터 기반 품질 예측 프로젝트

> 공정 변수 이상 패턴 감지를 통한 불량 발생 사전 경보 시스템

## 📌 프로젝트 개요

다이캐스팅(Die-casting)은 용융 금속을 금형에 고압으로 주입하여 정밀한 제품을 대량 생산하는 공정입니다.

본 프로젝트는 다이캐스팅 설비에서 매 Shot마다 자동으로 수집되는 **공정 변수(주조 압력, 금형 온도, 주입 속도 등)** 및 **센서 데이터(온도, 압력 등)** 를 분석하여, 불량 여부를 사전에 예측하는 머신러닝 기반 품질 예측 시스템을 구축합니다.

### 배경 — 왜 필요한가?

현재 다이캐스팅 현장에서는 미성형, 박리, 기공 등의 불량이 발생해도 **육안 검사에 의존**하여 다음과 같은 문제가 있습니다.

- 판정 기준의 주관성과 검사 속도 한계로 생산성 저하
- 불량 발생 원인 추적이 어려워 공정 개선 및 재발 방지 대책 부족
- 공정 데이터와 품질 검사를 효과적으로 연계하지 못해 실시간 품질 관리 미흡

이를 해결하기 위해 머신러닝 기반의 불량 자동 감지 및 조기 경보 시스템을 개발합니다.

File: notebooks/김희선/archive/product_type_2.csv (part 5 of 20)
Id,Product_Type,Shot,Velocity_1,Velocity_2,Velocity_3,High_Velocity,Cylinder_Pressure,Rapid_Rise_Time,Biscuit_Thickness,Clamping_Force,Cycle_Time,Pressure_Rise_Time,Casting_Pressure,Spray_Time,Spray_1_Time,Spray_2_Time,Melting_Furnace_Temp,Air_Pressure,Air_Pressure_Min,Air_Pressure_Max,Coolant_Temp,Coolant_Temp_Min,Coolant_Temp_Max,Coolant_Pressure,Factory_Temp,Factory_Temp_Min,Factory_Temp_Max,Factory_Humidity,Factory_Humidity_Min,Factory_Humidity_Max,Short_Shot_1,Bubble_1,Exfoliation_1,Blow_Hole_1,Stain_1,Dent_1,Deformation_1,Contamination_1,Impurity_1,Crack_1,Scratch_1,Buring_Mark_1,Inclusions_1,Short_Shot_2,Bubble_2,Exfoliation_2,Blow_Hole_2,Stain_2,Dent_2,Deformation_2,Contamination_2,Impurity_2,Crack_2,Scratch_2,Buring_Mark_2,Inclusions_2,Vel_1_2_Diff,Vel_2_3_Diff,Vel_Total_Range,Any_Defect
4864031,2,31,0.142,0.166,0.208,2.523,265,0.011,16,366,33.9,0.036,596,10.0,2.0,2.7,664.5,6.1,3,9,26.0,10,50,2.78,30.9,18.0,22.0,65.8,18.0,22.0,0,0,0,0,0,0,0,0,0,0,0,0,0,0,0,0,0,0,0,0,0,0,0,0,0,0,0.02400000000000002,0.04199999999999998,2.3810000000000002,0
4865032,2,32,0.155,0.164,0.196,2.534,264,0.011,15,368,33.9,0.035,594,10.0,2.0,2.7,664.5,6.1,3,9,26.0,10,50,2.78,30.9,18.0,22.0,65.8,18.0,22.0,0,0,0,2,0,0,0,0,0,0,0,0,0,0,0,0,0,0,0,0,0,0,0,0,0,0,0.009000000000000008,0.032,2.379,1
4866032,2,32,0.155,0.164,0.196,2.534,264,0.011,15,368,33.9,0.035,594,10.0,2.0,2.7,664.5,6.1,3,9,26.0,10,50,2.78,30.9,18.0,22.0,65.8,18.0,22.0,0,0,0,2,0,0,0,0,0,0,0,0,0,0,0,0,0,0,0,0,0,0,0,0,0,0,0.009000000000000008,0.032,2.379,1
4867033,2,33,0.158,0.17,0.202,2.51,265,0.012,17,368,34.0,0.036,596,10.0,2.0,2.7,664.5,6.0,3,9,26.0,10,50,2.74,30.9,18.0,22.0,65.8,18.0,22.0,1,0,0,0,0,0,0,0,0,0,0,0,0,0,0,0,0,0,0,0,0,0,0,0,0,0,0.01200000000000001,0.032,2.352,1
4868033,2,33,0.158,0.17,0.202,2.51,265,0.012,17,368,34.0,0.036,596,10.0,2.0,2.7,664.5,6.0,3,9,26.0,10,50,2.74,30.9,18.0,22.0,65.8,18.0,22.0,1,0,0,0,0,0,0,0,0,0,0,0,0,0,0,0,0,0,0,0,0,0,0,0,0,0,0.01200000000000001,0.032,2.352,1
4869034,2,34,0.15,0.162,0.188,2.524,264,0.011,14,368,33.8,0.036,594,10.0,2.0,2.7,664.5,6.0,3,9,26.0,10,50,2.74,30.9,18.0,22.0,65.8,18.0,22.0,0,0,0,1,0,0,0,0,0,0,0,0,0,0,0,0,0,0,0,0,0,0,0,0,0,0,0.01200000000000001,0.025999999999999995,2.374,1
4870034,2,34,0.15,0.162,0.188,2.524,264,0.011,14,368,33.8,0.036,594,10.0,2.0,2.7,664.5,6.0,3,9,26.0,10,50,2.74,30.9,18.0,22.0,65.8,18.0,22.0,0,0,0,1,0,0,0,0,0,0,0,0,0,0,0,0,0,0,0,0,0,0,0,0,0,0,0.01200000000000001,0.025999999999999995,2.374,1
4871035,2,35,0.158,0.168,0.21,2.527,264,0.012,17,370,33.9,0.037,594,10.0,2.0,2.7,664.4,6.0,3,9,26.0,10,50,2.75,30.9,18.0,22.0,65.9,18.0,22.0,0,0,0,0,0,0,0,0,0,0,0,0,0,0,0,0,0,0,0,0,0,0,0,0,0,0,0.010000000000000009,0.04199999999999998,2.369,0
4872035,2,35,0.158,0.168,0.21,2.527,264,0.012,17,370,33.9,0.037,594,10.0,2.0,2.7,664.4,6.0,3,9,26.0,10,50,2.75,30.9,18.0,22.0,65.9,18.0,22.0,0,0,0,0,0,0,0,0,0,0,0,0,0,0,0,0,0,0,0,0,0,0,0,0,0,0,0.010000000000000009,0.04199999999999998,2.369,0
4873036,2,36,0.158,0.171,0.212,2.505,265,0.011,17,368,33.9,0.036,595,10.0,2.0,2.7,664.1,6.0,3,9,26.0,10,50,2.73,30.9,18.0,22.0,65.9,18.0,22.0,0,0,0,2,0,0,0,0,0,0,0,0,0,0,0,0,0,0,0,0,0,0,0,0,0,0,0.013000000000000012,0.04099999999999998,2.347,1
4874036,2,36,0.158,0.171,0.212,2.505,265,0.011,17,368,33.9,0.036,595,10.0,2.0,2.7,664.1,6.0,3,9,26.0,10,50,2.73,30.9,18.0,22.0,65.9,18.0,22.0,0,0,0,2,0,0,0,0,0,0,0,0,0,0,0,0,0,0,0,0,0,0,0,0,0,0,0.013000000000000012,0.04099999999999998,2.347,1
4875037,2,37,0.16,0.162,0.2,2.524,265,0.012,17,368,33.9,0.035,596,10.0,2.0,2.7,664.1,6.0,3,9,26.0,10,50,2.73,30.9,18.0,22.0,65.9,18.0,22.0,0,0,0,0,0,0,0,0,0,0,0,0,0,0,0,0,0,0,0,0,0,0,0,0,0,0,0.0020000000000000018,0.038000000000000006,2.364,0
4876037,2,37,0.16,0.162,0.2,2.524,265,0.012,17,368,33.9,0.035,596,10.0,2.0,2.7,664.1,6.0,3,9,26.0,10,50,2.73,30.9,18.0,22.0,65.9,18.0,22.0,0,0,0,0,0,0,0,0,0,0,0,0,0,0,0,0,0,0,0,0,0,0,0,0,0,0,0.0020000000000000018,0.038000000000000006,2.364,0
4877038,2,38,0.155,0.168,0.206,2.506,265,0.012,18,370,33.9,0.035,595,10.0,2.0,2.7,663.6,6.0,3,9,26.0,10,50,2.72,30.8,18.0,22.0,66.1,18.0,22.0,1,0,0,0,0,0,0,0,0,0,0,0,0,0,0,0,0,0,0,0,0,0,0,0,0,0,0.013000000000000012,0.03799999999999998,2.351,1
4878038,2,38,0.155,0.168,0.206,2.506,265,0.012,18,370,33.9,0.035,595,10.0,2.0,2.7,663.6,6.0,3,9,26.0,10,50,2.72,30.8,18.0,22.0,66.1,18.0,22.0,1,0,0,0,0,0,0,0,0,0,0,0,0,0,0,0,0,0,0,0,0,0,0,0,0,0,0.013000000000000012,0.03799999999999998,2.351,1
4879039,2,39,0.149,0.17,0.204,2.521,265,0.011,18,372,33.9,0.036,596,10.0,2.0,2.7,663.6,6.0,3,9,26.0,10,50,2.72,30.8,18.0,22.0,66.1,18.0,22.0,0,0,0,1,0,0,0,0,0,0,0,0,0,0,0,0,0,0,0,0,0,0,0,0,0,0,0.02100000000000002,0.033999999999999975,2.372,1
4880039,2,39,0.149,0.17,0.204,2.521,265,0.011,18,372,33.9,0.036,596,10.0,2.0,2.7,663.6,6.0,3,9,26.0,10,50,2.72,30.8,18.0,22.0,66.1,18.0,22.0,0,0,0,1,0,0,0,0,0,0,0,0,0,0,0,0,0,0,0,0,0,0,0,0,0,0,0.02100000000000002,0.033999999999999975,2.372,1
4881040,2,40,0.156,0.173,0.204,2.505,265,0.011,18,372,33.9,0.035,595,10.0,2.0,2.7,662.7,5.9,3,9,26.0,10,50,2.75,30.7,18.0,22.0,66.3,18.0,22.0,0,0,0,0,0,0,0,0,0,0,0,0,0,0,0,0,0,0,0,0,0,0,0,0,0,0,0.016999999999999987,0.031,2.3489999999999998,0
4882040,2,40,0.156,0.173,0.204,2.505,265,0.011,18,372,33.9,0.035,595,10.0,2.0,2.7,662.7,5.9,3,9,26.0,10,50,2.75,30.7,18.0,22.0,66.3,18.0,22.0,0,0,0,0,0,0,0,0,0,0,0,0,0,0,0,0,0,0,0,0,0,0,0,0,0,0,0.016999999999999987,0.031,2.3489999999999998,0
4883041,2,41,0.152,0.168,0.206,2.532,264,0.011,16,372,33.9,0.036,594,10.0,2.0,2.7,662.7,5.9,3,9,26.0,10,50,2.75,30.7,18.0,22.0,66.3,18.0,22.0,0,0,0,0,0,0,0,0,0,0,0,0,0,0,0,0,0,0,0,0,0,0,0,0,0,0,0.016000000000000014,0.03799999999999998,2.38,0
4884041,2,41,0.152,0.168,0.206,2.532,264,0.011,16,372,33.9,0.036,594,10.0,2.0,2.7,662.7,5.9,3,9,26.0,10,50,2.75,30.7,18.0,22.0,66.3,18.0,22.0,0,0,0,0,0,0,0,0,0,0,0,0,0,0,0,0,0,0,0,0,0,0,0,0,0,0,0.016000000000000014,0.03799999999999998,2.38,0
4885042,2,42,0.149,0.17,0.202,2.501,265,0.012,18,372,33.9,0.035,596,10.0,2.0,2.7,662.1,5.9,3,9,26.0,10,50,2.74,30.7,18.0,22.0,66.5,18.0,22.0,0,0,0,0,0,0,0,0,0,0,0,0,0,0,0,0,0,0,0,0,0,0,0,0,0,0,0.02100000000000002,0.032,2.352,0
4886042,2,42,0.149,0.17,0.202,2.501,265,0.012,18,372,33.9,0.035,596,10.0,2.0,2.7,662.1,5.9,3,9,26.0,10,50,2.74,30.7,18.0,22.0,66.5,18.0,22.0,0,0,0,0,0,0,0,0,0,0,0,0,0,0,0,0,0,0,0,0,0,0,0,0,0,0,0.02100000000000002,0.032,2.352,0
4887043,2,43,0.158,0.164,0.21,2.524,265,0.012,15,372,33.9,0.042,596,10.0,2.0,2.7,662.1,5.9,3,9,26.0,10,50,2.74,30.7,18.0,22.0,66.5,18.0,22.0,0,0,0,0,0,0,0,0,0,0,0,0,0,0,0,0,0,0,0,0,0,0,0,0,0,0,0.006000000000000005,0.045999999999999985,2.366,0
4888043,2,43,0.158,0.164,0.21,2.524,265,0.012,15,372,33.9,0.042,596,10.0,2.0,2.7,662.1,5.9,3,9,26.0,10,50,2.74,30.7,18.0,22.0,66.5,18.0,22.0,0,0,0,0,0,0,0,0,0,0,0,0,0,0,0,0,0,0,0,0,0,0,0,0,0,0,0.006000000000000005,0.045999999999999985,2.366,0
4889044,2,44,0.158,0.164,0.21,2.524,265,0.012,15,372,33.9,0.042,596,10.0,2.0,2.7,661.2,5.9,3,9,26.0,10,50,2.75,30.7,18.0,22.0,66.5,18.0,22.0,0,0,0,0,0,0,0,0,0,0,0,0,0,0,0,0,0,0,0,0,0,0,0,0,0,0,0.006000000000000005,0.045999999999999985,2.366,0
4890044,2,44,0.158,0.164,0.21,2.524,265,0.012,15,372,33.9,0.042,596,10.0,2.0,2.7,661.2,5.9,3,9,26.0,10,50,2.75,30.7,18.0,22.0,66.5,18.0,22.0,0,0,0,0,0,0,0,0,0,0,0,0,0,0,0,0,0,0,0,0,0,0,0,0,0,0,0.006000000000000005,0.045999999999999985,2.366,0
4891045,2,45,0.16,0.16,0.204,2.534,265,0.012,15,372,33.9,0.036,596,10.0,2.0,2.7,660.2,5.9,3,9,26.0,10,50,2.76,30.7,18.0,22.0,66.4,18.0,22.0,0,0,0,1,0,0,0,0,0,0,0,0,0,0,0,0,0,0,0,0,0,0,0,0,0,0,0.0,0.043999999999999984,2.3739999999999997,1
4892045,2,45,0.16,0.16,0.204,2.534,265,0.012,15,372,33.9,0.036,596,10.0,2.0,2.7,660.2,5.9,3,9,26.0,10,50,2.76,30.7,18.0,22.0,66.4,18.0,22.0,0,0,0,1,0,0,0,0,0,0,0,0,0,0,0,0,0,0,0,0,0,0,0,0,0,0,0.0,0.043999999999999984,2.3739999999999997,1
4893046,2,46,0.16,0.16,0.204,2.534,265,0.012,15,372,33.9,0.036,596,10.0,2.0,2.7,660.2,5.9,3,9,26.0,10,50,2.76,30.7,18.0,22.0,66.4,18.0,22.0,0,0,0,0,0,0,0,0,0,0,0,0,0,0,0,0,0,0,0,0,0,0,0,0,0,0,0.0,0.043999999999999984,2.3739999999999997,0
4894046,2,46,0.16,0.16,0.204,2.534,265,0.012,15,372,33.9,0.036,596,10.0,2.0,2.7,660.2,5.9,3,9,26.0,10,50,2.76,30.7,18.0,22.0,66.4,18.0,22.0,0,0,0,0,0,0,0,0,0,0,0,0,0,0,0,0,0,0,0,0,0,0,0,0,0,0,0.0,0.043999999999999984,2.3739999999999997,0
4895047,2,47,0.156,0.168,0.21,2.525,265,0.011,18,372,33.9,0.035,595,10.0,2.0,2.7,659.7,5.8,3,9,25.9,10,50,2.77,30.6,18.0,22.0,66.5,18.0,22.0,0,0,0,1,0,0,0,0,0,0,0,0,0,0,0,0,0,0,0,0,0,0,0,0,0,0,0.01200000000000001,0.04199999999999998,2.3689999999999998,1
4896047,2,47,0.156,0.168,0.21,2.525,265,0.011,18,372,33.9,0.035,595,10.0,2.0,2.7,659.7,5.8,3,9,25.9,10,50,2.77,30.6,18.0,22.0,66.5,18.0,22.0,0,0,0,1,0,0,0,0,0,0,0,0,0,0,0,0,0,0,0,0,0,0,0,0,0,0,0.01200000000000001,0.04199999999999998,2.3689999999999998,1
4897048,2,48,0.158,0.176,0.205,2.509,265,0.012,18,373,33.8,0.035,596,10.0,2.0,2.7,659.7,5.8,3,9,25.9,10,50,2.77,30.6,18.0,22.0,66.5,18.0,22.0,1,0,0,0,0,0,0,0,0,0,0,0,0,0,0,0,0,0,0,0,0,0,0,0,0,0,0.017999999999999988,0.028999999999999998,2.351,1
4898048,2,48,0.158,0.176,0.205,2.509,265,0.012,18,373,33.8,0.035,596,10.0,2.0,2.7,659.7,5.8,3,9,25.9,10,50,2.77,30.6,18.0,22.0,66.5,18.0,22.0,1,0,0,0,0,0,0,0,0,0,0,0,0,0,0,0,0,0,0,0,0,0,0,0,0,0,0.017999999999999988,0.028999999999999998,2.351,1
4899049,2,49,0.15,0.174,0.204,2.53,265,0.011,17,373,33.9,0.033,595,10.0,2.0,2.7,658.9,5.8,3,9,26.0,10,50,2.76,30.6,18.0,22.0,66.7,18.0,22.0,1,0,0,0,0,0,0,0,0,0,0,0,0,0,0,0,0,0,0,0,0,0,0,0,0,0,0.023999999999999994,0.03,2.38,1
4900049,2,49,0.15,0.174,0.204,2.53,265,0.011,17,373,33.9,0.033,595,10.0,2.0,2.7,658.9,5.8,3,9,26.0,10,50,2.76,30.6,18.0,22.0,66.7,18.0,22.0,1,0,0,0,0,0,0,0,0,0,0,0,0,0,0,0,0,0,0,0,0,0,0,0,0,0,0.023999999999999994,0.03,2.38,1
4901050,2,50,0.146,0.162,0.21,2.517,265,0.012,17,373,33.8,0.033,596,10.0,2.0,2.7,658.9,5.8,3,9,26.0,10,50,2.76,30.6,18.0,22.0,66.7,18.0,22.0,0,0,0,0,0,0,0,0,0,0,0,0,0,0,0,0,0,0,0,0,0,0,0,0,0,0,0.016000000000000014,0.04799999999999999,2.371,0
4902050,2,50,0.146,0.162,0.21,2.517,265,0.012,17,373,33.8,0.033,596,10.0,2.0,2.7,658.9,5.8,3,9,26.0,10,50,2.76,30.6,18.0,22.0,66.7,18.0,22.0,0,0,0,0,0,0,0,0,0,0,0,0,0,0,0,0,0,0,0,0,0,0,0,0,0,0,0.016000000000000014,0.04799999999999999,2.371,0
4903051,2,51,0.158,0.17,0.204,2.531,265,0.012,16,372,33.9,0.036,596,10.0,2.0,2.7,658.5,5.8,3,9,25.9,10,50,2.78,30.6,18.0,22.0,66.8,18.0,22.0,0,0,0,0,0,0,0,0,0,0,0,0,0,0,0,0,0,0,0,0,0,0,0,0,0,0,0.01200000000000001,0.033999999999999975,2.373,0
4904051,2,51,0.158,0.17,0.204,2.531,265,0.012,16,372,33.9,0.036,596,10.0,2.0,2.7,658.5,5.8,3,9,25.9,10,50,2.78,30.6,18.0,22.0,66.8,18.0,22.0,0,0,0,0,0,0,0,0,0,0,0,0,0,0,0,0,0,0,0,0,0,0,0,0,0,0,0.01200000000000001,0.033999999999999975,2.373,0
4905052,2,52,0.157,0.166,0.212,2.509,264,0.012,15,375,33.9,0.038,593,10.0,2.0,2.7,658.4,5.9,3,9,26.0,10,50,2.75,30.6,18.0,22.0,67.0,18.0,22.0,1,0,0,0,0,0,0,0,0,0,0,0,0,0,0,0,0,0,0,0,0,0,0,0,0,0,0.009000000000000008,0.045999999999999985,2.352,1
4906052,2,52,0.157,0.166,0.212,2.509,264,0.012,15,375,33.9,0.038,593,10.0,2.0,2.7,658.4,5.9,3,9,26.0,10,50,2.75,30.6,18.0,22.0,67.0,18.0,22.0,1,0,0,0,0,0,0,0,0,0,0,0,0,0,0,0,0,0,0,0,0,0,0,0,0,0,0.009000000000000008,0.045999999999999985,2.352,1
4907053,2,53,0.156,0.168,0.204,2.534,263,0.012,15,373,33.8,0.035,593,10.0,2.0,2.7,658.4,5.9,3,9,26.0,10,50,2.75,30.6,18.0,22.0,67.0,18.0,22.0,1,0,0,0,0,0,0,0,0,0,0,0,0,0,0,0,1,0,0,0,0,0,0,0,0,0,0.01200000000000001,0.035999999999999976,2.3779999999999997,1
4908053,2,53,0.156,0.168,0.204,2.534,263,0.012,15,373,33.8,0.035,593,10.0,2.0,2.7,658.4,5.9,3,9,26.0,10,50,2.75,30.6,18.0,22.0,67.0,18.0,22.0,1,0,0,0,0,0,0,0,0,0,0,0,0,0,0,0,1,0,0,0,0,0,0,0,0,0,0.01200000000000001,0.035999999999999976,2.3779999999999997,1
4909054,2,54,0.156,0.168,0.204,2.534,263,0.012,15,373,33.8,0.035,593,10.0,2.0,2.7,658.4,5.9,3,9,26.0,10,50,2.76,30.7,18.0,22.0,67.0,18.0,22.0,0,0,0,0,0,0,0,0,0,0,0,0,0,0,0,0,0,0,0,0,0,0,0,0,0,0,0.01200000000000001,0.035999999999999976,2.3779999999999997,0
4910054,2,54,0.156,0.168,0.204,2.534,263,0.012,15,373,33.8,0.035,593,10.0,2.0,2.7,658.4,5.9,3,9,26.0,10,50,2.76,30.7,18.0,22.0,67.0,18.0,22.0,0,0,0,0,0,0,0,0,0,0,0,0,0,0,0,0,0,0,0,0,0,0,0,0,0,0,0.01200000000000001,0.035999999999999976,2.3779999999999997,0
4911055,2,55,0.156,0.17,0.208,2.537,265,0.012,17,373,33.9,0.036,595,9.9,2.0,2.7,658.4,5.9,3,9,26.0,10,50,2.76,30.7,18.0,22.0,67.0,18.0,22.0,0,0,0,0,0,0,0,0,0,0,0,0,0,0,0,0,0,0,0,0,0,0,0,0,0,0,0.014000000000000012,0.03799999999999998,2.381,0
4912055,2,55,0.156,0.17,0.208,2.537,265,0.012,17,373,33.9,0.036,595,9.9,2.0,2.7,658.4,5.9,3,9,26.0,10,50,2.76,30.7,18.0,22.0,67.0,18.0,22.0,0,0,0,0,0,0,0,0,0,0,0,0,0,0,0,0,0,0,0,0,0,0,0,0,0,0,0.014000000000000012,0.03799999999999998,2.381,0
4913056,2,56,0.148,0.164,0.202,2.51,263,0.011,15,373,34.2,0.038,593,10.3,2.4,3.0,658.7,5.9,3,9,26.0,10,50,2.76,30.7,18.0,22.0,66.9,18.0,22.0,1,0,0,0,0,0,0,0,0,0,0,0,0,0,0,0,0,0,0,0,0,0,0,0,0,0,0.016000000000000014,0.038000000000000006,2.3619999999999997,1
4914056,2,56,0.148,0.164,0.202,2.51,263,0.011,15,373,34.2,0.038,593,10.3,2.4,3.0,658.7,5.9,3,9,26.0,10,50,2.76,30.7,18.0,22.0,66.9,18.0,22.0,1,0,0,0,0,0,0,0,0,0,0,0,0,0,0,0,0,0,0,0,0,0,0,0,0,0,0.016000000000000014,0.038000000000000006,2.3619999999999997,1
4915057,2,57,0.155,0.168,0.2,2.508,265,0.012,18,373,34.2,0.035,596,10.3,2.4,3.0,658.7,5.9,3,9,26.0,10,50,2.76,30.7,18.0,22.0,66.9,18.0,22.0,0,0,0,0,0,0,0,0,0,0,0,0,0,0,0,0,0,0,0,0,0,0,0,0,0,0,0.013000000000000012,0.032,2.353,0
4916057,2,57,0.155,0.168,0.2,2.508,265,0.012,18,373,34.2,0.035,596,10.3,2.4,3.0,658.7,5.9,3,9,26.0,10,50,2.76,30.7,18.0,22.0,66.9,18.0,22.0,0,0,0,0,0,0,0,0,0,0,0,0,0,0,0,0,0,0,0,0,0,0,0,0,0,0,0.013000000000000012,0.032,2.353,0
4917058,2,58,0.158,0.172,0.194,2.503,265,0.012,18,372,34.1,0.036,596,10.2,2.4,3.0,659.3,5.8,3,9,26.0,10,50,2.75,30.7,18.0,22.0,66.8,18.0,22.0,0,0,0,0,0,0,0,0,0,0,0,0,0,0,0,0,0,0,0,0,0,0,0,0,0,0,0.013999999999999985,0.02200000000000002,2.345,0
4918058,2,58,0.158,0.172,0.194,2.503,265,0.012,18,372,34.1,0.036,596,10.2,2.4,3.0,659.3,5.8,3,9,26.0,10,50,2.75,30.7,18.0,22.0,66.8,18.0,22.0,0,0,0,0,0,0,0,0,0,0,0,0,0,0,0,0,0,0,0,0,0,0,0,0,0,0,0.013999999999999985,0.02200000000000002,2.345,0
4919059,2,59,0.16,0.164,0.208,2.513,265,0.012,19,372,35.0,0.036,596,11.1,2.4,3.0,659.4,5.8,3,9,26.0,10,50,2.72,30.8,18.0,22.0,66.8,18.0,22.0,0,0,0,0,0,0,0,0,0,0,0,0,0,0,0,0,0,0,0,0,0,0,0,0,0,0,0.0040000000000000036,0.043999999999999984,2.3529999999999998,0
4920059,2,59,0.16,0.164,0.208,2.513,265,0.012,19,372,35.0,0.036,596,11.1,2.4,3.0,659.4,5.8,3,9,26.0,10,50,2.72,30.8,18.0,22.0,66.8,18.0,22.0,0,0,0,0,0,0,0,0,0,0,0,0,0,0,0,0,0,0,0,0,0,0,0,0,0,0,0.0040000000000000036,0.043999999999999984,2.3529999999999998,0
4921060,2,60,0.158,0.171,0.211,2.498,265,0.01,20,372,34.9,0.036,595,11.1,2.4,3.0,659.4,5.8,3,9,26.0,10,50,2.72,30.8,18.0,22.0,66.8,18.0,22.0,1,0,0,0,0,0,0,0,0,0,0,0,0,0,0,0,0,0,0,0,0,0,0,0,0,0,0.013000000000000012,0.03999999999999998,2.3400000000000003,1
4922060,2,60,0.158,0.171,0.211,2.498,265,0.01,20,372,34.9,0.036,595,11.1,2.4,3.0,659.4,5.8,3,9,26.0,10,50,2.72,30.8,18.0,22.0,66.8,18.0,22.0,1,0,0,0,0,0,0,0,0,0,0,0,0,0,0,0,0,0,0,0,0,0,0,0,0,0,0.013000000000000012,0.03999999999999998,2.3400000000000003,1
4923061,2,61,0.149,0.174,0.206,2.512,265,0.011,19,373,34.9,0.033,596,11.1,2.4,3.0,658.7,5.8,3,9,26.0,10,50,2.75,30.9,18.0,22.0,66.6,18.0,22.0,0,0,0,2,0,0,0,0,0,0,0,0,0,0,0,0,0,0,0,0,0,0,0,0,0,0,0.024999999999999994,0.032,2.363,1
4924061,2,61,0.149,0.174,0.206,2.512,265,0.011,19,373,34.9,0.033,596,11.1,2.4,3.0,658.7,5.8,3,9,26.0,10,50,2.75,30.9,18.0,22.0,66.6,18.0,22.0,0,0,0,2,0,0,0,0,0,0,0,0,0,0,0,0,0,0,0,0,0,0,0,0,0,0,0.024999999999999994,0.032,2.363,1
4925062,2,62,0.156,0.163,0.204,2.504,265,0.011,18,373,34.9,0.035,596,11.1,2.4,3.0,658.7,5.8,3,9,26.0,10,50,2.75,30.9,18.0,22.0,66.6,18.0,22.0,0,0,0,0,0,0,0,0,0,0,0,0,0,0,0,0,0,0,0,0,0,0,0,0,0,0,0.007000000000000006,0.04099999999999998,2.348,0
4926062,2,62,0.156,0.163,0.204,2.504,265,0.011,18,373,34.9,0.035,596,11.1,2.4,3.0,658.7,5.8,3,9,26.0,10,50,2.75,30.9,18.0,22.0,66.6,18.0,22.0,0,0,0,0,0,0,0,0,0,0,0,0,0,0,0,0,0,0,0,0,0,0,0,0,0,0,0.007000000000000006,0.04099999999999998,2.348,0
4927063,2,63,0.15,0.166,0.204,2.524,265,0.012,17,373,34.9,0.042,596,11.1,2.4,3.0,658.3,5.7,3,9,26.1,10,50,2.75,30.9,18.0,22.0,66.5,18.0,22.0,1,0,0,0,0,0,0,0,0,0,0,0,0,0,0,0,0,0,0,0,0,0,0,0,0,0,0.016000000000000014,0.03799999999999998,2.374,1
4928063,2,63,0.15,0.166,0.204,2.524,265,0.012,17,373,34.9,0.042,596,11.1,2.4,3.0,658.3,5.7,3,9,26.1,10,50,2.75,30.9,18.0,22.0,66.5,18.0,22.0,1,0,0,0,0,0,0,0,0,0,0,0,0,0,0,0,0,0,0,0,0,0,0,0,0,0,0.016000000000000014,0.03799999999999998,2.374,1
4929064,2,64,0.152,0.168,0.204,2.507,265,0.012,18,373,34.9,0.035,596,11.1,2.4,3.0,658.3,5.7,3,9,26.1,10,50,2.75,30.9,18.0,22.0,66.5,18.0,22.0,0,0,0,1,0,0,0,0,0,0,0,0,0,0,0,0,1,0,0,0,0,0,0,0,0,0,0.016000000000000014,0.035999999999999976,2.355,1
4930064,2,64,0.152,0.168,0.204,2.507,265,0.012,18,373,34.9,0.035,596,11.1,2.4,3.0,658.3,5.7,3,9,26.1,10,50,2.75,30.9,18.0,22.0,66.5,18.0,22.0,0,0,0,1,0,0,0,0,0,0,0,0,0,0,0,0,1,0,0,0,0,0,0,0,0,0,0.016000000000000014,0.035999999999999976,2.355,1
4931065,2,65,0.141,0.168,0.202,2.524,265,0.012,18,372,34.9,0.036,595,11.1,2.4,3.0,657.5,5.7,3,9,26.0,10,50,2.73,30.9,18.0,22.0,66.5,18.0,22.0,1,0,0,0,0,0,0,0,0,0,0,0,0,0,0,0,1,0,0,0,0,0,0,0,0,0,0.027000000000000024,0.034,2.383,1
4932065,2,65,0.141,0.168,0.202,2.524,265,0.012,18,372,34.9,0.036,595,11.1,2.4,3.0,657.5,5.7,3,9,26.0,10,50,2.73,30.9,18.0,22.0,66.5,18.0,22.0,1,0,0,0,0,0,0,0,0,0,0,0,0,0,0,0,1,0,0,0,0,0,0,0,0,0,0.027000000000000024,0.034,2.383,1
4933066,2,66,0.158,0.171,0.202,2.513,265,0.012,19,372,34.9,0.036,596,11.1,2.4,3.0,656.9,5.7,3,9,26.0,10,50,2.75,30.9,18.0,22.0,66.3,18.0,22.0,0,0,0,0,0,0,0,0,0,0,0,0,0,0,0,0,0,0,0,0,0,0,0,0,0,0,0.013000000000000012,0.031,2.355,0
4934066,2,66,0.158,0.171,0.202,2.513,265,0.012,19,372,34.9,0.036,596,11.1,2.4,3.0,656.9,5.7,3,9,26.0,10,50,2.75,30.9,18.0,22.0,66.3,18.0,22.0,0,0,0,0,0,0,0,0,0,0,0,0,0,0,0,0,0,0,0,0,0,0,0,0,0,0,0.013000000000000012,0.031,2.355,0
4935067,2,67,0.15,0.176,0.198,2.519,265,0.011,18,375,34.9,0.041,596,11.1,2.4,3.0,656.9,5.7,3,9,26.0,10,50,2.75,30.9,18.0,22.0,66.3,18.0,22.0,0,0,0,0,0,0,0,0,0,0,0,0,0,0,0,0,0,0,0,0,0,0,0,0,0,0,0.025999999999999995,0.02200000000000002,2.369,0
4936067,2,67,0.15,0.176,0.198,2.519,265,0.011,18,375,34.9,0.041,596,11.1,2.4,3.0,656.9,5.7,3,9,26.0,10,50,2.75,30.9,18.0,22.0,66.3,18.0,22.0,0,0,0,0,0,0,0,0,0,0,0,0,0,0,0,0,0,0,0,0,0,0,0,0,0,0,0.025999999999999995,0.02200000000000002,2.369,0
4937068,2,68,0.154,0.164,0.212,2.494,265,0.012,18,373,34.9,0.035,596,11.1,2.4,3.0,656.7,5.7,3,9,26.1,10,50,2.75,31.0,18.0,22.0,66.2,18.0,22.0,0,0,0,0,0,0,0,0,0,0,0,0,0,0,0,0,0,0,0,0,0,0,0,0,0,0,0.010000000000000009,0.04799999999999999,2.3400000000000003,0
4938068,2,68,0.154,0.164,0.212,2.494,265,0.012,18,373,34.9,0.035,596,11.1,2.4,3.0,656.7,5.7,3,9,26.1,10,50,2.75,31.0,18.0,22.0,66.2,18.0,22.0,0,0,0,0,0,0,0,0,0,0,0,0,0,0,0,0,0,0,0,0,0,0,0,0,0,0,0.010000000000000009,0.04799999999999999,2.3400000000000003,0
4939069,2,69,0.157,0.171,0.203,2.523,265,0.012,19,373,35.0,0.035,596,11.1,2.4,3.0,656.7,5.7,3,9,26.1,10,50,2.75,31.0,18.0,22.0,66.2,18.0,22.0,0,0,0,1,0,0,0,0,0,0,0,0,0,0,0,0,0,0,0,0,0,0,0,0,0,0,0.014000000000000012,0.032,2.366,1
4940069,2,69,0.157,0.171,0.203,2.523,265,0.012,19,373,35.0,0.035,596,11.1,2.4,3.0,656.7,5.7,3,9,26.1,10,50,2.75,31.0,18.0,22.0,66.2,18.0,22.0,0,0,0,1,0,0,0,0,0,0,0,0,0,0,0,0,0,0,0,0,0,0,0,0,0,0,0.014000000000000012,0.032,2.366,1
4941070,2,70,0.15,0.162,0.204,2.523,265,0.012,20,373,34.9,0.036,597,11.1,2.4,3.0,656.5,5.8,3,9,26.0,10,50,2.74,31.0,18.0,22.0,66.1,18.0,22.0,1,0,0,1,0,0,0,0,0,0,0,0,0,0,0,0,0,0,0,0,0,0,0,0,0,0,0.01200000000000001,0.04199999999999998,2.373,1
4942070,2,70,0.15,0.162,0.204,2.523,265,0.012,20,373,34.9,0.036,597,11.1,2.4,3.0,656.5,5.8,3,9,26.0,10,50,2.74,31.0,18.0,22.0,66.1,18.0,22.0,1,0,0,1,0,0,0,0,0,0,0,0,0,0,0,0,0,0,0,0,0,0,0,0,0,0,0.01200000000000001,0.04199999999999998,2.373,1
4943071,2,71,0.157,0.172,0.21,2.508,265,0.012,19,373,35.0,0.036,596,11.1,2.4,3.0,656.6,5.8,3,9,26.0,10,50,2.74,31.0,18.0,22.0,66.1,18.0,22.0,0,0,0,1,0,0,0,0,0,0,0,0,0,0,0,0,0,0,0,0,0,0,0,0,0,0,0.014999999999999986,0.038000000000000006,2.351,1
4944071,2,71,0.157,0.172,0.21,2.508,265,0.012,19,373,35.0,0.036,596,11.1,2.4,3.0,656.6,5.8,3,9,26.0,10,50,2.74,31.0,18.0,22.0,66.1,18.0,22.0,0,0,0,1,0,0,0,0,0,0,0,0,0,0,0,0,0,0,0,0,0,0,0,0,0,0,0.014999999999999986,0.038000000000000006,2.351,1
4945072,2,72,0.154,0.174,0.202,2.508,265,0.012,19,375,35.0,0.036,596,11.1,2.4,3.0,656.6,5.8,3,9,26.0,10,50,2.74,31.0,18.0,22.0,66.1,18.0,22.0,1,0,0,0,0,0,0,0,0,0,0,0,0,0,0,0,0,0,0,0,0,0,0,0,0,0,0.01999999999999999,0.028000000000000025,2.354,1
4946072,2,72,0.154,0.174,0.202,2.508,265,0.012,19,375,35.0,0.036,596,11.1,2.4,3.0,656.6,5.8,3,9,26.0,10,50,2.74,31.0,18.0,22.0,66.1,18.0,22.0,1,0,0,0,0,0,0,0,0,0,0,0,0,0,0,0,0,0,0,0,0,0,0,0,0,0,0.01999999999999999,0.028000000000000025,2.354,1
4947073,2,73,0.158,0.172,0.206,2.498,265,0.009,20,373,35.0,0.033,596,11.1,2.4,3.0,656.5,5.8,3,9,26.1,10,50,2.75,31.0,18.0,22.0,66.1,18.0,22.0,0,0,0,0,0,0,0,0,0,0,0,0,0,0,0,0,0,0,0,0,0,0,0,0,0,0,0.013999999999999985,0.034,2.3400000000000003,0
4948073,2,73,0.158,0.172,0.206,2.498,265,0.009,20,373,35.0,0.033,596,11.1,2.4,3.0,656.5,5.8,3,9,26.1,10,50,2.75,31.0,18.0,22.0,66.1,18.0,22.0,0,0,0,0,0,0,0,0,0,0,0,0,0,0,0,0,0,0,0,0,0,0,0,0,0,0,0.013999999999999985,0.034,2.3400000000000003,0
4949074,2,74,0.154,0.164,0.197,2.515,265,0.012,19,373,35.1,0.036,596,11.1,2.4,3.0,656.5,5.8,3,9,26.1,10,50,2.75,31.0,18.0,22.0,66.1,18.0,22.0,0,0,0,0,0,0,0,0,0,0,0,0,0,0,0,0,0,0,0,0,0,0,0,0,0,0,0.010000000000000009,0.033,2.361,0
4950074,2,74,0.154,0.164,0.197,2.515,265,0.012,19,373,35.1,0.036,596,11.1,2.4,3.0,656.5,5.8,3,9,26.1,10,50,2.75,31.0,18.0,22.0,66.1,18.0,22.0,0,0,0,0,0,0,0,0,0,0,0,0,0,0,0,0,0,0,0,0,0,0,0,0,0,0,0.010000000000000009,0.033,2.361,0
4951075,2,75,0.16,0.17,0.198,2.529,265,0.014,18,373,35.0,0.036,596,11.1,2.4,3.0,656.0,5.8,3,9,26.1,10,50,2.75,31.0,18.0,22.0,66.1,18.0,22.0,1,0,0,0,0,0,0,0,0,0,0,0,0,0,0,0,0,0,0,0,0,0,0,0,0,0,0.010000000000000009,0.027999999999999997,2.3689999999999998,1
4952075,2,75,0.16,0.17,0.198,2.529,265,0.014,18,373,35.0,0.036,596,11.1,2.4,3.0,656.0,5.8,3,9,26.1,10,50,2.75,31.0,18.0,22.0,66.1,18.0,22.0,1,0,0,0,0,0,0,0,0,0,0,0,0,0,0,0,0,0,0,0,0,0,0,0,0,0,0.010000000000000009,0.027999999999999997,2.3689999999999998,1
4953076,2,76,0.158,0.168,0.206,2.527,265,0.012,20,375,35.0,0.036,595,11.1,2.4,3.0,656.0,5.8,3,9,26.1,10,50,2.75,31.0,18.0,22.0,66.1,18.0,22.0,2,0,0,0,0,0,0,0,0,0,0,0,0,0,0,0,0,0,0,0,0,0,0,0,0,0,0.010000000000000009,0.03799999999999998,2.369,1
4954076,2,76,0.158,0.168,0.206,2.527,265,0.012,20,375,35.0,0.036,595,11.1,2.4,3.0,656.0,5.8,3,9,26.1,10,50,2.75,31.0,18.0,22.0,66.1,18.0,22.0,2,0,0,0,0,0,0,0,0,0,0,0,0,0,0,0,0,0,0,0,0,0,0,0,0,0,0.010000000000000009,0.03799999999999998,2.369,1
4955077,2,77,0.15,0.173,0.198,2.531,265,0.012,18,373,34.9,0.036,595,11.1,2.4,3.0,655.7,5.8,3,9,26.1,10,50,2.76,31.0,18.0,22.0,66.0,18.0,22.0,0,0,0,0,0,0,0,0,0,0,0,0,0,0,0,0,0,0,0,0,0,0,0,0,0,0,0.022999999999999993,0.025000000000000022,2.3810000000000002,0
4956077,2,77,0.15,0.173,0.198,2.531,265,0.012,18,373,34.9,0.036,595,11.1,2.4,3.0,655.7,5.8,3,9,26.1,10,50,2.76,31.0,18.0,22.0,66.0,18.0,22.0,0,0,0,0,0,0,0,0,0,0,0,0,0,0,0,0,0,0,0,0,0,0,0,0,0,0,0.022999999999999993,0.025000000000000022,2.3810000000000002,0
4957078,2,78,0.158,0.17,0.202,2.526,265,0.011,19,373,35.0,0.036,596,11.1,2.4,3.0,655.4,5.7,3,9,26.1,10,50,2.77,31.1,18.0,22.0,65.9,18.0,22.0,1,0,0,0,0,0,0,0,0,0,0,0,0,0,0,0,0,0,0,0,0,0,0,0,0,0,0.01200000000000001,0.032,2.368,1
4958078,2,78,0.158,0.17,0.202,2.526,265,0.011,19,373,35.0,0.036,596,11.1,2.4,3.0,655.4,5.7,3,9,26.1,10,50,2.77,31.1,18.0,22.0,65.9,18.0,22.0,1,0,0,0,0,0,0,0,0,0,0,0,0,0,0,0,0,0,0,0,0,0,0,0,0,0,0.01200000000000001,0.032,2.368,1
4959079,2,79,0.149,0.17,0.2,2.525,265,0.012,17,372,35.0,0.034,596,11.1,2.4,3.0,655.4,5.7,3,9,26.1,10,50,2.77,31.1,18.0,22.0,65.9,18.0,22.0,0,0,0,0,0,0,0,0,0,0,0,0,0,0,0,0,0,0,0,0,0,0,0,0,0,0,0.02100000000000002,0.03,2.376,0
4960079,2,79,0.149,0.17,0.2,2.525,265,0.012,17,372,35.0,0.034,596,11.1,2.4,3.0,655.4,5.7,3,9,26.1,10,50,2.77,31.1,18.0,22.0,65.9,18.0,22.0,0,0,0,0,0,0,0,0,0,0,0,0,0,0,0,0,0,0,0,0,0,0,0,0,0,0,0.02100000000000002,0.03,2.376,0
4961080,2,80,0.156,0.168,0.2,2.511,265,0.012,18,373,35.0,0.036,596,11.1,2.4,3.0,655.4,5.8,3,9,26.1,10,50,2.77,31.1,18.0,22.0,65.9,18.0,22.0,0,0,0,0,0,0,0,0,0,0,0,0,0,0,0,0,0,0,0,0,0,0,0,0,0,0,0.01200000000000001,0.032,2.355,0
4962080,2,80,0.156,0.168,0.2,2.511,265,0.012,18,373,35.0,0.036,596,11.1,2.4,3.0,655.4,5.8,3,9,26.1,10,50,2.77,31.1,18.0,22.0,65.9,18.0,22.0,0,0,0,0,0,0,0,0,0,0,0,0,0,0,0,0,0,0,0,0,0,0,0,0,0,0,0.01200000000000001,0.032,2.355,0
4963081,2,81,0.16,0.166,0.197,2.535,265,0.011,18,373,35.0,0.035,597,11.1,2.4,3.0,655.4,5.8,3,9,26.1,10,50,2.77,31.1,18.0,22.0,65.9,18.0,22.0,0,0,0,0,0,0,0,0,0,0,0,0,0,0,0,0,0,0,0,0,0,0,0,0,0,0,0.006000000000000005,0.031,2.375,0
4964081,2,81,0.16,0.166,0.197,2.535,265,0.011,18,373,35.0,0.035,597,11.1,2.4,3.0,655.4,5.8,3,9,26.1,10,50,2.77,31.1,18.0,22.0,65.9,18.0,22.0,0,0,0,0,0,0,0,0,0,0,0,0,0,0,0,0,0,0,0,0,0,0,0,0,0,0,0.006000000000000005,0.031,2.375,0
4965082,2,82,0.152,0.176,0.204,2.51,265,0.012,19,375,35.0,0.034,596,11.1,2.4,3.0,655.0,5.8,3,9,26.1,10,50,2.72,31.0,18.0,22.0,65.8,18.0,22.0,1,0,0,0,0,0,0,0,0,0,0,0,0,0,0,0,0,0,0,0,0,0,0,0,0,0,0.023999999999999994,0.027999999999999997,2.3579999999999997,1
4966082,2,82,0.152,0.176,0.204,2.51,265,0.012,19,375,35.0,0.034,596,11.1,2.4,3.0,655.0,5.8,3,9,26.1,10,50,2.72,31.0,18.0,22.0,65.8,18.0,22.0,1,0,0,0,0,0,0,0,0,0,0,0,0,0,0,0,0,0,0,0,0,0,0,0,0,0,0.023999999999999994,0.027999999999999997,2.3579999999999997,1
4967083,2,83,0.156,0.168,0.198,2.509,265,0.012,19,375,35.0,0.034,597,11.1,2.4,3.0,655.5,5.9,3,9,26.1,10,50,2.74,31.0,18.0,22.0,65.9,18.0,22.0,0,0,0,0,0,0,0,0,0,0,0,0,0,1,0,0,0,0,0,0,0,0,0,0,0,0,0.01200000000000001,0.03,2.3529999999999998,1
4968083,2,83,0.156,0.168,0.198,2.509,265,0.012,19,375,35.0,0.034,597,11.1,2.4,3.0,655.5,5.9,3,9,26.1,10,50,2.74,31.0,18.0,22.0,65.9,18.0,22.0,0,0,0,0,0,0,0,0,0,0,0,0,0,1,0,0,0,0,0,0,0,0,0,0,0,0,0.01200000000000001,0.03,2.3529999999999998,1
4969084,2,84,0.156,0.168,0.198,2.509,265,0.012,19,375,35.0,0.034,597,11.1,2.4,3.0,655.5,5.9,3,9,26.1,10,50,2.74,31.0,18.0,22.0,65.9,18.0,22.0,0,0,0,0,0,0,0,0,0,0,0,0,0,0,0,0,0,0,0,0,0,0,0,0,0,0,0.01200000000000001,0.03,2.3529999999999998,0
4970084,2,84,0.156,0.168,0.198,2.509,265,0.012,19,375,35.0,0.034,597,11.1,2.4,3.0,655.5,5.9,3,9,26.1,10,50,2.74,31.0,18.0,22.0,65.9,18.0,22.0,0,0,0,0,0,0,0,0,0,0,0,0,0,0,0,0,0,0,0,0,0,0,0,0,0,0,0.01200000000000001,0.03,2.3529999999999998,0
4971085,2,85,0.152,0.168,0.208,2.496,265,0.009,19,375,35.0,0.035,596,11.1,2.4,3.0,656.0,5.9,3,9,26.1,10,50,2.72,31.0,18.0,22.0,65.9,18.0,22.0,0,0,0,0,0,0,0,0,0,0,0,0,0,0,0,0,0,0,0,0,0,0,0,0,0,0,0.016000000000000014,0.03999999999999998,2.344,0
4972085,2,85,0.152,0.168,0.208,2.496,265,0.009,19,375,35.0,0.035,596,11.1,2.4,3.0,656.0,5.9,3,9,26.1,10,50,2.72,31.0,18.0,22.0,65.9,18.0,22.0,0,0,0,0,0,0,0,0,0,0,0,0,0,0,0,0,0,0,0,0,0,0,0,0,0,0,0.016000000000000014,0.03999999999999998,2.344,0
4973086,2,86,0.16,0.172,0.204,2.53,265,0.012,17,373,35.0,0.036,596,11.1,2.4,3.0,656.0,5.9,3,9,26.1,10,50,2.72,31.0,18.0,22.0,65.9,18.0,22.0,1,0,0,0,0,0,0,0,0,0,0,0,0,0,0,0,0,0,0,0,0,0,0,0,0,0,0.011999999999999983,0.032,2.3699999999999997,1
4974086,2,86,0.16,0.172,0.204,2.53,265,0.012,17,373,35.0,0.036,596,11.1,2.4,3.0,656.0,5.9,3,9,26.1,10,50,2.72,31.0,18.0,22.0,65.9,18.0,22.0,1,0,0,0,0,0,0,0,0,0,0,0,0,0,0,0,0,0,0,0,0,0,0,0,0,0,0.011999999999999983,0.032,2.3699999999999997,1
4975087,2,87,0.141,0.166,0.21,2.511,265,0.012,18,373,35.0,0.034,597,11.1,2.4,3.0,656.8,6.0,3,9,26.1,10,50,2.72,31.0,18.0,22.0,65.8,18.0,22.0,1,0,0,0,0,0,0,0,0,0,0,0,0,0,0,0,0,0,0,0,0,0,0,0,0,0,0.025000000000000022,0.043999999999999984,2.37,1
4976087,2,87,0.141,0.166,0.21,2.511,265,0.012,18,373,35.0,0.034,597,11.1,2.4,3.0,656.8,6.0,3,9,26.1,10,50,2.72,31.0,18.0,22.0,65.8,18.0,22.0,1,0,0,0,0,0,0,0,0,0,0,0,0,0,0,0,0,0,0,0,0,0,0,0,0,0,0.025000000000000022,0.043999999999999984,2.37,1
4977088,2,88,0.15,0.168,0.206,2.513,265,0.012,17,375,35.0,0.042,596,11.1,2.4,3.0,656.8,6.0,3,9,26.1,10,50,2.72,31.0,18.0,22.0,65.8,18.0,22.0,0,0,0,0,0,0,0,0,0,0,0,0,0,0,0,0,0,0,0,0,0,0,0,0,0,0,0.018000000000000016,0.03799999999999998,2.363,0
4978088,2,88,0.15,0.168,0.206,2.513,265,0.012,17,375,35.0,0.042,596,11.1,2.4,3.0,656.8,6.0,3,9,26.1,10,50,2.72,31.0,18.0,22.0,65.8,18.0,22.0,0,0,0,0,0,0,0,0,0,0,0,0,0,0,0,0,0,0,0,0,0,0,0,0,0,0,0.018000000000000016,0.03799999999999998,2.363,0
4979089,2,89,0.149,0.163,0.2,2.534,265,0.014,16,375,35.0,0.034,596,11.1,2.4,3.0,657.5,6.1,3,9,26.1,10,50,2.74,31.0,18.0,22.0,65.8,18.0,22.0,0,0,0,0,0,0,0,0,0,0,0,0,0,0,0,0,1,0,0,0,0,0,0,0,0,0,0.014000000000000012,0.037000000000000005,2.385,1
4980089,2,89,0.149,0.163,0.2,2.534,265,0.014,16,375,35.0,0.034,596,11.1,2.4,3.0,657.5,6.1,3,9,26.1,10,50,2.74,31.0,18.0,22.0,65.8,18.0,22.0,0,0,0,0,0,0,0,0,0,0,0,0,0,0,0,0,1,0,0,0,0,0,0,0,0,0,0.014000000000000012,0.037000000000000005,2.385,1
4981090,2,90,0.154,0.172,0.196,2.526,265,0.013,18,373,35.0,0.035,595,11.1,2.4,3.0,658.0,6.0,3,9,26.1,10,50,2.74,31.1,18.0,22.0,65.7,18.0,22.0,0,0,0,2,0,0,0,0,0,0,0,0,0,0,0,0,0,0,0,0,0,0,0,0,0,0,0.017999999999999988,0.02400000000000002,2.372,1
4982090,2,90,0.154,0.172,0.196,2.526,265,0.013,18,373,35.0,0.035,595,11.1,2.4,3.0,658.0,6.0,3,9,26.1,10,50,2.74,31.1,18.0,22.0,65.7,18.0,22.0,0,0,0,2,0,0,0,0,0,0,0,0,0,0,0,0,0,0,0,0,0,0,0,0,0,0,0.017999999999999988,0.02400000000000002,2.372,1
4983091,2,91,0.154,0.172,0.196,2.526,265,0.013,18,373,35.0,0.035,595,11.1,2.4,3.0,658.0,6.0,3,9,26.1,10,50,2.74,31.1,18.0,22.0,65.7,18.0,22.0,0,0,0,0,0,0,0,0,0,0,0,0,0,0,0,0,0,0,0,0,0,0,0,0,0,0,0.017999999999999988,0.02400000000000002,2.372,0
4984091,2,91,0.154,0.172,0.196,2.526,265,0.013,18,373,35.0,0.035,595,11.1,2.4,3.0,658.0,6.0,3,9,26.1,10,50,2.74,31.1,18.0,22.0,65.7,18.0,22.0,0,0,0,0,0,0,0,0,0,0,0,0,0,0,0,0,0,0,0,0,0,0,0,0,0,0,0.017999999999999988,0.02400000000000002,2.372,0
4985092,2,92,0.155,0.166,0.202,2.516,265,0.013,19,372,35.0,0.035,597,11.1,2.4,3.0,658.3,6.0,3,9,26.1,10,50,2.73,31.1,18.0,22.0,65.6,18.0,22.0,0,0,0,0,0,0,0,0,0,0,0,0,0,0,0,0,0,0,0,0,0,0,0,0,0,0,0.01100000000000001,0.036000000000000004,2.361,0
4986092,2,92,0.155,0.166,0.202,2.516,265,0.013,19,372,35.0,0.035,597,11.1,2.4,3.0,658.3,6.0,3,9,26.1,10,50,2.73,31.1,18.0,22.0,65.6,18.0,22.0,0,0,0,0,0,0,0,0,0,0,0,0,0,0,0,0,0,0,0,0,0,0,0,0,0,0,0.01100000000000001,0.036000000000000004,2.361,0
4987093,2,93,0.16,0.168,0.208,2.519,265,0.012,17,372,34.9,0.036,596,11.1,2.4,3.0,658.3,6.0,3,9,26.1,10,50,2.73,31.1,18.0,22.0,65.6,18.0,22.0,0,0,0,0,0,0,0,0,0,0,0,0,0,0,0,0,0,0,0,0,0,0,0,0,0,0,0.008000000000000007,0.03999999999999998,2.359,0
4988093,2,93,0.16,0.168,0.208,2.519,265,0.012,17,372,34.9,0.036,596,11.1,2.4,3.0,658.3,6.0,3,9,26.1,10,50,2.73,31.1,18.0,22.0,65.6,18.0,22.0,0,0,0,0,0,0,0,0,0,0,0,0,0,0,0,0,0,0,0,0,0,0,0,0,0,0,0.008000000000000007,0.03999999999999998,2.359,0
4989094,2,94,0.152,0.166,0.212,2.509,265,0.012,17,373,37.0,0.034,596,13.1,2.4,3.0,657.9,6.1,3,9,26.1,10,50,2.74,31.1,18.0,22.0,65.5,18.0,22.0,0,0,0,0,0,0,0,0,0,0,0,0,0,0,0,0,0,0,0,0,0,0,0,0,0,0,0.014000000000000012,0.045999999999999985,2.3569999999999998,0
4990094,2,94,0.152,0.166,0.212,2.509,265,0.012,17,373,37.0,0.034,596,13.1,2.4,3.0,657.9,6.1,3,9,26.1,10,50,2.74,31.1,18.0,22.0,65.5,18.0,22.0,0,0,0,0,0,0,0,0,0,0,0,0,0,0,0,0,0,0,0,0,0,0,0,0,0,0,0.014000000000000012,0.045999999999999985,2.3569999999999998,0
4991095,2,95,0.155,0.164,0.208,2.523,265,0.012,16,370,36.0,0.036,596,12.2,2.0,2.0,657.1,6.2,3,9,26.1,10,50,2.75,31.1,18.0,22.0,65.5,18.0,22.0,1,0,0,0,0,0,0,0,0,0,0,0,0,0,0,0,0,0,0,0,0,0,0,0,0,0,0.009000000000000008,0.043999999999999984,2.3680000000000003,1
4992095,2,95,0.155,0.164,0.208,2.523,265,0.012,16,370,36.0,0.036,596,12.2,2.0,2.0,657.1,6.2,3,9,26.1,10,50,2.75,31.1,18.0,22.0,65.5,18.0,22.0,1,0,0,0,0,0,0,0,0,0,0,0,0,0,0,0,0,0,0,0,0,0,0,0,0,0,0.009000000000000008,0.043999999999999984,2.3680000000000003,1
4993096,2,96,0.146,0.164,0.196,2.493,265,0.012,18,370,36.0,0.036,596,12.2,2.0,2.0,657.1,6.2,3,9,26.1,10,50,2.75,31.1,18.0,22.0,65.5,18.0,22.0,0,0,0,0,0,0,0,0,0,0,0,0,0,0,0,0,0,0,0,0,0,0,0,0,0,0,0.018000000000000016,0.032,2.347,0
4994096,2,96,0.146,0.164,0.196,2.493,265,0.012,18,370,36.0,0.036,596,12.2,2.0,2.0,657.1,6.2,3,9,26.1,10,50,2.75,31.1,18.0,22.0,65.5,18.0,22.0,0,0,0,0,0,0,0,0,0,0,0,0,0,0,0,0,0,0,0,0,0,0,0,0,0,0,0.018000000000000016,0.032,2.347,0
4995097,2,97,0.162,0.174,0.2,2.524,265,0.014,17,370,36.1,0.036,596,12.2,2.0,2.0,656.4,6.4,3,9,26.1,10,50,2.77,31.1,18.0,22.0,65.5,18.0,22.0,0,0,0,1,0,0,0,0,0,0,0,0,0,0,0,0,0,0,0,0,0,0,0,0,0,0,0.011999999999999983,0.026000000000000023,2.362,1
4996097,2,97,0.162,0.174,0.2,2.524,265,0.014,17,370,36.1,0.036,596,12.2,2.0,2.0,656.4,6.4,3,9,26.1,10,50,2.77,31.1,18.0,22.0,65.5,18.0,22.0,0,0,0,1,0,0,0,0,0,0,0,0,0,0,0,0,0,0,0,0,0,0,0,0,0,0,0.011999999999999983,0.026000000000000023,2.362,1
4997098,2,98,0.155,0.162,0.21,2.503,265,0.011,16,372,36.1,0.041,596,12.2,2.0,2.0,656.4,6.4,3,9,26.1,10,50,2.77,31.1,18.0,22.0,65.5,18.0,22.0,0,0,0,0,0,0,0,0,0,0,0,0,0,0,0,0,0,0,0,0,0,0,0,0,0,0,0.007000000000000006,0.04799999999999999,2.3480000000000003,0
4998098,2,98,0.155,0.162,0.21,2.503,265,0.011,16,372,36.1,0.041,596,12.2,2.0,2.0,656.4,6.4,3,9,26.1,10,50,2.77,31.1,18.0,22.0,65.5,18.0,22.0,0,0,0,0,0,0,0,0,0,0,0,0,0,0,0,0,0,0,0,0,0,0,0,0,0,0,0.007000000000000006,0.04799999999999999,2.3480000000000003,0
4999099,2,99,0.152,0.166,0.203,2.527,263,0.011,15,372,36.2,0.036,593,12.2,2.0,2.0,655.9,6.5,3,9,26.1,10,50,2.75,31.1,18.0,22.0,65.5,18.0,22.0,1,0,0,0,0,0,0,0,0,0,0,0,0,0,0,0,0,0,0,0,0,0,0,0,0,0,0.014000000000000012,0.037000000000000005,2.375,1
5000099,2,99,0.152,0.166,0.203,2.527,263,0.011,15,372,36.2,0.036,593,12.2,2.0,2.0,655.9,6.5,3,9,26.1,10,50,2.75,31.1,18.0,22.0,65.5,18.0,22.0,1,0,0,0,0,0,0,0,0,0,0,0,0,0,0,0,0,0,0,0,0,0,0,0,0,0,0.014000000000000012,0.037000000000000005,2.375,1
5001100,2,100,0.16,0.164,0.197,2.501,265,0.011,17,370,36.1,0.042,595,12.2,2.0,2.0,655.5,6.5,3,9,26.1,10,50,2.76,31.1,18.0,22.0,65.5,18.0,22.0,1,0,0,1,0,0,0,0,0,0,0,0,0,0,0,0,0,0,0,0,0,0,0,0,0,0,0.0040000000000000036,0.033,2.3409999999999997,1
5002100,2,100,0.16,0.164,0.197,2.501,265,0.011,17,370,36.1,0.042,595,12.2,2.0,2.0,655.5,6.5,3,9,26.1,10,50,2.76,31.1,18.0,22.0,65.5,18.0,22.0,1,0,0,1,0,0,0,0,0,0,0,0,0,0,0,0,0,0,0,0,0,0,0,0,0,0,0.0040000000000000036,0.033,2.3409999999999997,1
5003101,2,101,0.156,0.168,0.2,2.527,265,0.011,17,372,36.2,0.036,597,12.2,2.0,2.0,655.5,6.5,3,9,26.1,10,50,2.76,31.1,18.0,22.0,65.5,18.0,22.0,0,0,0,0,0,0,0,0,0,0,0,0,0,0,0,0,0,0,0,0,0,0,0,0,0,0,0.01200000000000001,0.032,2.371,0
5004101,2,101,0.156,0.168,0.2,2.527,265,0.011,17,372,36.2,0.036,597,12.2,2.0,2.0,655.5,6.5,3,9,26.1,10,50,2.76,31.1,18.0,22.0,65.5,18.0,22.0,0,0,0,0,0,0,0,0,0,0,0,0,0,0,0,0,0,0,0,0,0,0,0,0,0,0,0.01200000000000001,0.032,2.371,0
5005102,2,102,0.16,0.174,0.2,2.524,265,0.014,18,372,36.2,0.033,596,12.2,2.0,2.0,655.6,6.5,3,9,26.1,10,50,2.75,31.1,18.0,22.0,65.6,18.0,22.0,0,0,0,0,0,0,0,0,0,0,0,0,0,0,0,0,0,0,0,0,0,0,0,0,0,0,0.013999999999999985,0.026000000000000023,2.364,0
5006102,2,102,0.16,0.174,0.2,2.524,265,0.014,18,372,36.2,0.033,596,12.2,2.0,2.0,655.6,6.5,3,9,26.1,10,50,2.75,31.1,18.0,22.0,65.6,18.0,22.0,0,0,0,0,0,0,0,0,0,0,0,0,0,0,0,0,0,0,0,0,0,0,0,0,0,0,0.013999999999999985,0.026000000000000023,2.364,0
5007103,2,103,0.16,0.17,0.198,2.523,265,0.012,18,372,36.1,0.036,596,12.2,2.0,2.0,655.6,6.5,3,9,26.1,10,50,2.75,31.1,18.0,22.0,65.6,18.0,22.0,0,0,0,0,0,0,0,0,0,0,0,0,0,0,0,0,0,0,0,0,0,0,0,0,0,0,0.010000000000000009,0.027999999999999997,2.363,0
5008103,2,103,0.16,0.17,0.198,2.523,265,0.012,18,372,36.1,0.036,596,12.2,2.0,2.0,655.6,6.5,3,9,26.1,10,50,2.75,31.1,18.0,22.0,65.6,18.0,22.0,0,0,0,0,0,0,0,0,0,0,0,0,0,0,0,0,0,0,0,0,0,0,0,0,0,0,0.010000000000000009,0.027999999999999997,2.363,0
5009104,2,104,0.156,0.174,0.204,2.522,265,0.012,18,372,36.1,0.035,597,12.2,2.0,2.0,655.7,6.6,3,9,26.1,10,50,2.75,31.1,18.0,22.0,65.6,18.0,22.0,0,0,0,0,0,0,0,0,0,0,0,0,0,0,0,0,0,0,0,0,0,0,0,0,0,0,0.017999999999999988,0.03,2.3659999999999997,0
5010104,2,104,0.156,0.174,0.204,2.522,265,0.012,18,372,36.1,0.035,597,12.2,2.0,2.0,655.7,6.6,3,9,26.1,10,50,2.75,31.1,18.0,22.0,65.6,18.0,22.0,0,0,0,0,0,0,0,0,0,0,0,0,0,0,0,0,0,0,0,0,0,0,0,0,0,0,0.017999999999999988,0.03,2.3659999999999997,0
5011105,2,105,0.158,0.173,0.206,2.51,265,0.011,17,372,36.1,0.036,596,12.2,2.0,2.0,656.5,6.6,3,9,26.1,10,50,2.75,31.1,18.0,22.0,65.8,18.0,22.0,0,0,0,0,0,0,0,0,0,0,0,0,0,0,0,0,0,0,0,0,0,0,0,0,0,0,0.014999999999999986,0.033,2.352,0
5012105,2,105,0.158,0.173,0.206,2.51,265,0.011,17,372,36.1,0.036,596,12.2,2.0,2.0,656.5,6.6,3,9,26.1,10,50,2.75,31.1,18.0,22.0,65.8,18.0,22.0,0,0,0,0,0,0,0,0,0,0,0,0,0,0,0,0,0,0,0,0,0,0,0,0,0,0,0.014999999999999986,0.033,2.352,0
5013106,2,106,0.149,0.164,0.205,2.508,265,0.011,17,372,36.1,0.041,596,12.2,2.0,2.0,656.5,6.6,3,9,26.1,10,50,2.75,31.1,18.0,22.0,65.8,18.0,22.0,0,0,0,0,0,0,0,0,0,0,0,0,0,0,0,0,0,0,0,0,0,0,0,0,0,0,0.015000000000000013,0.04099999999999998,2.359,0
5014106,2,106,0.149,0.164,0.205,2.508,265,0.011,17,372,36.1,0.041,596,12.2,2.0,2.0,656.5,6.6,3,9,26.1,10,50,2.75,31.1,18.0,22.0,65.8,18.0,22.0,0,0,0,0,0,0,0,0,0,0,0,0,0,0,0,0,0,0,0,0,0,0,0,0,0,0,0.015000000000000013,0.04099999999999998,2.359,0
5015107,2,107,0.155,0.166,0.205,2.524,265,0.012,16,373,36.1,0.034,596,12.2,2.0,2.0,656.9,6.5,3,9,26.1,10,50,2.74,31.1,18.0,22.0,65.8,18.0,22.0,0,0,0,0,0,0,0,0,0,0,0,0,0,0,0,0,0,0,0,0,0,0,0,0,0,0,0.01100000000000001,0.03899999999999998,2.369,0
5016107,2,107,0.155,0.166,0.205,2.524,265,0.012,16,373,36.1,0.034,596,12.2,2.0,2.0,656.9,6.5,3,9,26.1,10,50,2.74,31.1,18.0,22.0,65.8,18.0,22.0,0,0,0,0,0,0,0,0,0,0,0,0,0,0,0,0,0,0,0,0,0,0,0,0,0,0,0.01100000000000001,0.03899999999999998,2.369,0
5017108,2,108,0.158,0.17,0.196,2.522,265,0.012,17,372,36.1,0.041,596,12.2,2.0,2.0,656.9,6.5,3,9,26.1,10,50,2.74,31.1,18.0,22.0,65.8,18.0,22.0,0,0,0,0,0,0,0,0,0,0,0,0,0,0,0,0,0,0,0,0,0,0,0,0,0,0,0.01200000000000001,0.025999999999999995,2.364,0
5018108,2,108,0.158,0.17,0.196,2.522,265,0.012,17,372,36.1,0.041,596,12.2,2.0,2.0,656.9,6.5,3,9,26.1,10,50,2.74,31.1,18.0,22.0,65.8,18.0,22.0,0,0,0,0,0,0,0,0,0,0,0,0,0,0,0,0,0,0,0,0,0,0,0,0,0,0,0.01200000000000001,0.025999999999999995,2.364,0
5019109,2,109,0.158,0.17,0.208,2.514,265,0.012,18,372,36.1,0.033,596,12.2,2.0,2.0,657.4,6.5,3,9,26.1,10,50,2.72,31.1,18.0,22.0,65.8,18.0,22.0,0,0,0,0,0,0,0,0,0,0,0,0,0,0,0,0,0,0,0,0,0,0,0,0,0,0,0.01200000000000001,0.03799999999999998,2.356,0
5020109,2,109,0.158,0.17,0.208,2.514,265,0.012,18,372,36.1,0.033,596,12.2,2.0,2.0,657.4,6.5,3,9,26.1,10,50,2.72,31.1,18.0,22.0,65.8,18.0,22.0,0,0,0,0,0,0,0,0,0,0,0,0,0,0,0,0,0,0,0,0,0,0,0,0,0,0,0.01200000000000001,0.03799999999999998,2.356,0
5021110,2,110,0.147,0.164,0.194,2.52,265,0.011,16,372,36.2,0.033,595,12.2,2.0,2.0,657.4,6.5,3,9,26.1,10,50,2.73,31.2,18.0,22.0,65.7,18.0,22.0,1,0,0,0,0,0,0,0,0,0,0,0,0,0,0,0,0,0,0,0,0,0,0,0,0,0,0.017000000000000015,0.03,2.373,1
5022110,2,110,0.147,0.164,0.194,2.52,265,0.011,16,372,36.2,0.033,595,12.2,2.0,2.0,657.4,6.5,3,9,26.1,10,50,2.73,31.2,18.0,22.0,65.7,18.0,22.0,1,0,0,0,0,0,0,0,0,0,0,0,0,0,0,0,0,0,0,0,0,0,0,0,0,0,0.017000000000000015,0.03,2.373,1
5023111,2,111,0.156,0.174,0.212,2.52,265,0.014,18,372,36.1,0.036,596,12.2,2.0,2.0,657.4,6.5,3,9,26.1,10,50,2.73,31.2,18.0,22.0,65.7,18.0,22.0,0,0,0,0,0,0,0,0,0,0,0,0,0,0,0,0,0,0,0,0,0,0,0,0,0,0,0.017999999999999988,0.038000000000000006,2.364,0
5024111,2,111,0.156,0.174,0.212,2.52,265,0.014,18,372,36.1,0.036,596,12.2,2.0,2.0,657.4,6.5,3,9,26.1,10,50,2.73,31.2,18.0,22.0,65.7,18.0,22.0,0,0,0,0,0,0,0,0,0,0,0,0,0,0,0,0,0,0,0,0,0,0,0,0,0,0,0.017999999999999988,0.038000000000000006,2.364,0
5025112,2,112,0.158,0.164,0.208,2.492,265,0.011,18,372,36.1,0.033,595,12.2,2.0,2.0,657.3,6.5,3,9,26.1,10,50,2.74,31.2,18.0,22.0,65.7,18.0,22.0,0,0,0,0,0,0,0,0,0,0,0,0,0,0,0,0,0,0,0,0,0,0,0,0,0,0,0.006000000000000005,0.043999999999999984,2.334,0
5026112,2,112,0.158,0.164,0.208,2.492,265,0.011,18,372,36.1,0.033,595,12.2,2.0,2.0,657.3,6.5,3,9,26.1,10,50,2.74,31.2,18.0,22.0,65.7,18.0,22.0,0,0,0,0,0,0,0,0,0,0,0,0,0,0,0,0,0,0,0,0,0,0,0,0,0,0,0.006000000000000005,0.043999999999999984,2.334,0
5027113,2,113,0.155,0.168,0.205,2.48,264,0.014,18,372,36.1,0.034,595,12.2,2.0,2.0,657.3,6.5,3,9,26.1,10,50,2.74,31.2,18.0,22.0,65.7,18.0,22.0,0,0,0,0,0,0,0,0,0,0,0,0,0,0,0,0,0,0,0,0,0,0,0,0,0,0,0.013000000000000012,0.03699999999999998,2.325,0
5028113,2,113,0.155,0.168,0.205,2.48,264,0.014,18,372,36.1,0.034,595,12.2,2.0,2.0,657.3,6.5,3,9,26.1,10,50,2.74,31.2,18.0,22.0,65.7,18.0,22.0,0,0,0,0,0,0,0,0,0,0,0,0,0,0,0,0,0,0,0,0,0,0,0,0,0,0,0.013000000000000012,0.03699999999999998,2.325,0
