Repository: heeso0908/hotsix

# 🏭 HotSix — 다이캐스팅 공정 데이터 기반 품질 예측 프로젝트

> 공정 변수 이상 패턴 감지를 통한 불량 발생 사전 경보 시스템

## 📌 프로젝트 개요

다이캐스팅(Die-casting)은 용융 금속을 금형에 고압으로 주입하여 정밀한 제품을 대량 생산하는 공정입니다.

본 프로젝트는 다이캐스팅 설비에서 매 Shot마다 자동으로 수집되는 **공정 변수(주조 압력, 금형 온도, 주입 속도 등)** 및 **센서 데이터(온도, 압력 등)** 를 분석하여, 불량 여부를 사전에 예측하는 머신러닝 기반 품질 예측 시스템을 구축합니다.

### 배경 — 왜 필요한가?

현재 다이캐스팅 현장에서는 미성형, 박리, 기공 등의 불량이 발생해도 **육안 검사에 의존**하여 다음과 같은 문제가 있습니다.

- 판정 기준의 주관성과 검사 속도 한계로 생산성 저하
- 불량 발생 원인 추적이 어려워 공정 개선 및 재발 방지 대책 부족
- 공정 데이터와 품질 검사를 효과적으로 연계하지 못해 실시간 품질 관리 미흡

이를 해결하기 위해 머신러닝 기반의 불량 자동 감지 및 조기 경보 시스템을 개발합니다.

File: notebooks/김희선/archive/product_type_2.csv (part 7 of 20)
Id,Product_Type,Shot,Velocity_1,Velocity_2,Velocity_3,High_Velocity,Cylinder_Pressure,Rapid_Rise_Time,Biscuit_Thickness,Clamping_Force,Cycle_Time,Pressure_Rise_Time,Casting_Pressure,Spray_Time,Spray_1_Time,Spray_2_Time,Melting_Furnace_Temp,Air_Pressure,Air_Pressure_Min,Air_Pressure_Max,Coolant_Temp,Coolant_Temp_Min,Coolant_Temp_Max,Coolant_Pressure,Factory_Temp,Factory_Temp_Min,Factory_Temp_Max,Factory_Humidity,Factory_Humidity_Min,Factory_Humidity_Max,Short_Shot_1,Bubble_1,Exfoliation_1,Blow_Hole_1,Stain_1,Dent_1,Deformation_1,Contamination_1,Impurity_1,Crack_1,Scratch_1,Buring_Mark_1,Inclusions_1,Short_Shot_2,Bubble_2,Exfoliation_2,Blow_Hole_2,Stain_2,Dent_2,Deformation_2,Contamination_2,Impurity_2,Crack_2,Scratch_2,Buring_Mark_2,Inclusions_2,Vel_1_2_Diff,Vel_2_3_Diff,Vel_Total_Range,Any_Defect
5196197,2,197,0.16,0.174,0.206,2.481,264,0.012,18,375,49.5,0.042,595,12.2,2.0,2.0,650.7,6.4,3,9,26.3,10,50,2.75,31.6,18.0,22.0,63.2,18.0,22.0,0,0,0,0,0,0,0,0,0,0,0,0,0,0,0,0,0,0,0,0,0,0,0,0,0,0,0.013999999999999985,0.032,2.3209999999999997,0
5197198,2,198,0.16,0.164,0.2,2.536,265,0.014,15,373,36.1,0.042,597,12.2,2.0,2.0,650.9,6.4,3,9,26.3,10,50,2.76,31.6,18.0,22.0,63.4,18.0,22.0,0,0,0,1,0,0,0,0,0,0,0,0,0,0,0,0,0,0,0,0,0,0,0,0,0,0,0.0040000000000000036,0.036000000000000004,2.376,1
5198198,2,198,0.16,0.164,0.2,2.536,265,0.014,15,373,36.1,0.042,597,12.2,2.0,2.0,650.9,6.4,3,9,26.3,10,50,2.76,31.6,18.0,22.0,63.4,18.0,22.0,0,0,0,1,0,0,0,0,0,0,0,0,0,0,0,0,0,0,0,0,0,0,0,0,0,0,0.0040000000000000036,0.036000000000000004,2.376,1
5199199,2,199,0.16,0.164,0.198,2.533,265,0.012,14,375,36.1,0.042,595,12.2,2.0,2.0,650.9,6.4,3,9,26.3,10,50,2.76,31.6,18.0,22.0,63.4,18.0,22.0,0,0,0,0,0,0,0,0,0,0,0,0,0,0,0,0,0,0,0,0,0,0,0,0,0,0,0.0040000000000000036,0.034,2.3729999999999998,0
5200199,2,199,0.16,0.164,0.198,2.533,265,0.012,14,375,36.1,0.042,595,12.2,2.0,2.0,650.9,6.4,3,9,26.3,10,50,2.76,31.6,18.0,22.0,63.4,18.0,22.0,0,0,0,0,0,0,0,0,0,0,0,0,0,0,0,0,0,0,0,0,0,0,0,0,0,0,0.0040000000000000036,0.034,2.3729999999999998,0
5201200,2,200,0.154,0.17,0.198,2.513,265,0.011,17,373,36.1,0.042,596,12.2,2.0,2.0,650.5,6.3,3,9,26.3,10,50,2.75,31.5,18.0,22.0,63.5,18.0,22.0,0,0,0,1,0,0,0,0,0,0,0,0,0,0,0,0,0,0,0,0,0,0,0,0,0,0,0.016000000000000014,0.027999999999999997,2.359,1
5202200,2,200,0.154,0.17,0.198,2.513,265,0.011,17,373,36.1,0.042,596,12.2,2.0,2.0,650.5,6.3,3,9,26.3,10,50,2.75,31.5,18.0,22.0,63.5,18.0,22.0,0,0,0,1,0,0,0,0,0,0,0,0,0,0,0,0,0,0,0,0,0,0,0,0,0,0,0.016000000000000014,0.027999999999999997,2.359,1
5203201,2,201,0.15,0.17,0.202,2.48,265,0.011,20,375,36.0,0.035,595,12.2,2.0,2.0,650.4,6.3,3,9,26.3,10,50,2.74,31.6,18.0,22.0,63.6,18.0,22.0,0,0,0,0,0,0,0,0,0,0,0,0,0,0,0,0,0,0,0,0,0,0,0,0,0,0,0.020000000000000018,0.032,2.33,0
5204201,2,201,0.15,0.17,0.202,2.48,265,0.011,20,375,36.0,0.035,595,12.2,2.0,2.0,650.4,6.3,3,9,26.3,10,50,2.74,31.6,18.0,22.0,63.6,18.0,22.0,0,0,0,0,0,0,0,0,0,0,0,0,0,0,0,0,0,0,0,0,0,0,0,0,0,0,0.020000000000000018,0.032,2.33,0
5205202,2,202,0.158,0.172,0.196,2.528,265,0.012,17,377,36.1,0.033,595,12.2,2.0,2.0,650.4,6.3,3,9,26.3,10,50,2.74,31.6,18.0,22.0,63.6,18.0,22.0,0,0,0,0,0,0,0,0,0,0,0,0,0,0,0,0,1,0,0,0,0,0,0,0,0,0,0.013999999999999985,0.02400000000000002,2.37,1
5206202,2,202,0.158,0.172,0.196,2.528,265,0.012,17,377,36.1,0.033,595,12.2,2.0,2.0,650.4,6.3,3,9,26.3,10,50,2.74,31.6,18.0,22.0,63.6,18.0,22.0,0,0,0,0,0,0,0,0,0,0,0,0,0,0,0,0,1,0,0,0,0,0,0,0,0,0,0.013999999999999985,0.02400000000000002,2.37,1
5207203,2,203,0.156,0.166,0.202,2.53,265,0.012,18,377,36.1,0.035,596,12.2,2.0,2.0,650.0,6.3,3,9,26.3,10,50,2.75,31.6,18.0,22.0,63.8,18.0,22.0,0,0,0,0,0,0,0,0,0,0,0,0,0,0,0,0,0,0,0,0,0,0,0,0,0,0,0.010000000000000009,0.036000000000000004,2.3739999999999997,0
5208203,2,203,0.156,0.166,0.202,2.53,265,0.012,18,377,36.1,0.035,596,12.2,2.0,2.0,650.0,6.3,3,9,26.3,10,50,2.75,31.6,18.0,22.0,63.8,18.0,22.0,0,0,0,0,0,0,0,0,0,0,0,0,0,0,0,0,0,0,0,0,0,0,0,0,0,0,0.010000000000000009,0.036000000000000004,2.3739999999999997,0
5209204,2,204,0.155,0.172,0.208,2.519,265,0.012,18,375,36.1,0.034,597,12.2,2.0,2.0,650.0,6.3,3,9,26.3,10,50,2.75,31.6,18.0,22.0,63.8,18.0,22.0,0,0,0,0,0,0,0,0,0,0,0,0,0,0,0,0,0,0,0,0,0,0,0,0,0,0,0.016999999999999987,0.036000000000000004,2.3640000000000003,0
5210204,2,204,0.155,0.172,0.208,2.519,265,0.012,18,375,36.1,0.034,597,12.2,2.0,2.0,650.0,6.3,3,9,26.3,10,50,2.75,31.6,18.0,22.0,63.8,18.0,22.0,0,0,0,0,0,0,0,0,0,0,0,0,0,0,0,0,0,0,0,0,0,0,0,0,0,0,0.016999999999999987,0.036000000000000004,2.3640000000000003,0
5211205,2,205,0.155,0.172,0.208,2.519,265,0.012,18,375,36.1,0.034,597,12.2,2.0,2.0,649.8,6.3,3,9,26.3,10,50,2.76,31.6,18.0,22.0,63.8,18.0,22.0,0,0,0,0,0,0,0,0,0,0,0,0,0,0,0,0,1,0,0,0,0,0,0,0,0,0,0.016999999999999987,0.036000000000000004,2.3640000000000003,1
5212205,2,205,0.155,0.172,0.208,2.519,265,0.012,18,375,36.1,0.034,597,12.2,2.0,2.0,649.8,6.3,3,9,26.3,10,50,2.76,31.6,18.0,22.0,63.8,18.0,22.0,0,0,0,0,0,0,0,0,0,0,0,0,0,0,0,0,1,0,0,0,0,0,0,0,0,0,0.016999999999999987,0.036000000000000004,2.3640000000000003,1
5213206,2,206,0.147,0.173,0.194,2.51,264,0.012,18,377,36.1,0.034,595,12.2,2.0,2.0,649.6,6.2,3,9,26.3,10,50,2.76,31.6,18.0,22.0,63.9,18.0,22.0,0,0,0,0,0,0,0,0,0,0,0,0,0,0,0,0,0,0,0,0,0,0,0,0,0,0,0.025999999999999995,0.02100000000000002,2.363,0
5214206,2,206,0.147,0.173,0.194,2.51,264,0.012,18,377,36.1,0.034,595,12.2,2.0,2.0,649.6,6.2,3,9,26.3,10,50,2.76,31.6,18.0,22.0,63.9,18.0,22.0,0,0,0,0,0,0,0,0,0,0,0,0,0,0,0,0,0,0,0,0,0,0,0,0,0,0,0.025999999999999995,0.02100000000000002,2.363,0
5215207,2,207,0.158,0.172,0.2,2.529,265,0.014,17,377,36.0,0.034,596,12.2,2.0,2.0,649.6,6.2,3,9,26.3,10,50,2.76,31.6,18.0,22.0,63.9,18.0,22.0,0,0,0,1,0,0,0,0,0,0,0,0,0,0,0,0,0,0,0,0,0,0,0,0,0,0,0.013999999999999985,0.028000000000000025,2.371,1
5216207,2,207,0.158,0.172,0.2,2.529,265,0.014,17,377,36.0,0.034,596,12.2,2.0,2.0,649.6,6.2,3,9,26.3,10,50,2.76,31.6,18.0,22.0,63.9,18.0,22.0,0,0,0,1,0,0,0,0,0,0,0,0,0,0,0,0,0,0,0,0,0,0,0,0,0,0,0.013999999999999985,0.028000000000000025,2.371,1
5217208,2,208,0.154,0.173,0.202,2.51,265,0.012,17,375,36.0,0.033,595,12.2,2.0,2.0,649.4,6.2,3,9,26.3,10,50,2.74,31.6,18.0,22.0,64.0,18.0,22.0,0,0,0,0,0,0,0,0,0,0,0,0,0,0,0,0,1,0,0,0,0,0,0,0,0,0,0.01899999999999999,0.029000000000000026,2.356,1
5218208,2,208,0.154,0.173,0.202,2.51,265,0.012,17,375,36.0,0.033,595,12.2,2.0,2.0,649.4,6.2,3,9,26.3,10,50,2.74,31.6,18.0,22.0,64.0,18.0,22.0,0,0,0,0,0,0,0,0,0,0,0,0,0,0,0,0,1,0,0,0,0,0,0,0,0,0,0.01899999999999999,0.029000000000000026,2.356,1
5219209,2,209,0.15,0.172,0.2,2.52,265,0.014,17,375,35.9,0.036,595,12.1,2.0,2.0,649.4,6.2,3,9,26.3,10,50,2.74,31.6,18.0,22.0,64.0,18.0,22.0,0,0,0,1,0,0,0,0,0,0,0,0,0,0,0,0,0,0,0,0,0,0,0,0,0,0,0.021999999999999992,0.028000000000000025,2.37,1
5220209,2,209,0.15,0.172,0.2,2.52,265,0.014,17,375,35.9,0.036,595,12.1,2.0,2.0,649.4,6.2,3,9,26.3,10,50,2.74,31.6,18.0,22.0,64.0,18.0,22.0,0,0,0,1,0,0,0,0,0,0,0,0,0,0,0,0,0,0,0,0,0,0,0,0,0,0,0.021999999999999992,0.028000000000000025,2.37,1
5221210,2,210,0.16,0.174,0.2,2.52,265,0.013,18,375,36.0,0.036,595,12.1,2.0,2.0,649.0,6.2,3,9,26.3,10,50,2.73,31.6,18.0,22.0,64.0,18.0,22.0,0,0,0,1,0,0,0,0,0,0,0,0,0,0,0,0,0,0,0,0,0,0,0,0,0,0,0.013999999999999985,0.026000000000000023,2.36,1
5222210,2,210,0.16,0.174,0.2,2.52,265,0.013,18,375,36.0,0.036,595,12.1,2.0,2.0,649.0,6.2,3,9,26.3,10,50,2.73,31.6,18.0,22.0,64.0,18.0,22.0,0,0,0,1,0,0,0,0,0,0,0,0,0,0,0,0,0,0,0,0,0,0,0,0,0,0,0.013999999999999985,0.026000000000000023,2.36,1
5223211,2,211,0.158,0.172,0.206,2.526,265,0.012,18,377,35.9,0.034,596,12.1,2.0,2.0,648.5,6.1,3,9,26.3,10,50,2.75,31.6,18.0,22.0,64.1,18.0,22.0,0,0,0,1,0,0,0,0,0,0,0,0,0,0,0,0,0,0,0,0,0,0,0,0,0,0,0.013999999999999985,0.034,2.368,1
5224211,2,211,0.158,0.172,0.206,2.526,265,0.012,18,377,35.9,0.034,596,12.1,2.0,2.0,648.5,6.1,3,9,26.3,10,50,2.75,31.6,18.0,22.0,64.1,18.0,22.0,0,0,0,1,0,0,0,0,0,0,0,0,0,0,0,0,0,0,0,0,0,0,0,0,0,0,0.013999999999999985,0.034,2.368,1
5225212,2,212,0.156,0.168,0.2,2.536,265,0.012,16,375,36.0,0.042,596,12.1,2.0,2.0,648.5,6.1,3,9,26.3,10,50,2.75,31.6,18.0,22.0,64.1,18.0,22.0,0,0,0,0,1,0,0,0,0,0,0,0,0,0,0,0,0,0,0,0,0,0,0,0,0,0,0.01200000000000001,0.032,2.38,1
5226212,2,212,0.156,0.168,0.2,2.536,265,0.012,16,375,36.0,0.042,596,12.1,2.0,2.0,648.5,6.1,3,9,26.3,10,50,2.75,31.6,18.0,22.0,64.1,18.0,22.0,0,0,0,0,1,0,0,0,0,0,0,0,0,0,0,0,0,0,0,0,0,0,0,0,0,0,0.01200000000000001,0.032,2.38,1
5227213,2,213,0.158,0.176,0.198,2.532,265,0.012,16,375,36.1,0.034,595,12.1,2.0,2.0,648.5,6.1,3,9,26.3,10,50,2.75,31.6,18.0,22.0,64.2,18.0,22.0,0,0,0,0,0,0,0,0,0,0,0,0,0,0,0,0,0,0,0,0,0,0,0,0,0,0,0.017999999999999988,0.02200000000000002,2.374,0
5228213,2,213,0.158,0.176,0.198,2.532,265,0.012,16,375,36.1,0.034,595,12.1,2.0,2.0,648.5,6.1,3,9,26.3,10,50,2.75,31.6,18.0,22.0,64.2,18.0,22.0,0,0,0,0,0,0,0,0,0,0,0,0,0,0,0,0,0,0,0,0,0,0,0,0,0,0,0.017999999999999988,0.02200000000000002,2.374,0
5229214,2,214,0.16,0.173,0.198,2.529,265,0.011,16,377,36.1,0.034,595,12.1,2.0,2.0,648.5,6.1,3,9,26.3,10,50,2.75,31.6,18.0,22.0,64.2,18.0,22.0,0,0,0,0,0,0,0,0,0,0,0,0,0,0,0,0,0,0,0,0,0,0,0,0,0,0,0.012999999999999984,0.025000000000000022,2.3689999999999998,0
5230214,2,214,0.16,0.173,0.198,2.529,265,0.011,16,377,36.1,0.034,595,12.1,2.0,2.0,648.5,6.1,3,9,26.3,10,50,2.75,31.6,18.0,22.0,64.2,18.0,22.0,0,0,0,0,0,0,0,0,0,0,0,0,0,0,0,0,0,0,0,0,0,0,0,0,0,0,0.012999999999999984,0.025000000000000022,2.3689999999999998,0
5231215,2,215,0.16,0.173,0.198,2.529,265,0.011,16,377,36.1,0.034,595,12.1,2.0,2.0,648.5,6.1,3,9,26.3,10,50,2.74,31.6,18.0,22.0,64.2,18.0,22.0,0,0,0,0,0,0,0,0,0,0,0,0,0,0,0,0,0,0,0,0,0,0,0,0,0,0,0.012999999999999984,0.025000000000000022,2.3689999999999998,0
5232215,2,215,0.16,0.173,0.198,2.529,265,0.011,16,377,36.1,0.034,595,12.1,2.0,2.0,648.5,6.1,3,9,26.3,10,50,2.74,31.6,18.0,22.0,64.2,18.0,22.0,0,0,0,0,0,0,0,0,0,0,0,0,0,0,0,0,0,0,0,0,0,0,0,0,0,0,0.012999999999999984,0.025000000000000022,2.3689999999999998,0
5233216,2,216,0.152,0.172,0.202,2.531,265,0.012,17,375,36.1,0.033,596,12.1,2.0,2.0,648.8,6.1,3,9,26.3,10,50,2.75,31.6,18.0,22.0,64.2,18.0,22.0,0,0,0,0,0,0,0,0,0,0,0,0,0,0,0,0,0,0,0,0,0,0,0,0,0,0,0.01999999999999999,0.030000000000000027,2.379,0
5234216,2,216,0.152,0.172,0.202,2.531,265,0.012,17,375,36.1,0.033,596,12.1,2.0,2.0,648.8,6.1,3,9,26.3,10,50,2.75,31.6,18.0,22.0,64.2,18.0,22.0,0,0,0,0,0,0,0,0,0,0,0,0,0,0,0,0,0,0,0,0,0,0,0,0,0,0,0.01999999999999999,0.030000000000000027,2.379,0
5235217,2,217,0.152,0.166,0.204,2.519,265,0.009,17,379,36.1,0.033,595,12.1,2.0,2.0,648.8,6.1,3,9,26.3,10,50,2.75,31.6,18.0,22.0,64.2,18.0,22.0,0,0,0,0,0,0,0,0,0,0,0,0,0,0,0,0,0,0,0,0,0,0,0,0,0,0,0.014000000000000012,0.03799999999999998,2.367,0
5236217,2,217,0.152,0.166,0.204,2.519,265,0.009,17,379,36.1,0.033,595,12.1,2.0,2.0,648.8,6.1,3,9,26.3,10,50,2.75,31.6,18.0,22.0,64.2,18.0,22.0,0,0,0,0,0,0,0,0,0,0,0,0,0,0,0,0,0,0,0,0,0,0,0,0,0,0,0.014000000000000012,0.03799999999999998,2.367,0
5237218,2,218,0.152,0.166,0.204,2.519,265,0.009,17,379,36.1,0.033,595,12.1,2.0,2.0,649.3,6.1,3,9,26.3,10,50,2.74,31.6,18.0,22.0,64.2,18.0,22.0,0,0,0,0,0,0,0,0,0,0,0,0,0,0,0,0,0,0,0,0,0,0,0,0,0,0,0.014000000000000012,0.03799999999999998,2.367,0
5238218,2,218,0.152,0.166,0.204,2.519,265,0.009,17,379,36.1,0.033,595,12.1,2.0,2.0,649.3,6.1,3,9,26.3,10,50,2.74,31.6,18.0,22.0,64.2,18.0,22.0,0,0,0,0,0,0,0,0,0,0,0,0,0,0,0,0,0,0,0,0,0,0,0,0,0,0,0.014000000000000012,0.03799999999999998,2.367,0
5239219,2,219,0.152,0.17,0.202,2.526,265,0.011,17,377,36.1,0.034,595,12.1,2.0,2.0,649.3,6.1,3,9,26.3,10,50,2.74,31.6,18.0,22.0,64.2,18.0,22.0,0,0,0,0,0,0,0,0,0,0,0,0,0,0,0,0,0,0,0,0,0,0,0,0,0,0,0.018000000000000016,0.032,2.3739999999999997,0
5240219,2,219,0.152,0.17,0.202,2.526,265,0.011,17,377,36.1,0.034,595,12.1,2.0,2.0,649.3,6.1,3,9,26.3,10,50,2.74,31.6,18.0,22.0,64.2,18.0,22.0,0,0,0,0,0,0,0,0,0,0,0,0,0,0,0,0,0,0,0,0,0,0,0,0,0,0,0.018000000000000016,0.032,2.3739999999999997,0
5241220,2,220,0.15,0.17,0.2,2.528,265,0.012,16,377,36.0,0.036,596,12.1,2.0,2.0,649.7,6.1,3,9,26.3,10,50,2.77,31.6,18.0,22.0,64.2,18.0,22.0,0,0,0,0,0,0,0,0,0,0,0,0,0,0,0,0,0,0,0,0,0,0,0,0,0,0,0.020000000000000018,0.03,2.378,0
5242220,2,220,0.15,0.17,0.2,2.528,265,0.012,16,377,36.0,0.036,596,12.1,2.0,2.0,649.7,6.1,3,9,26.3,10,50,2.77,31.6,18.0,22.0,64.2,18.0,22.0,0,0,0,0,0,0,0,0,0,0,0,0,0,0,0,0,0,0,0,0,0,0,0,0,0,0,0.020000000000000018,0.03,2.378,0
5243221,2,221,0.158,0.17,0.196,2.524,265,0.012,17,377,36.1,0.033,596,12.1,2.0,2.0,650.3,6.1,3,9,26.3,10,50,2.76,31.6,18.0,22.0,64.2,18.0,22.0,0,0,0,1,0,0,0,0,0,0,0,0,0,0,0,0,0,0,0,0,0,0,0,0,0,0,0.01200000000000001,0.025999999999999995,2.366,1
5244221,2,221,0.158,0.17,0.196,2.524,265,0.012,17,377,36.1,0.033,596,12.1,2.0,2.0,650.3,6.1,3,9,26.3,10,50,2.76,31.6,18.0,22.0,64.2,18.0,22.0,0,0,0,1,0,0,0,0,0,0,0,0,0,0,0,0,0,0,0,0,0,0,0,0,0,0,0.01200000000000001,0.025999999999999995,2.366,1
5245222,2,222,0.158,0.17,0.196,2.524,265,0.012,17,377,36.1,0.033,596,12.1,2.0,2.0,650.3,6.1,3,9,26.3,10,50,2.76,31.6,18.0,22.0,64.2,18.0,22.0,0,0,0,0,0,0,0,0,0,0,0,0,0,0,0,0,0,0,0,0,0,0,0,0,0,0,0.01200000000000001,0.025999999999999995,2.366,0
5246222,2,222,0.158,0.17,0.196,2.524,265,0.012,17,377,36.1,0.033,596,12.1,2.0,2.0,650.3,6.1,3,9,26.3,10,50,2.76,31.6,18.0,22.0,64.2,18.0,22.0,0,0,0,0,0,0,0,0,0,0,0,0,0,0,0,0,0,0,0,0,0,0,0,0,0,0,0.01200000000000001,0.025999999999999995,2.366,0
5247223,2,223,0.152,0.168,0.2,2.515,264,0.012,17,379,36.0,0.033,595,12.1,2.0,2.0,650.3,6.2,3,9,26.3,10,50,2.73,31.6,18.0,22.0,64.0,18.0,22.0,0,0,0,0,0,0,0,0,0,0,0,0,0,0,0,0,0,0,0,0,0,0,0,0,0,0,0.016000000000000014,0.032,2.363,0
5248223,2,223,0.152,0.168,0.2,2.515,264,0.012,17,379,36.0,0.033,595,12.1,2.0,2.0,650.3,6.2,3,9,26.3,10,50,2.73,31.6,18.0,22.0,64.0,18.0,22.0,0,0,0,0,0,0,0,0,0,0,0,0,0,0,0,0,0,0,0,0,0,0,0,0,0,0,0.016000000000000014,0.032,2.363,0
5249224,2,224,0.158,0.168,0.204,2.506,265,0.011,17,377,36.1,0.042,595,12.1,2.0,2.0,650.2,6.2,3,9,26.4,10,50,2.76,31.8,18.0,22.0,63.8,18.0,22.0,0,0,0,0,1,0,0,0,0,0,0,0,0,0,0,0,0,0,0,0,0,0,0,0,0,0,0.010000000000000009,0.035999999999999976,2.348,1
5250224,2,224,0.158,0.168,0.204,2.506,265,0.011,17,377,36.1,0.042,595,12.1,2.0,2.0,650.2,6.2,3,9,26.4,10,50,2.76,31.8,18.0,22.0,63.8,18.0,22.0,0,0,0,0,1,0,0,0,0,0,0,0,0,0,0,0,0,0,0,0,0,0,0,0,0,0,0.010000000000000009,0.035999999999999976,2.348,1
5251225,2,225,0.148,0.17,0.198,2.498,265,0.012,17,375,36.0,0.034,595,12.1,2.0,2.0,650.2,6.2,3,9,26.4,10,50,2.76,31.8,18.0,22.0,63.8,18.0,22.0,0,0,0,0,0,0,0,0,0,0,0,0,0,0,0,0,0,0,0,0,0,0,0,0,0,0,0.02200000000000002,0.027999999999999997,2.35,0
5252225,2,225,0.148,0.17,0.198,2.498,265,0.012,17,375,36.0,0.034,595,12.1,2.0,2.0,650.2,6.2,3,9,26.4,10,50,2.76,31.8,18.0,22.0,63.8,18.0,22.0,0,0,0,0,0,0,0,0,0,0,0,0,0,0,0,0,0,0,0,0,0,0,0,0,0,0,0.02200000000000002,0.027999999999999997,2.35,0
5253226,2,226,0.158,0.17,0.205,2.523,265,0.012,17,379,36.1,0.036,596,12.1,2.0,2.0,649.7,6.2,3,9,26.3,10,50,2.75,31.9,18.0,22.0,63.4,18.0,22.0,0,0,0,0,0,0,0,0,0,0,0,0,0,0,0,0,0,0,0,0,0,0,0,0,0,0,0.01200000000000001,0.034999999999999976,2.365,0
5254226,2,226,0.158,0.17,0.205,2.523,265,0.012,17,379,36.1,0.036,596,12.1,2.0,2.0,649.7,6.2,3,9,26.3,10,50,2.75,31.9,18.0,22.0,63.4,18.0,22.0,0,0,0,0,0,0,0,0,0,0,0,0,0,0,0,0,0,0,0,0,0,0,0,0,0,0,0.01200000000000001,0.034999999999999976,2.365,0
5255227,2,227,0.142,0.174,0.204,2.529,265,0.012,17,379,36.1,0.042,595,12.1,2.0,2.0,649.7,6.2,3,9,26.3,10,50,2.75,31.9,18.0,22.0,63.4,18.0,22.0,0,0,0,0,1,0,0,0,0,0,0,0,0,0,0,0,1,0,0,0,0,0,0,0,0,0,0.032,0.03,2.387,1
5256227,2,227,0.142,0.174,0.204,2.529,265,0.012,17,379,36.1,0.042,595,12.1,2.0,2.0,649.7,6.2,3,9,26.3,10,50,2.75,31.9,18.0,22.0,63.4,18.0,22.0,0,0,0,0,1,0,0,0,0,0,0,0,0,0,0,0,1,0,0,0,0,0,0,0,0,0,0.032,0.03,2.387,1
5257228,2,228,0.16,0.168,0.202,2.524,265,0.012,17,377,36.1,0.036,596,12.1,2.0,2.0,649.6,6.2,3,9,26.3,10,50,2.76,32.0,18.0,22.0,63.1,18.0,22.0,0,0,0,0,0,0,0,0,0,0,0,0,0,0,0,0,0,0,0,0,0,0,0,0,0,0,0.008000000000000007,0.034,2.364,0
5258228,2,228,0.16,0.168,0.202,2.524,265,0.012,17,377,36.1,0.036,596,12.1,2.0,2.0,649.6,6.2,3,9,26.3,10,50,2.76,32.0,18.0,22.0,63.1,18.0,22.0,0,0,0,0,0,0,0,0,0,0,0,0,0,0,0,0,0,0,0,0,0,0,0,0,0,0,0.008000000000000007,0.034,2.364,0
5259229,2,229,0.158,0.162,0.198,2.528,265,0.012,15,379,36.1,0.041,595,12.1,2.0,2.0,649.6,6.2,3,9,26.3,10,50,2.76,32.0,18.0,22.0,63.1,18.0,22.0,0,0,0,0,0,0,0,0,0,0,0,0,0,0,0,0,1,0,0,0,0,0,0,0,0,0,0.0040000000000000036,0.036000000000000004,2.37,1
5260229,2,229,0.158,0.162,0.198,2.528,265,0.012,15,379,36.1,0.041,595,12.1,2.0,2.0,649.6,6.2,3,9,26.3,10,50,2.76,32.0,18.0,22.0,63.1,18.0,22.0,0,0,0,0,0,0,0,0,0,0,0,0,0,0,0,0,1,0,0,0,0,0,0,0,0,0,0.0040000000000000036,0.036000000000000004,2.37,1
5261230,2,230,0.158,0.174,0.198,2.539,265,0.012,17,379,36.0,0.041,596,12.1,2.0,2.0,649.6,6.2,3,9,26.3,10,50,2.76,32.0,18.0,22.0,63.1,18.0,22.0,0,0,0,0,0,0,0,0,0,0,0,0,0,0,0,0,0,0,0,0,0,0,0,0,0,0,0.015999999999999986,0.02400000000000002,2.3810000000000002,0
5262230,2,230,0.158,0.174,0.198,2.539,265,0.012,17,379,36.0,0.041,596,12.1,2.0,2.0,649.6,6.2,3,9,26.3,10,50,2.76,32.0,18.0,22.0,63.1,18.0,22.0,0,0,0,0,0,0,0,0,0,0,0,0,0,0,0,0,0,0,0,0,0,0,0,0,0,0,0.015999999999999986,0.02400000000000002,2.3810000000000002,0
5263231,2,231,0.152,0.17,0.2,2.509,265,0.011,17,377,36.1,0.042,596,12.1,2.0,2.0,649.6,6.2,3,9,26.3,10,50,2.77,32.0,18.0,22.0,63.0,18.0,22.0,0,0,0,0,0,0,0,0,0,0,0,0,0,0,0,0,0,0,0,0,0,0,0,0,0,0,0.018000000000000016,0.03,2.3569999999999998,0
5264231,2,231,0.152,0.17,0.2,2.509,265,0.011,17,377,36.1,0.042,596,12.1,2.0,2.0,649.6,6.2,3,9,26.3,10,50,2.77,32.0,18.0,22.0,63.0,18.0,22.0,0,0,0,0,0,0,0,0,0,0,0,0,0,0,0,0,0,0,0,0,0,0,0,0,0,0,0.018000000000000016,0.03,2.3569999999999998,0
5265232,2,232,0.155,0.172,0.196,2.529,265,0.012,17,377,36.1,0.034,595,12.1,2.0,2.0,649.6,6.2,3,9,26.3,10,50,2.77,32.0,18.0,22.0,63.0,18.0,22.0,0,0,0,0,0,0,0,0,0,0,0,0,0,0,0,0,0,0,0,0,0,0,0,0,0,0,0.016999999999999987,0.02400000000000002,2.374,0
5266232,2,232,0.155,0.172,0.196,2.529,265,0.012,17,377,36.1,0.034,595,12.1,2.0,2.0,649.6,6.2,3,9,26.3,10,50,2.77,32.0,18.0,22.0,63.0,18.0,22.0,0,0,0,0,0,0,0,0,0,0,0,0,0,0,0,0,0,0,0,0,0,0,0,0,0,0,0.016999999999999987,0.02400000000000002,2.374,0
5267233,2,233,0.158,0.17,0.198,2.524,265,0.012,16,377,36.0,0.041,597,12.2,2.0,2.0,649.7,6.3,3,9,26.3,10,50,2.76,32.0,18.0,22.0,62.9,18.0,22.0,0,0,0,0,1,0,0,0,0,0,0,0,0,0,0,0,0,0,0,0,0,0,0,0,0,0,0.01200000000000001,0.027999999999999997,2.366,1
5268233,2,233,0.158,0.17,0.198,2.524,265,0.012,16,377,36.0,0.041,597,12.2,2.0,2.0,649.7,6.3,3,9,26.3,10,50,2.76,32.0,18.0,22.0,62.9,18.0,22.0,0,0,0,0,1,0,0,0,0,0,0,0,0,0,0,0,0,0,0,0,0,0,0,0,0,0,0.01200000000000001,0.027999999999999997,2.366,1
5269234,2,234,0.148,0.166,0.2,2.52,265,0.012,17,377,36.1,0.034,596,12.2,2.0,2.0,649.5,6.4,3,9,26.3,10,50,2.75,32.0,18.0,22.0,62.8,18.0,22.0,0,0,0,1,0,0,0,0,0,0,0,0,0,0,0,0,0,0,0,0,0,0,0,0,0,0,0.018000000000000016,0.034,2.372,1
5270234,2,234,0.148,0.166,0.2,2.52,265,0.012,17,377,36.1,0.034,596,12.2,2.0,2.0,649.5,6.4,3,9,26.3,10,50,2.75,32.0,18.0,22.0,62.8,18.0,22.0,0,0,0,1,0,0,0,0,0,0,0,0,0,0,0,0,0,0,0,0,0,0,0,0,0,0,0.018000000000000016,0.034,2.372,1
5271235,2,235,0.148,0.163,0.198,2.534,265,0.012,16,377,36.0,0.042,595,12.2,2.0,2.0,649.5,6.4,3,9,26.3,10,50,2.75,32.0,18.0,22.0,62.8,18.0,22.0,0,0,0,0,0,0,0,0,0,0,0,0,0,0,0,0,0,0,0,0,0,0,0,0,0,0,0.015000000000000013,0.035,2.3859999999999997,0
5272235,2,235,0.148,0.163,0.198,2.534,265,0.012,16,377,36.0,0.042,595,12.2,2.0,2.0,649.5,6.4,3,9,26.3,10,50,2.75,32.0,18.0,22.0,62.8,18.0,22.0,0,0,0,0,0,0,0,0,0,0,0,0,0,0,0,0,0,0,0,0,0,0,0,0,0,0,0.015000000000000013,0.035,2.3859999999999997,0
5273236,2,236,0.142,0.176,0.202,2.534,265,0.012,17,377,36.0,0.042,596,12.2,2.0,2.0,649.5,6.4,3,9,26.4,10,50,2.74,32.0,18.0,22.0,62.6,18.0,22.0,0,0,0,0,0,0,0,0,0,0,0,0,0,0,0,0,0,0,0,0,0,0,0,0,0,0,0.034,0.026000000000000023,2.392,0
5274236,2,236,0.142,0.176,0.202,2.534,265,0.012,17,377,36.0,0.042,596,12.2,2.0,2.0,649.5,6.4,3,9,26.4,10,50,2.74,32.0,18.0,22.0,62.6,18.0,22.0,0,0,0,0,0,0,0,0,0,0,0,0,0,0,0,0,0,0,0,0,0,0,0,0,0,0,0.034,0.026000000000000023,2.392,0
5275237,2,237,0.156,0.162,0.202,2.526,265,0.012,17,377,36.0,0.041,596,12.1,2.0,2.0,649.5,6.4,3,9,26.4,10,50,2.74,32.0,18.0,22.0,62.6,18.0,22.0,0,0,0,0,0,0,0,0,0,0,0,0,0,0,0,0,1,0,0,0,0,0,0,0,0,0,0.006000000000000005,0.04000000000000001,2.3699999999999997,1
5276237,2,237,0.156,0.162,0.202,2.526,265,0.012,17,377,36.0,0.041,596,12.1,2.0,2.0,649.5,6.4,3,9,26.4,10,50,2.74,32.0,18.0,22.0,62.6,18.0,22.0,0,0,0,0,0,0,0,0,0,0,0,0,0,0,0,0,1,0,0,0,0,0,0,0,0,0,0.006000000000000005,0.04000000000000001,2.3699999999999997,1
5277238,2,238,0.144,0.168,0.194,2.516,265,0.011,17,377,36.1,0.042,596,12.2,2.0,2.0,650.5,6.3,3,9,26.4,10,50,2.74,32.0,18.0,22.0,62.5,18.0,22.0,0,0,0,0,0,0,0,0,0,0,0,0,0,0,0,0,0,0,0,0,0,0,0,0,0,0,0.02400000000000002,0.025999999999999995,2.372,0
5278238,2,238,0.144,0.168,0.194,2.516,265,0.011,17,377,36.1,0.042,596,12.2,2.0,2.0,650.5,6.3,3,9,26.4,10,50,2.74,32.0,18.0,22.0,62.5,18.0,22.0,0,0,0,0,0,0,0,0,0,0,0,0,0,0,0,0,0,0,0,0,0,0,0,0,0,0,0.02400000000000002,0.025999999999999995,2.372,0
5279239,2,239,0.154,0.168,0.2,2.541,265,0.012,15,377,36.1,0.042,596,12.1,2.0,2.0,650.5,6.2,3,9,26.4,10,50,2.72,32.0,18.0,22.0,62.6,18.0,22.0,0,0,0,0,0,0,0,0,0,0,0,0,0,0,0,0,0,0,0,0,0,0,0,0,0,0,0.014000000000000012,0.032,2.387,0
5280239,2,239,0.154,0.168,0.2,2.541,265,0.012,15,377,36.1,0.042,596,12.1,2.0,2.0,650.5,6.2,3,9,26.4,10,50,2.72,32.0,18.0,22.0,62.6,18.0,22.0,0,0,0,0,0,0,0,0,0,0,0,0,0,0,0,0,0,0,0,0,0,0,0,0,0,0,0.014000000000000012,0.032,2.387,0
5281240,2,240,0.148,0.17,0.198,2.534,265,0.012,16,377,36.1,0.042,596,12.1,2.0,2.0,650.5,6.2,3,9,26.4,10,50,2.72,32.0,18.0,22.0,62.6,18.0,22.0,1,0,0,0,0,0,0,0,0,0,0,0,0,0,0,0,0,0,0,0,0,0,0,0,0,0,0.02200000000000002,0.027999999999999997,2.3859999999999997,1
5282240,2,240,0.148,0.17,0.198,2.534,265,0.012,16,377,36.1,0.042,596,12.1,2.0,2.0,650.5,6.2,3,9,26.4,10,50,2.72,32.0,18.0,22.0,62.6,18.0,22.0,1,0,0,0,0,0,0,0,0,0,0,0,0,0,0,0,0,0,0,0,0,0,0,0,0,0,0.02200000000000002,0.027999999999999997,2.3859999999999997,1
5283241,2,241,0.158,0.168,0.204,2.53,264,0.011,16,377,36.2,0.034,595,12.1,2.0,2.0,651.5,6.2,3,9,26.4,10,50,2.75,32.0,18.0,22.0,62.7,18.0,22.0,0,0,0,0,0,0,0,0,0,0,0,0,0,0,0,0,0,0,0,0,0,0,0,0,0,0,0.010000000000000009,0.035999999999999976,2.372,0
5284241,2,241,0.158,0.168,0.204,2.53,264,0.011,16,377,36.2,0.034,595,12.1,2.0,2.0,651.5,6.2,3,9,26.4,10,50,2.75,32.0,18.0,22.0,62.7,18.0,22.0,0,0,0,0,0,0,0,0,0,0,0,0,0,0,0,0,0,0,0,0,0,0,0,0,0,0,0.010000000000000009,0.035999999999999976,2.372,0
5285242,2,242,0.154,0.173,0.198,2.515,265,0.011,16,379,36.0,0.034,595,12.1,2.0,2.0,651.5,6.2,3,9,26.4,10,50,2.75,32.0,18.0,22.0,62.7,18.0,22.0,0,0,0,0,1,0,0,0,0,0,0,0,0,0,0,0,0,0,0,0,0,0,0,0,0,0,0.01899999999999999,0.025000000000000022,2.361,1
5286242,2,242,0.154,0.173,0.198,2.515,265,0.011,16,379,36.0,0.034,595,12.1,2.0,2.0,651.5,6.2,3,9,26.4,10,50,2.75,32.0,18.0,22.0,62.7,18.0,22.0,0,0,0,0,1,0,0,0,0,0,0,0,0,0,0,0,0,0,0,0,0,0,0,0,0,0,0.01899999999999999,0.025000000000000022,2.361,1
5287243,2,243,0.152,0.176,0.195,2.539,265,0.012,15,379,36.1,0.041,595,12.1,2.0,2.0,652.1,6.2,3,9,26.4,10,50,2.73,32.0,18.0,22.0,62.8,18.0,22.0,0,0,0,0,0,0,0,0,0,0,0,0,0,0,0,0,0,0,0,0,0,0,0,0,0,0,0.023999999999999994,0.019000000000000017,2.387,0
5288243,2,243,0.152,0.176,0.195,2.539,265,0.012,15,379,36.1,0.041,595,12.1,2.0,2.0,652.1,6.2,3,9,26.4,10,50,2.73,32.0,18.0,22.0,62.8,18.0,22.0,0,0,0,0,0,0,0,0,0,0,0,0,0,0,0,0,0,0,0,0,0,0,0,0,0,0,0.023999999999999994,0.019000000000000017,2.387,0
5289244,2,244,0.15,0.171,0.202,2.524,265,0.012,16,377,36.0,0.034,596,12.1,2.0,2.0,652.6,6.2,3,9,26.4,10,50,2.74,32.0,18.0,22.0,62.9,18.0,22.0,0,0,0,1,0,0,0,0,0,0,0,0,0,0,0,0,0,0,0,0,0,0,0,0,0,0,0.02100000000000002,0.031,2.374,1
5290244,2,244,0.15,0.171,0.202,2.524,265,0.012,16,377,36.0,0.034,596,12.1,2.0,2.0,652.6,6.2,3,9,26.4,10,50,2.74,32.0,18.0,22.0,62.9,18.0,22.0,0,0,0,1,0,0,0,0,0,0,0,0,0,0,0,0,0,0,0,0,0,0,0,0,0,0,0.02100000000000002,0.031,2.374,1
5291245,2,245,0.156,0.172,0.2,2.521,264,0.011,17,377,36.0,0.034,595,12.1,2.0,2.0,652.6,6.2,3,9,26.4,10,50,2.74,32.0,18.0,22.0,62.9,18.0,22.0,0,0,0,1,0,0,0,0,0,0,0,0,0,0,0,0,0,0,0,0,0,0,0,0,0,0,0.015999999999999986,0.028000000000000025,2.3649999999999998,1
5292245,2,245,0.156,0.172,0.2,2.521,264,0.011,17,377,36.0,0.034,595,12.1,2.0,2.0,652.6,6.2,3,9,26.4,10,50,2.74,32.0,18.0,22.0,62.9,18.0,22.0,0,0,0,1,0,0,0,0,0,0,0,0,0,0,0,0,0,0,0,0,0,0,0,0,0,0,0.015999999999999986,0.028000000000000025,2.3649999999999998,1
5293246,2,246,0.15,0.172,0.202,2.533,265,0.013,16,377,36.1,0.035,595,12.1,2.0,2.0,652.8,6.2,3,9,26.4,10,50,2.74,32.0,18.0,22.0,62.9,18.0,22.0,0,0,0,1,0,0,0,0,0,0,0,0,0,0,0,0,0,0,0,0,0,0,0,0,0,0,0.021999999999999992,0.030000000000000027,2.383,1
5294246,2,246,0.15,0.172,0.202,2.533,265,0.013,16,377,36.1,0.035,595,12.1,2.0,2.0,652.8,6.2,3,9,26.4,10,50,2.74,32.0,18.0,22.0,62.9,18.0,22.0,0,0,0,1,0,0,0,0,0,0,0,0,0,0,0,0,0,0,0,0,0,0,0,0,0,0,0.021999999999999992,0.030000000000000027,2.383,1
5295247,2,247,0.15,0.173,0.2,2.498,265,0.012,17,377,36.0,0.034,596,12.1,2.0,2.0,652.8,6.2,3,9,26.4,10,50,2.74,32.0,18.0,22.0,62.9,18.0,22.0,0,0,0,0,0,0,0,0,0,0,0,0,0,0,0,0,0,0,0,0,0,0,0,0,0,0,0.022999999999999993,0.027000000000000024,2.3480000000000003,0
5296247,2,247,0.15,0.173,0.2,2.498,265,0.012,17,377,36.0,0.034,596,12.1,2.0,2.0,652.8,6.2,3,9,26.4,10,50,2.74,32.0,18.0,22.0,62.9,18.0,22.0,0,0,0,0,0,0,0,0,0,0,0,0,0,0,0,0,0,0,0,0,0,0,0,0,0,0,0.022999999999999993,0.027000000000000024,2.3480000000000003,0
5297248,2,248,0.16,0.168,0.194,2.532,265,0.011,17,377,36.1,0.034,595,12.1,2.0,2.0,652.8,6.2,3,9,26.4,10,50,2.75,31.9,18.0,22.0,63.1,18.0,22.0,0,0,0,0,0,0,0,0,0,0,0,0,0,0,0,0,1,0,0,0,0,0,0,0,0,0,0.008000000000000007,0.025999999999999995,2.372,1
5298248,2,248,0.16,0.168,0.194,2.532,265,0.011,17,377,36.1,0.034,595,12.1,2.0,2.0,652.8,6.2,3,9,26.4,10,50,2.75,31.9,18.0,22.0,63.1,18.0,22.0,0,0,0,0,0,0,0,0,0,0,0,0,0,0,0,0,1,0,0,0,0,0,0,0,0,0,0.008000000000000007,0.025999999999999995,2.372,1
5299249,2,249,0.16,0.172,0.203,2.505,265,0.014,16,377,36.0,0.035,595,12.1,2.0,2.0,652.1,6.2,3,9,26.4,10,50,2.76,31.9,18.0,22.0,63.4,18.0,22.0,0,0,0,0,0,0,0,0,0,0,0,0,0,0,0,0,0,0,0,0,0,0,0,0,0,0,0.011999999999999983,0.031000000000000028,2.3449999999999998,0
5300249,2,249,0.16,0.172,0.203,2.505,265,0.014,16,377,36.0,0.035,595,12.1,2.0,2.0,652.1,6.2,3,9,26.4,10,50,2.76,31.9,18.0,22.0,63.4,18.0,22.0,0,0,0,0,0,0,0,0,0,0,0,0,0,0,0,0,0,0,0,0,0,0,0,0,0,0,0.011999999999999983,0.031000000000000028,2.3449999999999998,0
5301250,2,250,0.158,0.164,0.19,2.504,265,0.011,17,377,36.0,0.042,596,12.1,2.0,2.0,652.1,6.2,3,9,26.4,10,50,2.76,31.9,18.0,22.0,63.4,18.0,22.0,0,0,0,1,0,0,0,0,0,0,0,0,0,0,0,0,0,0,0,0,0,0,0,0,0,0,0.006000000000000005,0.025999999999999995,2.346,1
5302250,2,250,0.158,0.164,0.19,2.504,265,0.011,17,377,36.0,0.042,596,12.1,2.0,2.0,652.1,6.2,3,9,26.4,10,50,2.76,31.9,18.0,22.0,63.4,18.0,22.0,0,0,0,1,0,0,0,0,0,0,0,0,0,0,0,0,0,0,0,0,0,0,0,0,0,0,0.006000000000000005,0.025999999999999995,2.346,1
5303251,2,251,0.152,0.17,0.204,2.53,265,0.012,18,377,36.1,0.036,595,12.1,2.0,2.0,651.2,6.2,3,9,26.4,10,50,2.75,31.9,18.0,22.0,63.5,18.0,22.0,0,0,0,0,0,0,0,0,0,0,0,0,0,0,0,0,0,0,0,0,0,0,0,0,0,0,0.018000000000000016,0.033999999999999975,2.3779999999999997,0
5304251,2,251,0.152,0.17,0.204,2.53,265,0.012,18,377,36.1,0.036,595,12.1,2.0,2.0,651.2,6.2,3,9,26.4,10,50,2.75,31.9,18.0,22.0,63.5,18.0,22.0,0,0,0,0,0,0,0,0,0,0,0,0,0,0,0,0,0,0,0,0,0,0,0,0,0,0,0.018000000000000016,0.033999999999999975,2.3779999999999997,0
5305252,2,252,0.16,0.168,0.198,2.518,265,0.012,16,377,36.0,0.041,596,12.1,2.0,2.0,651.2,6.2,3,9,26.4,10,50,2.75,31.9,18.0,22.0,63.5,18.0,22.0,0,0,0,0,0,0,0,0,0,0,0,0,0,0,0,0,0,0,0,0,0,0,0,0,0,0,0.008000000000000007,0.03,2.3579999999999997,0
5306252,2,252,0.16,0.168,0.198,2.518,265,0.012,16,377,36.0,0.041,596,12.1,2.0,2.0,651.2,6.2,3,9,26.4,10,50,2.75,31.9,18.0,22.0,63.5,18.0,22.0,0,0,0,0,0,0,0,0,0,0,0,0,0,0,0,0,0,0,0,0,0,0,0,0,0,0,0.008000000000000007,0.03,2.3579999999999997,0
5307253,2,253,0.152,0.173,0.21,2.517,265,0.012,18,377,36.1,0.036,596,12.1,2.0,2.0,650.1,6.2,3,9,26.4,10,50,2.74,31.9,18.0,22.0,63.4,18.0,22.0,0,0,0,1,0,0,0,0,0,0,0,0,0,0,0,0,0,0,0,0,0,0,0,0,0,0,0.02099999999999999,0.037000000000000005,2.3649999999999998,1
5308253,2,253,0.152,0.173,0.21,2.517,265,0.012,18,377,36.1,0.036,596,12.1,2.0,2.0,650.1,6.2,3,9,26.4,10,50,2.74,31.9,18.0,22.0,63.4,18.0,22.0,0,0,0,1,0,0,0,0,0,0,0,0,0,0,0,0,0,0,0,0,0,0,0,0,0,0,0.02099999999999999,0.037000000000000005,2.3649999999999998,1
5309254,2,254,0.153,0.176,0.202,2.524,264,0.014,18,377,36.0,0.033,595,12.1,2.0,2.0,649.1,6.2,3,9,26.4,10,50,2.75,31.9,18.0,22.0,63.4,18.0,22.0,0,0,0,0,0,0,0,0,0,0,0,0,0,0,0,0,0,0,0,0,0,0,0,0,0,0,0.022999999999999993,0.026000000000000023,2.371,0
5310254,2,254,0.153,0.176,0.202,2.524,264,0.014,18,377,36.0,0.033,595,12.1,2.0,2.0,649.1,6.2,3,9,26.4,10,50,2.75,31.9,18.0,22.0,63.4,18.0,22.0,0,0,0,0,0,0,0,0,0,0,0,0,0,0,0,0,0,0,0,0,0,0,0,0,0,0,0.022999999999999993,0.026000000000000023,2.371,0
5311255,2,255,0.153,0.176,0.202,2.524,264,0.014,18,377,36.0,0.033,595,12.1,2.0,2.0,649.1,6.2,3,9,26.4,10,50,2.75,31.9,18.0,22.0,63.4,18.0,22.0,0,0,0,0,0,0,0,0,0,0,0,0,0,0,0,0,0,0,0,0,0,0,0,0,0,0,0.022999999999999993,0.026000000000000023,2.371,0
5312255,2,255,0.153,0.176,0.202,2.524,264,0.014,18,377,36.0,0.033,595,12.1,2.0,2.0,649.1,6.2,3,9,26.4,10,50,2.75,31.9,18.0,22.0,63.4,18.0,22.0,0,0,0,0,0,0,0,0,0,0,0,0,0,0,0,0,0,0,0,0,0,0,0,0,0,0,0.022999999999999993,0.026000000000000023,2.371,0
5313256,2,256,0.156,0.172,0.202,2.516,265,0.012,18,377,36.0,0.034,596,12.1,2.0,2.0,648.4,6.2,3,9,26.4,10,50,2.76,32.0,18.0,22.0,63.2,18.0,22.0,0,0,0,2,0,0,0,0,0,0,0,0,0,0,0,0,0,0,0,0,0,0,0,0,0,0,0.015999999999999986,0.030000000000000027,2.36,1
5314256,2,256,0.156,0.172,0.202,2.516,265,0.012,18,377,36.0,0.034,596,12.1,2.0,2.0,648.4,6.2,3,9,26.4,10,50,2.76,32.0,18.0,22.0,63.2,18.0,22.0,0,0,0,2,0,0,0,0,0,0,0,0,0,0,0,0,0,0,0,0,0,0,0,0,0,0,0.015999999999999986,0.030000000000000027,2.36,1
5315257,2,257,0.154,0.174,0.208,2.522,265,0.011,17,377,36.1,0.033,596,12.1,2.0,2.0,648.4,6.2,3,9,26.4,10,50,2.76,32.0,18.0,22.0,63.2,18.0,22.0,0,0,0,2,0,0,0,0,0,0,0,0,0,0,0,0,0,0,0,0,0,0,0,0,0,0,0.01999999999999999,0.034,2.368,1
5316257,2,257,0.154,0.174,0.208,2.522,265,0.011,17,377,36.1,0.033,596,12.1,2.0,2.0,648.4,6.2,3,9,26.4,10,50,2.76,32.0,18.0,22.0,63.2,18.0,22.0,0,0,0,2,0,0,0,0,0,0,0,0,0,0,0,0,0,0,0,0,0,0,0,0,0,0,0.01999999999999999,0.034,2.368,1
5317258,2,258,0.16,0.164,0.198,2.524,265,0.012,17,377,36.0,0.036,596,12.1,2.0,2.0,648.4,6.2,3,9,26.4,10,50,2.76,32.0,18.0,22.0,63.1,18.0,22.0,0,0,0,0,0,0,0,0,0,0,0,0,0,0,0,0,1,0,0,0,0,0,0,0,0,0,0.0040000000000000036,0.034,2.364,1
5318258,2,258,0.16,0.164,0.198,2.524,265,0.012,17,377,36.0,0.036,596,12.1,2.0,2.0,648.4,6.2,3,9,26.4,10,50,2.76,32.0,18.0,22.0,63.1,18.0,22.0,0,0,0,0,0,0,0,0,0,0,0,0,0,0,0,0,1,0,0,0,0,0,0,0,0,0,0.0040000000000000036,0.034,2.364,1
5319259,2,259,0.16,0.168,0.2,2.524,265,0.012,17,379,36.1,0.033,596,12.1,2.0,2.0,648.4,6.2,3,9,26.4,10,50,2.75,32.0,18.0,22.0,63.0,18.0,22.0,0,0,0,0,0,0,0,0,0,0,0,0,0,0,0,0,0,0,0,0,0,0,0,0,0,0,0.008000000000000007,0.032,2.364,0
5320259,2,259,0.16,0.168,0.2,2.524,265,0.012,17,379,36.1,0.033,596,12.1,2.0,2.0,648.4,6.2,3,9,26.4,10,50,2.75,32.0,18.0,22.0,63.0,18.0,22.0,0,0,0,0,0,0,0,0,0,0,0,0,0,0,0,0,0,0,0,0,0,0,0,0,0,0,0.008000000000000007,0.032,2.364,0
5321260,2,260,0.156,0.172,0.21,2.511,265,0.011,17,377,36.1,0.042,596,12.1,2.0,2.0,648.4,6.2,3,9,26.4,10,50,2.75,32.0,18.0,22.0,63.0,18.0,22.0,0,0,0,1,0,0,0,0,0,0,0,0,0,0,0,0,0,0,0,0,0,0,0,0,0,0,0.015999999999999986,0.038000000000000006,2.355,1
5322260,2,260,0.156,0.172,0.21,2.511,265,0.011,17,377,36.1,0.042,596,12.1,2.0,2.0,648.4,6.2,3,9,26.4,10,50,2.75,32.0,18.0,22.0,63.0,18.0,22.0,0,0,0,1,0,0,0,0,0,0,0,0,0,0,0,0,0,0,0,0,0,0,0,0,0,0,0.015999999999999986,0.038000000000000006,2.355,1
5323261,2,261,0.148,0.17,0.202,2.527,265,0.012,16,377,36.0,0.041,596,12.1,2.0,2.0,648.5,6.2,3,9,26.4,10,50,2.75,32.0,18.0,22.0,63.0,18.0,22.0,0,0,0,0,0,0,0,0,0,0,0,0,0,0,0,0,0,0,0,0,0,0,0,0,0,0,0.02200000000000002,0.032,2.379,0
5324261,2,261,0.148,0.17,0.202,2.527,265,0.012,16,377,36.0,0.041,596,12.1,2.0,2.0,648.5,6.2,3,9,26.4,10,50,2.75,32.0,18.0,22.0,63.0,18.0,22.0,0,0,0,0,0,0,0,0,0,0,0,0,0,0,0,0,0,0,0,0,0,0,0,0,0,0,0.02200000000000002,0.032,2.379,0
5325262,2,262,0.162,0.162,0.198,2.517,265,0.011,17,377,36.0,0.042,595,12.1,2.0,2.0,648.5,6.2,3,9,26.4,10,50,2.75,32.0,18.0,22.0,63.0,18.0,22.0,0,0,0,0,0,0,0,0,0,0,0,0,0,0,0,0,0,0,0,0,0,0,0,0,0,0,0.0,0.036000000000000004,2.355,0
5326262,2,262,0.162,0.162,0.198,2.517,265,0.011,17,377,36.0,0.042,595,12.1,2.0,2.0,648.5,6.2,3,9,26.4,10,50,2.75,32.0,18.0,22.0,63.0,18.0,22.0,0,0,0,0,0,0,0,0,0,0,0,0,0,0,0,0,0,0,0,0,0,0,0,0,0,0,0.0,0.036000000000000004,2.355,0
5327263,2,263,0.162,0.162,0.198,2.517,265,0.011,17,377,36.0,0.042,595,12.1,2.0,2.0,648.4,6.3,3,9,26.4,10,50,2.73,32.0,18.0,22.0,63.0,18.0,22.0,0,0,0,0,0,0,0,0,0,0,0,0,0,0,0,0,0,0,0,0,0,0,0,0,0,0,0.0,0.036000000000000004,2.355,0
5328263,2,263,0.162,0.162,0.198,2.517,265,0.011,17,377,36.0,0.042,595,12.1,2.0,2.0,648.4,6.3,3,9,26.4,10,50,2.73,32.0,18.0,22.0,63.0,18.0,22.0,0,0,0,0,0,0,0,0,0,0,0,0,0,0,0,0,0,0,0,0,0,0,0,0,0,0,0.0,0.036000000000000004,2.355,0
5329264,2,264,0.158,0.174,0.197,2.54,265,0.012,15,377,36.0,0.041,595,12.1,2.0,2.0,648.7,6.3,3,9,26.4,10,50,2.75,32.0,18.0,22.0,62.8,18.0,22.0,0,0,0,0,0,0,0,0,0,0,0,0,0,0,0,0,0,0,0,0,0,0,0,0,0,0,0.015999999999999986,0.02300000000000002,2.382,0
5330264,2,264,0.158,0.174,0.197,2.54,265,0.012,15,377,36.0,0.041,595,12.1,2.0,2.0,648.7,6.3,3,9,26.4,10,50,2.75,32.0,18.0,22.0,62.8,18.0,22.0,0,0,0,0,0,0,0,0,0,0,0,0,0,0,0,0,0,0,0,0,0,0,0,0,0,0,0.015999999999999986,0.02300000000000002,2.382,0
5331265,2,265,0.156,0.172,0.197,2.515,265,0.009,17,377,35.9,0.033,596,12.1,2.0,2.0,648.7,6.3,3,9,26.4,10,50,2.75,32.0,18.0,22.0,62.8,18.0,22.0,0,0,0,1,0,0,0,0,0,0,0,0,0,0,0,0,0,0,0,0,0,0,0,0,0,0,0.015999999999999986,0.025000000000000022,2.359,1
5332265,2,265,0.156,0.172,0.197,2.515,265,0.009,17,377,35.9,0.033,596,12.1,2.0,2.0,648.7,6.3,3,9,26.4,10,50,2.75,32.0,18.0,22.0,62.8,18.0,22.0,0,0,0,1,0,0,0,0,0,0,0,0,0,0,0,0,0,0,0,0,0,0,0,0,0,0,0.015999999999999986,0.025000000000000022,2.359,1
5333266,2,266,0.156,0.176,0.202,2.536,265,0.012,17,377,36.0,0.033,596,12.1,2.0,2.0,649.1,6.3,3,9,26.4,10,50,2.74,32.0,18.0,22.0,62.5,18.0,22.0,0,0,0,0,0,0,0,0,0,0,0,0,0,0,0,0,1,0,0,0,0,0,0,0,0,0,0.01999999999999999,0.026000000000000023,2.38,1
5334266,2,266,0.156,0.176,0.202,2.536,265,0.012,17,377,36.0,0.033,596,12.1,2.0,2.0,649.1,6.3,3,9,26.4,10,50,2.74,32.0,18.0,22.0,62.5,18.0,22.0,0,0,0,0,0,0,0,0,0,0,0,0,0,0,0,0,1,0,0,0,0,0,0,0,0,0,0.01999999999999999,0.026000000000000023,2.38,1
5335267,2,267,0.144,0.168,0.202,2.528,265,0.012,17,377,35.9,0.035,596,12.1,2.0,2.0,649.1,6.3,3,9,26.4,10,50,2.74,32.0,18.0,22.0,62.5,18.0,22.0,0,0,0,0,0,0,0,0,0,0,0,0,0,0,0,0,0,0,0,0,0,0,0,0,0,0,0.02400000000000002,0.034,2.384,0
5336267,2,267,0.144,0.168,0.202,2.528,265,0.012,17,377,35.9,0.035,596,12.1,2.0,2.0,649.1,6.3,3,9,26.4,10,50,2.74,32.0,18.0,22.0,62.5,18.0,22.0,0,0,0,0,0,0,0,0,0,0,0,0,0,0,0,0,0,0,0,0,0,0,0,0,0,0,0.02400000000000002,0.034,2.384,0
5337268,2,268,0.156,0.172,0.2,2.529,265,0.012,16,377,36.0,0.033,596,12.1,2.0,2.0,649.6,6.2,3,9,26.4,10,50,2.77,32.0,18.0,22.0,62.3,18.0,22.0,0,0,0,0,0,0,0,0,0,0,0,0,0,0,0,0,0,0,0,0,0,0,0,0,0,0,0.015999999999999986,0.028000000000000025,2.3729999999999998,0
5338268,2,268,0.156,0.172,0.2,2.529,265,0.012,16,377,36.0,0.033,596,12.1,2.0,2.0,649.6,6.2,3,9,26.4,10,50,2.77,32.0,18.0,22.0,62.3,18.0,22.0,0,0,0,0,0,0,0,0,0,0,0,0,0,0,0,0,0,0,0,0,0,0,0,0,0,0,0.015999999999999986,0.028000000000000025,2.3729999999999998,0
5339269,2,269,0.156,0.173,0.198,2.533,265,0.011,16,377,36.1,0.041,596,12.1,2.0,2.0,649.6,6.2,3,9,26.4,10,50,2.77,32.0,18.0,22.0,62.4,18.0,22.0,0,0,0,0,0,0,0,0,0,0,0,0,0,0,0,0,0,0,0,0,0,0,0,0,0,0,0.016999999999999987,0.025000000000000022,2.377,0
5340269,2,269,0.156,0.173,0.198,2.533,265,0.011,16,377,36.1,0.041,596,12.1,2.0,2.0,649.6,6.2,3,9,26.4,10,50,2.77,32.0,18.0,22.0,62.4,18.0,22.0,0,0,0,0,0,0,0,0,0,0,0,0,0,0,0,0,0,0,0,0,0,0,0,0,0,0,0.016999999999999987,0.025000000000000022,2.377,0
5341270,2,270,0.16,0.176,0.2,2.532,265,0.012,16,377,36.0,0.034,596,12.1,2.0,2.0,649.6,6.2,3,9,26.4,10,50,2.77,32.0,18.0,22.0,62.4,18.0,22.0,0,0,0,0,0,0,0,0,0,0,0,0,0,0,0,0,0,0,0,0,0,0,0,0,0,0,0.015999999999999986,0.02400000000000002,2.372,0
5342270,2,270,0.16,0.176,0.2,2.532,265,0.012,16,377,36.0,0.034,596,12.1,2.0,2.0,649.6,6.2,3,9,26.4,10,50,2.77,32.0,18.0,22.0,62.4,18.0,22.0,0,0,0,0,0,0,0,0,0,0,0,0,0,0,0,0,0,0,0,0,0,0,0,0,0,0,0.015999999999999986,0.02400000000000002,2.372,0
5343271,2,271,0.144,0.168,0.195,2.528,265,0.011,16,377,36.1,0.036,597,12.1,2.0,2.0,649.4,6.2,3,9,26.4,10,50,2.73,32.0,18.0,22.0,62.5,18.0,22.0,0,0,0,1,0,0,0,0,0,0,0,0,0,0,0,0,0,0,0,0,0,0,0,0,0,0,0.02400000000000002,0.026999999999999996,2.384,1
5344271,2,271,0.144,0.168,0.195,2.528,265,0.011,16,377,36.1,0.036,597,12.1,2.0,2.0,649.4,6.2,3,9,26.4,10,50,2.73,32.0,18.0,22.0,62.5,18.0,22.0,0,0,0,1,0,0,0,0,0,0,0,0,0,0,0,0,0,0,0,0,0,0,0,0,0,0,0.02400000000000002,0.026999999999999996,2.384,1
5345272,2,272,0.146,0.172,0.197,2.517,265,0.012,17,379,36.0,0.042,596,12.1,2.0,2.0,649.4,6.2,3,9,26.4,10,50,2.73,32.0,18.0,22.0,62.5,18.0,22.0,0,0,0,0,0,0,0,0,0,0,0,0,0,0,0,0,0,0,0,0,0,0,0,0,0,0,0.025999999999999995,0.025000000000000022,2.371,0
5346272,2,272,0.146,0.172,0.197,2.517,265,0.012,17,379,36.0,0.042,596,12.1,2.0,2.0,649.4,6.2,3,9,26.4,10,50,2.73,32.0,18.0,22.0,62.5,18.0,22.0,0,0,0,0,0,0,0,0,0,0,0,0,0,0,0,0,0,0,0,0,0,0,0,0,0,0,0.025999999999999995,0.025000000000000022,2.371,0
5347273,2,273,0.16,0.176,0.208,2.534,265,0.012,17,377,36.0,0.042,595,12.1,2.0,2.0,649.4,6.2,3,9,26.4,10,50,2.74,32.0,18.0,22.0,62.5,18.0,22.0,0,0,0,0,0,0,0,0,0,0,0,0,0,0,0,0,0,0,0,0,0,0,0,0,0,0,0.015999999999999986,0.032,2.3739999999999997,0
5348273,2,273,0.16,0.176,0.208,2.534,265,0.012,17,377,36.0,0.042,595,12.1,2.0,2.0,649.4,6.2,3,9,26.4,10,50,2.74,32.0,18.0,22.0,62.5,18.0,22.0,0,0,0,0,0,0,0,0,0,0,0,0,0,0,0,0,0,0,0,0,0,0,0,0,0,0,0.015999999999999986,0.032,2.3739999999999997,0
5349274,2,274,0.16,0.176,0.208,2.534,265,0.012,17,377,36.0,0.042,595,12.1,2.0,2.0,649.5,6.2,3,9,26.4,10,50,2.76,32.0,18.0,22.0,62.4,18.0,22.0,0,0,0,1,0,0,0,0,0,0,0,0,0,0,0,0,0,0,0,0,0,0,0,0,0,0,0.015999999999999986,0.032,2.3739999999999997,1
5350274,2,274,0.16,0.176,0.208,2.534,265,0.012,17,377,36.0,0.042,595,12.1,2.0,2.0,649.5,6.2,3,9,26.4,10,50,2.76,32.0,18.0,22.0,62.4,18.0,22.0,0,0,0,1,0,0,0,0,0,0,0,0,0,0,0,0,0,0,0,0,0,0,0,0,0,0,0.015999999999999986,0.032,2.3739999999999997,1
5351275,2,275,0.158,0.17,0.192,2.529,265,0.012,17,377,36.0,0.042,597,12.1,2.0,2.0,649.5,6.2,3,9,26.4,10,50,2.76,32.0,18.0,22.0,62.4,18.0,22.0,0,0,0,0,0,0,0,0,0,0,0,0,0,0,0,0,0,0,0,0,0,0,0,0,0,0,0.01200000000000001,0.021999999999999992,2.371,0
5352275,2,275,0.158,0.17,0.192,2.529,265,0.012,17,377,36.0,0.042,597,12.1,2.0,2.0,649.5,6.2,3,9,26.4,10,50,2.76,32.0,18.0,22.0,62.4,18.0,22.0,0,0,0,0,0,0,0,0,0,0,0,0,0,0,0,0,0,0,0,0,0,0,0,0,0,0,0.01200000000000001,0.021999999999999992,2.371,0
5353276,2,276,0.16,0.166,0.194,2.543,265,0.012,16,377,36.1,0.04,596,12.1,2.0,2.0,649.4,6.2,3,9,26.4,10,50,2.74,32.1,18.0,22.0,62.2,18.0,22.0,0,0,0,1,0,0,0,0,0,0,0,0,0,0,0,0,0,0,0,0,0,0,0,0,0,0,0.006000000000000005,0.027999999999999997,2.383,1
5354276,2,276,0.16,0.166,0.194,2.543,265,0.012,16,377,36.1,0.04,596,12.1,2.0,2.0,649.4,6.2,3,9,26.4,10,50,2.74,32.1,18.0,22.0,62.2,18.0,22.0,0,0,0,1,0,0,0,0,0,0,0,0,0,0,0,0,0,0,0,0,0,0,0,0,0,0,0.006000000000000005,0.027999999999999997,2.383,1
5355277,2,277,0.156,0.171,0.204,2.517,265,0.014,17,379,36.1,0.033,596,12.1,2.0,2.0,649.4,6.2,3,9,26.4,10,50,2.74,32.1,18.0,22.0,62.2,18.0,22.0,0,0,0,1,0,0,0,0,0,0,0,0,0,0,0,0,0,0,0,0,0,0,0,0,0,0,0.015000000000000013,0.032999999999999974,2.3609999999999998,1
5356277,2,277,0.156,0.171,0.204,2.517,265,0.014,17,379,36.1,0.033,596,12.1,2.0,2.0,649.4,6.2,3,9,26.4,10,50,2.74,32.1,18.0,22.0,62.2,18.0,22.0,0,0,0,1,0,0,0,0,0,0,0,0,0,0,0,0,0,0,0,0,0,0,0,0,0,0,0.015000000000000013,0.032999999999999974,2.3609999999999998,1
5357278,2,278,0.148,0.172,0.2,2.513,265,0.012,18,379,36.0,0.041,596,12.1,2.0,2.0,649.7,6.2,3,9,26.4,10,50,2.74,32.1,18.0,22.0,62.1,18.0,22.0,0,0,0,0,1,0,0,0,0,0,0,0,0,0,0,0,0,0,0,0,0,0,0,0,0,0,0.023999999999999994,0.028000000000000025,2.3649999999999998,1
5358278,2,278,0.148,0.172,0.2,2.513,265,0.012,18,379,36.0,0.041,596,12.1,2.0,2.0,649.7,6.2,3,9,26.4,10,50,2.74,32.1,18.0,22.0,62.1,18.0,22.0,0,0,0,0,1,0,0,0,0,0,0,0,0,0,0,0,0,0,0,0,0,0,0,0,0,0,0.023999999999999994,0.028000000000000025,2.3649999999999998,1
5359279,2,279,0.142,0.172,0.2,2.534,265,0.014,17,379,36.0,0.033,596,12.1,2.0,2.0,650.1,6.2,3,9,26.4,10,50,2.73,32.2,18.0,22.0,62.0,18.0,22.0,0,0,0,1,0,0,0,0,0,0,0,0,0,0,0,0,0,0,0,0,0,0,0,0,0,0,0.03,0.028000000000000025,2.392,1
5360279,2,279,0.142,0.172,0.2,2.534,265,0.014,17,379,36.0,0.033,596,12.1,2.0,2.0,650.1,6.2,3,9,26.4,10,50,2.73,32.2,18.0,22.0,62.0,18.0,22.0,0,0,0,1,0,0,0,0,0,0,0,0,0,0,0,0,0,0,0,0,0,0,0,0,0,0,0.03,0.028000000000000025,2.392,1
