Repository: heeso0908/hotsix

# 🏭 HotSix — 다이캐스팅 공정 데이터 기반 품질 예측 프로젝트

> 공정 변수 이상 패턴 감지를 통한 불량 발생 사전 경보 시스템

## 📌 프로젝트 개요

다이캐스팅(Die-casting)은 용융 금속을 금형에 고압으로 주입하여 정밀한 제품을 대량 생산하는 공정입니다.

본 프로젝트는 다이캐스팅 설비에서 매 Shot마다 자동으로 수집되는 **공정 변수(주조 압력, 금형 온도, 주입 속도 등)** 및 **센서 데이터(온도, 압력 등)** 를 분석하여, 불량 여부를 사전에 예측하는 머신러닝 기반 품질 예측 시스템을 구축합니다.

### 배경 — 왜 필요한가?

현재 다이캐스팅 현장에서는 미성형, 박리, 기공 등의 불량이 발생해도 **육안 검사에 의존**하여 다음과 같은 문제가 있습니다.

- 판정 기준의 주관성과 검사 속도 한계로 생산성 저하
- 불량 발생 원인 추적이 어려워 공정 개선 및 재발 방지 대책 부족
- 공정 데이터와 품질 검사를 효과적으로 연계하지 못해 실시간 품질 관리 미흡

이를 해결하기 위해 머신러닝 기반의 불량 자동 감지 및 조기 경보 시스템을 개발합니다.

File: notebooks/김희선/archive/product_type_2.csv (part 12 of 20)
Id,Product_Type,Shot,Velocity_1,Velocity_2,Velocity_3,High_Velocity,Cylinder_Pressure,Rapid_Rise_Time,Biscuit_Thickness,Clamping_Force,Cycle_Time,Pressure_Rise_Time,Casting_Pressure,Spray_Time,Spray_1_Time,Spray_2_Time,Melting_Furnace_Temp,Air_Pressure,Air_Pressure_Min,Air_Pressure_Max,Coolant_Temp,Coolant_Temp_Min,Coolant_Temp_Max,Coolant_Pressure,Factory_Temp,Factory_Temp_Min,Factory_Temp_Max,Factory_Humidity,Factory_Humidity_Min,Factory_Humidity_Max,Short_Shot_1,Bubble_1,Exfoliation_1,Blow_Hole_1,Stain_1,Dent_1,Deformation_1,Contamination_1,Impurity_1,Crack_1,Scratch_1,Buring_Mark_1,Inclusions_1,Short_Shot_2,Bubble_2,Exfoliation_2,Blow_Hole_2,Stain_2,Dent_2,Deformation_2,Contamination_2,Impurity_2,Crack_2,Scratch_2,Buring_Mark_2,Inclusions_2,Vel_1_2_Diff,Vel_2_3_Diff,Vel_Total_Range,Any_Defect
6022615,2,615,0.156,0.17,0.195,2.512,265,0.012,19,382,35.8,0.036,595,12.0,2.0,2.0,657.5,5.2,3,9,27.2,10,50,2.75,32.0,18.0,22.0,66.8,18.0,22.0,0,0,0,0,0,0,0,0,0,0,0,0,0,0,0,0,1,0,0,0,0,0,0,0,0,0,0.014000000000000012,0.024999999999999994,2.356,1
6023616,2,616,0.15,0.164,0.21,2.514,265,0.012,20,382,35.8,0.036,596,12.0,2.0,2.0,657.5,5.2,3,9,27.2,10,50,2.75,32.0,18.0,22.0,66.8,18.0,22.0,0,0,0,0,0,0,0,0,0,0,0,0,0,0,0,0,0,0,0,0,0,0,0,0,0,0,0.014000000000000012,0.045999999999999985,2.364,0
6024616,2,616,0.15,0.164,0.21,2.514,265,0.012,20,382,35.8,0.036,596,12.0,2.0,2.0,657.5,5.2,3,9,27.2,10,50,2.75,32.0,18.0,22.0,66.8,18.0,22.0,0,0,0,0,0,0,0,0,0,0,0,0,0,0,0,0,0,0,0,0,0,0,0,0,0,0,0.014000000000000012,0.045999999999999985,2.364,0
6025617,2,617,0.158,0.178,0.198,2.519,265,0.011,19,384,35.7,0.035,596,12.0,2.0,2.0,657.0,5.2,3,9,27.2,10,50,2.74,32.0,18.0,22.0,66.7,18.0,22.0,0,0,0,0,0,0,0,0,0,0,0,0,0,0,0,0,0,0,0,0,0,0,0,0,0,0,0.01999999999999999,0.020000000000000018,2.361,0
6026617,2,617,0.158,0.178,0.198,2.519,265,0.011,19,384,35.7,0.035,596,12.0,2.0,2.0,657.0,5.2,3,9,27.2,10,50,2.74,32.0,18.0,22.0,66.7,18.0,22.0,0,0,0,0,0,0,0,0,0,0,0,0,0,0,0,0,0,0,0,0,0,0,0,0,0,0,0.01999999999999999,0.020000000000000018,2.361,0
6027618,2,618,0.148,0.16,0.2,2.493,265,0.01,20,382,35.8,0.038,596,12.0,2.0,2.0,657.0,5.2,3,9,27.2,10,50,2.74,32.0,18.0,22.0,66.7,18.0,22.0,1,0,0,0,0,0,0,0,0,0,0,0,0,0,0,0,0,0,0,0,0,0,0,0,0,0,0.01200000000000001,0.04000000000000001,2.3449999999999998,1
6028618,2,618,0.148,0.16,0.2,2.493,265,0.01,20,382,35.8,0.038,596,12.0,2.0,2.0,657.0,5.2,3,9,27.2,10,50,2.74,32.0,18.0,22.0,66.7,18.0,22.0,1,0,0,0,0,0,0,0,0,0,0,0,0,0,0,0,0,0,0,0,0,0,0,0,0,0,0.01200000000000001,0.04000000000000001,2.3449999999999998,1
6029619,2,619,0.156,0.172,0.196,2.52,265,0.012,19,384,35.8,0.035,595,12.0,2.0,2.0,656.3,5.2,3,9,27.2,10,50,2.74,32.0,18.0,22.0,66.5,18.0,22.0,0,0,0,0,0,0,0,0,0,0,0,0,0,0,0,0,0,0,0,0,0,0,0,0,0,0,0.015999999999999986,0.02400000000000002,2.364,0
6030619,2,619,0.156,0.172,0.196,2.52,265,0.012,19,384,35.8,0.035,595,12.0,2.0,2.0,656.3,5.2,3,9,27.2,10,50,2.74,32.0,18.0,22.0,66.5,18.0,22.0,0,0,0,0,0,0,0,0,0,0,0,0,0,0,0,0,0,0,0,0,0,0,0,0,0,0,0.015999999999999986,0.02400000000000002,2.364,0
6031620,2,620,0.152,0.164,0.203,2.488,265,0.01,20,384,35.8,0.035,596,12.0,2.0,2.0,655.1,5.2,3,9,27.1,10,50,2.73,32.1,18.0,22.0,66.3,18.0,22.0,0,0,0,0,0,0,0,0,0,0,0,0,0,0,0,0,0,0,0,0,0,0,0,0,0,0,0.01200000000000001,0.03900000000000001,2.336,0
6032620,2,620,0.152,0.164,0.203,2.488,265,0.01,20,384,35.8,0.035,596,12.0,2.0,2.0,655.1,5.2,3,9,27.1,10,50,2.73,32.1,18.0,22.0,66.3,18.0,22.0,0,0,0,0,0,0,0,0,0,0,0,0,0,0,0,0,0,0,0,0,0,0,0,0,0,0,0.01200000000000001,0.03900000000000001,2.336,0
6033621,2,621,0.152,0.171,0.206,2.515,265,0.012,19,386,35.9,0.035,596,12.0,2.0,2.0,655.1,5.2,3,9,27.1,10,50,2.73,32.1,18.0,22.0,66.3,18.0,22.0,0,0,0,0,0,0,0,0,0,0,0,0,0,0,0,0,0,0,0,0,0,0,0,0,0,0,0.019000000000000017,0.034999999999999976,2.363,0
6034621,2,621,0.152,0.171,0.206,2.515,265,0.012,19,386,35.9,0.035,596,12.0,2.0,2.0,655.1,5.2,3,9,27.1,10,50,2.73,32.1,18.0,22.0,66.3,18.0,22.0,0,0,0,0,0,0,0,0,0,0,0,0,0,0,0,0,0,0,0,0,0,0,0,0,0,0,0.019000000000000017,0.034999999999999976,2.363,0
6035622,2,622,0.157,0.164,0.202,2.514,265,0.012,19,384,35.9,0.036,596,12.0,2.0,2.0,654.2,5.2,3,9,27.1,10,50,2.72,32.1,18.0,22.0,66.0,18.0,22.0,0,0,0,0,0,0,0,0,0,0,0,0,0,0,0,0,0,0,0,0,0,0,0,0,0,0,0.007000000000000006,0.038000000000000006,2.3569999999999998,0
6036622,2,622,0.157,0.164,0.202,2.514,265,0.012,19,384,35.9,0.036,596,12.0,2.0,2.0,654.2,5.2,3,9,27.1,10,50,2.72,32.1,18.0,22.0,66.0,18.0,22.0,0,0,0,0,0,0,0,0,0,0,0,0,0,0,0,0,0,0,0,0,0,0,0,0,0,0,0.007000000000000006,0.038000000000000006,2.3569999999999998,0
6037623,2,623,0.148,0.164,0.198,2.531,265,0.012,18,373,35.9,0.036,595,12.0,2.0,2.0,654.2,5.2,3,9,27.1,10,50,2.72,32.1,18.0,22.0,66.0,18.0,22.0,0,0,0,0,0,0,0,0,0,0,0,0,0,0,0,0,0,0,0,0,0,0,0,0,0,0,0.016000000000000014,0.034,2.383,0
6038623,2,623,0.148,0.164,0.198,2.531,265,0.012,18,373,35.9,0.036,595,12.0,2.0,2.0,654.2,5.2,3,9,27.1,10,50,2.72,32.1,18.0,22.0,66.0,18.0,22.0,0,0,0,0,0,0,0,0,0,0,0,0,0,0,0,0,0,0,0,0,0,0,0,0,0,0,0.016000000000000014,0.034,2.383,0
6039624,2,624,0.158,0.166,0.206,2.504,265,0.011,18,361,35.9,0.035,597,12.1,2.0,2.0,653.5,5.3,3,9,27.1,10,50,2.74,32.1,18.0,22.0,65.9,18.0,22.0,0,0,0,0,0,0,0,0,0,0,0,0,0,0,0,0,0,0,0,0,0,0,0,0,0,0,0.008000000000000007,0.03999999999999998,2.346,0
6040624,2,624,0.158,0.166,0.206,2.504,265,0.011,18,361,35.9,0.035,597,12.1,2.0,2.0,653.5,5.3,3,9,27.1,10,50,2.74,32.1,18.0,22.0,65.9,18.0,22.0,0,0,0,0,0,0,0,0,0,0,0,0,0,0,0,0,0,0,0,0,0,0,0,0,0,0,0.008000000000000007,0.03999999999999998,2.346,0
6041625,2,625,0.156,0.174,0.202,2.52,265,0.011,19,350,35.9,0.035,596,12.1,2.0,2.0,652.7,5.4,3,9,27.1,10,50,2.73,32.1,18.0,22.0,65.8,18.0,22.0,0,0,0,0,0,0,0,0,0,0,0,0,0,0,0,0,0,0,0,0,0,0,0,0,0,0,0.017999999999999988,0.028000000000000025,2.364,0
6042625,2,625,0.156,0.174,0.202,2.52,265,0.011,19,350,35.9,0.035,596,12.1,2.0,2.0,652.7,5.4,3,9,27.1,10,50,2.73,32.1,18.0,22.0,65.8,18.0,22.0,0,0,0,0,0,0,0,0,0,0,0,0,0,0,0,0,0,0,0,0,0,0,0,0,0,0,0.017999999999999988,0.028000000000000025,2.364,0
6043626,2,626,0.16,0.178,0.202,2.524,265,0.012,19,352,35.9,0.035,596,12.1,2.0,2.0,652.7,5.4,3,9,27.1,10,50,2.73,32.1,18.0,22.0,65.8,18.0,22.0,0,0,0,0,0,0,0,0,0,0,0,0,0,0,0,0,0,0,0,0,0,0,0,0,0,0,0.017999999999999988,0.02400000000000002,2.364,0
6044626,2,626,0.16,0.178,0.202,2.524,265,0.012,19,352,35.9,0.035,596,12.1,2.0,2.0,652.7,5.4,3,9,27.1,10,50,2.73,32.1,18.0,22.0,65.8,18.0,22.0,0,0,0,0,0,0,0,0,0,0,0,0,0,0,0,0,0,0,0,0,0,0,0,0,0,0,0.017999999999999988,0.02400000000000002,2.364,0
6045627,2,627,0.148,0.162,0.206,2.515,265,0.014,19,352,36.0,0.035,595,12.1,2.0,2.0,652.8,5.5,3,9,27.1,10,50,2.72,32.1,18.0,22.0,66.0,18.0,22.0,0,0,0,0,0,0,0,0,0,0,0,0,0,0,0,0,0,0,0,0,0,0,0,0,0,0,0.014000000000000012,0.043999999999999984,2.367,0
6046627,2,627,0.148,0.162,0.206,2.515,265,0.014,19,352,36.0,0.035,595,12.1,2.0,2.0,652.8,5.5,3,9,27.1,10,50,2.72,32.1,18.0,22.0,66.0,18.0,22.0,0,0,0,0,0,0,0,0,0,0,0,0,0,0,0,0,0,0,0,0,0,0,0,0,0,0,0.014000000000000012,0.043999999999999984,2.367,0
6047628,2,628,0.158,0.164,0.206,2.523,265,0.012,19,364,36.0,0.036,595,12.1,2.0,2.0,652.8,5.5,3,9,27.1,10,50,2.72,32.1,18.0,22.0,66.0,18.0,22.0,0,0,0,0,0,0,0,0,0,0,0,0,0,0,0,0,0,0,0,0,0,0,0,0,0,0,0.006000000000000005,0.04199999999999998,2.365,0
6048628,2,628,0.158,0.164,0.206,2.523,265,0.012,19,364,36.0,0.036,595,12.1,2.0,2.0,652.8,5.5,3,9,27.1,10,50,2.72,32.1,18.0,22.0,66.0,18.0,22.0,0,0,0,0,0,0,0,0,0,0,0,0,0,0,0,0,0,0,0,0,0,0,0,0,0,0,0.006000000000000005,0.04199999999999998,2.365,0
6049629,2,629,0.147,0.168,0.2,2.518,265,0.012,19,364,36.0,0.036,597,12.1,2.0,2.0,653.0,5.6,3,9,27.1,10,50,2.75,32.1,18.0,22.0,66.1,18.0,22.0,0,0,0,0,0,0,0,0,0,0,0,0,0,0,0,0,0,0,0,0,0,0,0,0,0,0,0.02100000000000002,0.032,2.371,0
6050629,2,629,0.147,0.168,0.2,2.518,265,0.012,19,364,36.0,0.036,597,12.1,2.0,2.0,653.0,5.6,3,9,27.1,10,50,2.75,32.1,18.0,22.0,66.1,18.0,22.0,0,0,0,0,0,0,0,0,0,0,0,0,0,0,0,0,0,0,0,0,0,0,0,0,0,0,0.02100000000000002,0.032,2.371,0
6051630,2,630,0.158,0.172,0.202,2.506,265,0.01,19,366,36.0,0.035,596,12.1,2.0,2.0,653.6,5.7,3,9,27.1,10,50,2.74,32.1,18.0,22.0,66.0,18.0,22.0,0,0,0,0,0,0,0,0,0,0,0,0,0,0,0,0,0,0,0,0,0,0,0,0,0,0,0.013999999999999985,0.030000000000000027,2.348,0
6052630,2,630,0.158,0.172,0.202,2.506,265,0.01,19,366,36.0,0.035,596,12.1,2.0,2.0,653.6,5.7,3,9,27.1,10,50,2.74,32.1,18.0,22.0,66.0,18.0,22.0,0,0,0,0,0,0,0,0,0,0,0,0,0,0,0,0,0,0,0,0,0,0,0,0,0,0,0.013999999999999985,0.030000000000000027,2.348,0
6053631,2,631,0.158,0.168,0.202,2.519,265,0.011,19,354,36.0,0.035,596,12.1,2.0,2.0,653.6,5.7,3,9,27.1,10,50,2.74,32.1,18.0,22.0,66.0,18.0,22.0,1,0,0,0,0,0,0,0,0,0,0,0,0,0,0,0,0,0,0,0,0,0,0,0,0,0,0.010000000000000009,0.034,2.361,1
6054631,2,631,0.158,0.168,0.202,2.519,265,0.011,19,354,36.0,0.035,596,12.1,2.0,2.0,653.6,5.7,3,9,27.1,10,50,2.74,32.1,18.0,22.0,66.0,18.0,22.0,1,0,0,0,0,0,0,0,0,0,0,0,0,0,0,0,0,0,0,0,0,0,0,0,0,0,0.010000000000000009,0.034,2.361,1
6055632,2,632,0.16,0.162,0.204,2.484,265,0.012,19,352,36.0,0.036,596,12.1,2.0,2.0,654.3,5.7,3,9,27.1,10,50,2.75,32.1,18.0,22.0,66.0,18.0,22.0,0,0,0,0,0,0,0,0,0,0,0,0,0,0,0,0,0,0,0,0,0,0,0,0,0,0,0.0020000000000000018,0.04199999999999998,2.324,0
6056632,2,632,0.16,0.162,0.204,2.484,265,0.012,19,352,36.0,0.036,596,12.1,2.0,2.0,654.3,5.7,3,9,27.1,10,50,2.75,32.1,18.0,22.0,66.0,18.0,22.0,0,0,0,0,0,0,0,0,0,0,0,0,0,0,0,0,0,0,0,0,0,0,0,0,0,0,0.0020000000000000018,0.04199999999999998,2.324,0
6057633,2,633,0.149,0.176,0.206,2.51,265,0.012,18,350,36.0,0.034,596,12.1,2.0,2.0,654.3,5.7,3,9,27.1,10,50,2.75,32.1,18.0,22.0,66.0,18.0,22.0,0,0,0,0,0,0,0,0,0,0,0,0,0,0,0,0,0,0,0,0,0,0,0,0,0,0,0.026999999999999996,0.03,2.3609999999999998,0
6058633,2,633,0.149,0.176,0.206,2.51,265,0.012,18,350,36.0,0.034,596,12.1,2.0,2.0,654.3,5.7,3,9,27.1,10,50,2.75,32.1,18.0,22.0,66.0,18.0,22.0,0,0,0,0,0,0,0,0,0,0,0,0,0,0,0,0,0,0,0,0,0,0,0,0,0,0,0.026999999999999996,0.03,2.3609999999999998,0
6059634,2,634,0.146,0.166,0.196,2.508,265,0.011,18,361,36.0,0.034,596,12.1,2.0,2.0,654.8,5.6,3,9,27.2,10,50,2.74,32.1,18.0,22.0,66.0,18.0,22.0,0,0,0,0,0,0,0,0,0,0,0,0,0,0,0,0,0,0,0,0,0,0,0,0,0,0,0.020000000000000018,0.03,2.362,0
6060634,2,634,0.146,0.166,0.196,2.508,265,0.011,18,361,36.0,0.034,596,12.1,2.0,2.0,654.8,5.6,3,9,27.2,10,50,2.74,32.1,18.0,22.0,66.0,18.0,22.0,0,0,0,0,0,0,0,0,0,0,0,0,0,0,0,0,0,0,0,0,0,0,0,0,0,0,0.020000000000000018,0.03,2.362,0
6061635,2,635,0.155,0.17,0.204,2.492,265,0.012,19,363,36.0,0.036,596,12.1,2.0,2.0,655.5,5.6,3,9,27.2,10,50,2.74,32.0,18.0,22.0,66.0,18.0,22.0,0,0,0,0,0,0,0,0,0,0,0,0,0,0,0,0,1,0,0,0,0,0,0,0,0,0,0.015000000000000013,0.033999999999999975,2.337,1
6062635,2,635,0.155,0.17,0.204,2.492,265,0.012,19,363,36.0,0.036,596,12.1,2.0,2.0,655.5,5.6,3,9,27.2,10,50,2.74,32.0,18.0,22.0,66.0,18.0,22.0,0,0,0,0,0,0,0,0,0,0,0,0,0,0,0,0,1,0,0,0,0,0,0,0,0,0,0.015000000000000013,0.033999999999999975,2.337,1
6063636,2,636,0.148,0.166,0.208,2.509,265,0.01,19,363,35.9,0.035,597,12.1,2.0,2.0,655.5,5.6,3,9,27.2,10,50,2.74,32.0,18.0,22.0,66.0,18.0,22.0,0,0,0,0,0,0,0,0,0,0,0,0,0,0,0,0,0,0,0,0,0,0,0,0,0,0,0.018000000000000016,0.04199999999999998,2.3609999999999998,0
6064636,2,636,0.148,0.166,0.208,2.509,265,0.01,19,363,35.9,0.035,597,12.1,2.0,2.0,655.5,5.6,3,9,27.2,10,50,2.74,32.0,18.0,22.0,66.0,18.0,22.0,0,0,0,0,0,0,0,0,0,0,0,0,0,0,0,0,0,0,0,0,0,0,0,0,0,0,0.018000000000000016,0.04199999999999998,2.3609999999999998,0
6065637,2,637,0.148,0.166,0.208,2.509,265,0.01,19,363,35.9,0.035,597,12.1,2.0,2.0,655.8,5.5,3,9,27.2,10,50,2.75,32.0,18.0,22.0,66.2,18.0,22.0,0,0,0,0,0,0,0,0,0,0,0,0,0,0,0,0,0,0,0,0,0,0,0,0,0,0,0.018000000000000016,0.04199999999999998,2.3609999999999998,0
6066637,2,637,0.148,0.166,0.208,2.509,265,0.01,19,363,35.9,0.035,597,12.1,2.0,2.0,655.8,5.5,3,9,27.2,10,50,2.75,32.0,18.0,22.0,66.2,18.0,22.0,0,0,0,0,0,0,0,0,0,0,0,0,0,0,0,0,0,0,0,0,0,0,0,0,0,0,0.018000000000000016,0.04199999999999998,2.3609999999999998,0
6067638,2,638,0.155,0.166,0.198,2.515,264,0.011,19,350,35.9,0.033,595,12.1,2.0,2.0,655.8,5.5,3,9,27.2,10,50,2.75,32.0,18.0,22.0,66.2,18.0,22.0,0,0,0,0,0,0,0,0,0,0,0,0,0,0,0,0,0,0,0,0,0,0,0,0,0,0,0.01100000000000001,0.032,2.3600000000000003,0
6068638,2,638,0.155,0.166,0.198,2.515,264,0.011,19,350,35.9,0.033,595,12.1,2.0,2.0,655.8,5.5,3,9,27.2,10,50,2.75,32.0,18.0,22.0,66.2,18.0,22.0,0,0,0,0,0,0,0,0,0,0,0,0,0,0,0,0,0,0,0,0,0,0,0,0,0,0,0.01100000000000001,0.032,2.3600000000000003,0
6069639,2,639,0.148,0.174,0.202,2.51,265,0.012,19,350,35.9,0.036,596,12.1,2.0,2.0,655.9,5.5,3,9,27.2,10,50,2.74,32.1,18.0,22.0,66.3,18.0,22.0,0,0,0,0,0,0,0,0,0,0,0,0,0,0,0,0,1,0,0,0,0,0,0,0,0,0,0.025999999999999995,0.028000000000000025,2.3619999999999997,1
6070639,2,639,0.148,0.174,0.202,2.51,265,0.012,19,350,35.9,0.036,596,12.1,2.0,2.0,655.9,5.5,3,9,27.2,10,50,2.74,32.1,18.0,22.0,66.3,18.0,22.0,0,0,0,0,0,0,0,0,0,0,0,0,0,0,0,0,1,0,0,0,0,0,0,0,0,0,0.025999999999999995,0.028000000000000025,2.3619999999999997,1
6071640,2,640,0.152,0.162,0.192,2.517,265,0.012,19,352,35.9,0.036,596,12.1,2.0,2.0,655.8,5.6,3,9,27.2,10,50,2.73,32.0,18.0,22.0,66.3,18.0,22.0,0,0,0,0,0,0,0,0,0,0,0,0,0,0,0,0,0,0,0,0,0,0,0,0,0,0,0.010000000000000009,0.03,2.3649999999999998,0
6072640,2,640,0.152,0.162,0.192,2.517,265,0.012,19,352,35.9,0.036,596,12.1,2.0,2.0,655.8,5.6,3,9,27.2,10,50,2.73,32.0,18.0,22.0,66.3,18.0,22.0,0,0,0,0,0,0,0,0,0,0,0,0,0,0,0,0,0,0,0,0,0,0,0,0,0,0,0.010000000000000009,0.03,2.3649999999999998,0
6073641,2,641,0.152,0.162,0.192,2.517,265,0.012,19,352,35.9,0.036,596,12.1,2.0,2.0,655.8,5.6,3,9,27.2,10,50,2.73,32.0,18.0,22.0,66.3,18.0,22.0,0,0,0,0,0,0,0,0,0,0,0,0,0,0,0,0,1,0,0,0,0,0,0,0,0,0,0.010000000000000009,0.03,2.3649999999999998,1
6074641,2,641,0.152,0.162,0.192,2.517,265,0.012,19,352,35.9,0.036,596,12.1,2.0,2.0,655.8,5.6,3,9,27.2,10,50,2.73,32.0,18.0,22.0,66.3,18.0,22.0,0,0,0,0,0,0,0,0,0,0,0,0,0,0,0,0,1,0,0,0,0,0,0,0,0,0,0.010000000000000009,0.03,2.3649999999999998,1
6075642,2,642,0.148,0.174,0.202,2.526,265,0.013,18,354,35.9,0.035,596,12.1,2.0,2.0,655.5,5.7,3,9,27.2,10,50,2.74,32.0,18.0,22.0,66.2,18.0,22.0,0,0,0,0,0,0,0,0,0,0,0,0,0,0,0,0,0,0,0,0,0,0,0,0,0,0,0.025999999999999995,0.028000000000000025,2.3779999999999997,0
6076642,2,642,0.148,0.174,0.202,2.526,265,0.013,18,354,35.9,0.035,596,12.1,2.0,2.0,655.5,5.7,3,9,27.2,10,50,2.74,32.0,18.0,22.0,66.2,18.0,22.0,0,0,0,0,0,0,0,0,0,0,0,0,0,0,0,0,0,0,0,0,0,0,0,0,0,0,0.025999999999999995,0.028000000000000025,2.3779999999999997,0
6077643,2,643,0.15,0.164,0.2,2.519,265,0.009,19,361,35.9,0.036,596,12.1,2.0,2.0,655.5,5.7,3,9,27.2,10,50,2.74,32.0,18.0,22.0,66.2,18.0,22.0,0,0,0,0,0,0,0,0,0,0,0,0,0,0,0,0,0,0,0,0,0,0,0,0,0,0,0.014000000000000012,0.036000000000000004,2.369,0
6078643,2,643,0.15,0.164,0.2,2.519,265,0.009,19,361,35.9,0.036,596,12.1,2.0,2.0,655.5,5.7,3,9,27.2,10,50,2.74,32.0,18.0,22.0,66.2,18.0,22.0,0,0,0,0,0,0,0,0,0,0,0,0,0,0,0,0,0,0,0,0,0,0,0,0,0,0,0.014000000000000012,0.036000000000000004,2.369,0
6079644,2,644,0.152,0.162,0.206,2.524,265,0.012,18,361,35.9,0.034,595,12.1,2.0,2.0,655.5,5.7,3,9,27.2,10,50,2.73,32.1,18.0,22.0,66.1,18.0,22.0,0,0,0,0,0,0,0,0,0,0,0,0,0,0,0,0,0,0,0,0,0,0,0,0,0,0,0.010000000000000009,0.043999999999999984,2.372,0
6080644,2,644,0.152,0.162,0.206,2.524,265,0.012,18,361,35.9,0.034,595,12.1,2.0,2.0,655.5,5.7,3,9,27.2,10,50,2.73,32.1,18.0,22.0,66.1,18.0,22.0,0,0,0,0,0,0,0,0,0,0,0,0,0,0,0,0,0,0,0,0,0,0,0,0,0,0,0.010000000000000009,0.043999999999999984,2.372,0
6081645,2,645,0.15,0.168,0.202,2.519,265,0.012,18,361,35.9,0.036,595,12.1,2.0,2.0,655.5,5.8,3,9,27.2,10,50,2.75,32.1,18.0,22.0,66.1,18.0,22.0,0,0,0,0,0,0,0,0,0,0,0,0,0,0,0,0,1,0,0,0,0,0,0,0,0,0,0.018000000000000016,0.034,2.369,1
6082645,2,645,0.15,0.168,0.202,2.519,265,0.012,18,361,35.9,0.036,595,12.1,2.0,2.0,655.5,5.8,3,9,27.2,10,50,2.75,32.1,18.0,22.0,66.1,18.0,22.0,0,0,0,0,0,0,0,0,0,0,0,0,0,0,0,0,1,0,0,0,0,0,0,0,0,0,0.018000000000000016,0.034,2.369,1
6083646,2,646,0.158,0.174,0.21,2.512,265,0.012,18,363,35.9,0.041,595,12.1,2.0,2.0,655.5,5.8,3,9,27.2,10,50,2.75,32.1,18.0,22.0,66.1,18.0,22.0,0,0,0,0,0,0,0,0,0,0,0,0,0,0,0,0,1,0,0,0,0,0,0,0,0,0,0.015999999999999986,0.036000000000000004,2.354,1
6084646,2,646,0.158,0.174,0.21,2.512,265,0.012,18,363,35.9,0.041,595,12.1,2.0,2.0,655.5,5.8,3,9,27.2,10,50,2.75,32.1,18.0,22.0,66.1,18.0,22.0,0,0,0,0,0,0,0,0,0,0,0,0,0,0,0,0,1,0,0,0,0,0,0,0,0,0,0.015999999999999986,0.036000000000000004,2.354,1
6085647,2,647,0.15,0.168,0.2,2.51,265,0.012,18,361,35.8,0.036,595,12.1,2.0,2.0,655.6,5.7,3,9,27.2,10,50,2.71,32.1,18.0,22.0,66.0,18.0,22.0,0,0,0,0,0,0,0,0,0,0,0,0,0,0,0,0,0,0,0,0,0,0,0,0,0,0,0.018000000000000016,0.032,2.36,0
6086647,2,647,0.15,0.168,0.2,2.51,265,0.012,18,361,35.8,0.036,595,12.1,2.0,2.0,655.6,5.7,3,9,27.2,10,50,2.71,32.1,18.0,22.0,66.0,18.0,22.0,0,0,0,0,0,0,0,0,0,0,0,0,0,0,0,0,0,0,0,0,0,0,0,0,0,0,0.018000000000000016,0.032,2.36,0
6087648,2,648,0.16,0.166,0.202,2.51,265,0.012,19,363,35.9,0.033,596,12.1,2.0,2.0,655.6,5.7,3,9,27.2,10,50,2.71,32.1,18.0,22.0,66.0,18.0,22.0,0,0,0,0,0,0,0,0,0,0,0,0,0,0,0,0,1,0,0,0,0,0,0,0,0,0,0.006000000000000005,0.036000000000000004,2.3499999999999996,1
6088648,2,648,0.16,0.166,0.202,2.51,265,0.012,19,363,35.9,0.033,596,12.1,2.0,2.0,655.6,5.7,3,9,27.2,10,50,2.71,32.1,18.0,22.0,66.0,18.0,22.0,0,0,0,0,0,0,0,0,0,0,0,0,0,0,0,0,1,0,0,0,0,0,0,0,0,0,0.006000000000000005,0.036000000000000004,2.3499999999999996,1
6089649,2,649,0.146,0.162,0.21,2.494,265,0.012,19,361,35.9,0.036,596,12.1,2.0,2.0,656.1,5.6,3,9,27.2,10,50,2.72,32.1,18.0,22.0,65.9,18.0,22.0,0,0,0,0,0,0,0,0,0,0,0,0,0,0,0,0,0,0,0,0,0,0,0,0,0,0,0.016000000000000014,0.04799999999999999,2.3480000000000003,0
6090649,2,649,0.146,0.162,0.21,2.494,265,0.012,19,361,35.9,0.036,596,12.1,2.0,2.0,656.1,5.6,3,9,27.2,10,50,2.72,32.1,18.0,22.0,65.9,18.0,22.0,0,0,0,0,0,0,0,0,0,0,0,0,0,0,0,0,0,0,0,0,0,0,0,0,0,0,0.016000000000000014,0.04799999999999999,2.3480000000000003,0
6091650,2,650,0.15,0.164,0.2,2.512,264,0.012,18,361,36.0,0.034,595,12.1,2.0,2.0,656.6,5.6,3,9,27.2,10,50,2.75,32.1,18.0,22.0,65.7,18.0,22.0,0,0,0,0,0,0,0,0,0,0,0,0,0,0,0,0,0,0,0,0,0,0,0,0,0,0,0.014000000000000012,0.036000000000000004,2.362,0
6092650,2,650,0.15,0.164,0.2,2.512,264,0.012,18,361,36.0,0.034,595,12.1,2.0,2.0,656.6,5.6,3,9,27.2,10,50,2.75,32.1,18.0,22.0,65.7,18.0,22.0,0,0,0,0,0,0,0,0,0,0,0,0,0,0,0,0,0,0,0,0,0,0,0,0,0,0,0.014000000000000012,0.036000000000000004,2.362,0
6093651,2,651,0.15,0.168,0.197,2.524,265,0.012,18,363,35.9,0.034,595,12.1,2.0,2.0,656.6,5.6,3,9,27.2,10,50,2.75,32.1,18.0,22.0,65.7,18.0,22.0,0,0,0,0,0,0,0,0,0,0,0,0,0,0,0,0,0,0,0,0,0,0,0,0,0,0,0.018000000000000016,0.028999999999999998,2.374,0
6094651,2,651,0.15,0.168,0.197,2.524,265,0.012,18,363,35.9,0.034,595,12.1,2.0,2.0,656.6,5.6,3,9,27.2,10,50,2.75,32.1,18.0,22.0,65.7,18.0,22.0,0,0,0,0,0,0,0,0,0,0,0,0,0,0,0,0,0,0,0,0,0,0,0,0,0,0,0.018000000000000016,0.028999999999999998,2.374,0
6095652,2,652,0.154,0.164,0.206,2.504,265,0.011,19,361,35.9,0.035,595,12.1,2.0,2.0,656.6,5.5,3,9,27.2,10,50,2.72,32.2,18.0,22.0,65.5,18.0,22.0,0,0,0,0,0,0,0,0,0,0,0,0,0,0,0,0,0,0,0,0,0,0,0,0,0,0,0.010000000000000009,0.04199999999999998,2.35,0
6096652,2,652,0.154,0.164,0.206,2.504,265,0.011,19,361,35.9,0.035,595,12.1,2.0,2.0,656.6,5.5,3,9,27.2,10,50,2.72,32.2,18.0,22.0,65.5,18.0,22.0,0,0,0,0,0,0,0,0,0,0,0,0,0,0,0,0,0,0,0,0,0,0,0,0,0,0,0.010000000000000009,0.04199999999999998,2.35,0
6097653,2,653,0.16,0.164,0.2,2.506,265,0.012,18,361,35.9,0.034,597,12.1,2.0,2.0,656.6,5.5,3,9,27.2,10,50,2.72,32.2,18.0,22.0,65.5,18.0,22.0,0,0,0,0,0,0,0,0,0,0,0,0,0,0,0,0,1,0,0,0,0,0,0,0,0,0,0.0040000000000000036,0.036000000000000004,2.3459999999999996,1
6098653,2,653,0.16,0.164,0.2,2.506,265,0.012,18,361,35.9,0.034,597,12.1,2.0,2.0,656.6,5.5,3,9,27.2,10,50,2.72,32.2,18.0,22.0,65.5,18.0,22.0,0,0,0,0,0,0,0,0,0,0,0,0,0,0,0,0,1,0,0,0,0,0,0,0,0,0,0.0040000000000000036,0.036000000000000004,2.3459999999999996,1
6099654,2,654,0.158,0.174,0.204,2.525,265,0.012,18,363,35.9,0.036,595,12.1,2.0,2.0,656.6,5.5,3,9,27.2,10,50,2.74,32.2,18.0,22.0,65.4,18.0,22.0,0,0,0,0,0,0,0,0,0,0,0,0,0,0,0,0,0,0,0,0,0,0,0,0,0,0,0.015999999999999986,0.03,2.367,0
6100654,2,654,0.158,0.174,0.204,2.525,265,0.012,18,363,35.9,0.036,595,12.1,2.0,2.0,656.6,5.5,3,9,27.2,10,50,2.74,32.2,18.0,22.0,65.4,18.0,22.0,0,0,0,0,0,0,0,0,0,0,0,0,0,0,0,0,0,0,0,0,0,0,0,0,0,0,0.015999999999999986,0.03,2.367,0
6101655,2,655,0.156,0.172,0.198,2.513,265,0.012,18,363,36.0,0.034,596,12.1,2.0,2.0,656.8,5.4,3,9,27.2,10,50,2.73,32.2,18.0,22.0,65.2,18.0,22.0,0,0,0,0,0,0,0,0,0,0,0,0,0,0,0,0,0,0,0,0,0,0,0,0,0,0,0.015999999999999986,0.026000000000000023,2.3569999999999998,0
6102655,2,655,0.156,0.172,0.198,2.513,265,0.012,18,363,36.0,0.034,596,12.1,2.0,2.0,656.8,5.4,3,9,27.2,10,50,2.73,32.2,18.0,22.0,65.2,18.0,22.0,0,0,0,0,0,0,0,0,0,0,0,0,0,0,0,0,0,0,0,0,0,0,0,0,0,0,0.015999999999999986,0.026000000000000023,2.3569999999999998,0
6103656,2,656,0.15,0.172,0.206,2.506,265,0.012,18,363,35.9,0.036,596,12.0,2.0,2.0,656.8,5.4,3,9,27.2,10,50,2.73,32.2,18.0,22.0,65.2,18.0,22.0,0,0,0,0,0,0,0,0,0,0,0,0,0,0,0,0,0,0,0,0,0,0,0,0,0,0,0.021999999999999992,0.034,2.356,0
6104656,2,656,0.15,0.172,0.206,2.506,265,0.012,18,363,35.9,0.036,596,12.0,2.0,2.0,656.8,5.4,3,9,27.2,10,50,2.73,32.2,18.0,22.0,65.2,18.0,22.0,0,0,0,0,0,0,0,0,0,0,0,0,0,0,0,0,0,0,0,0,0,0,0,0,0,0,0.021999999999999992,0.034,2.356,0
6105657,2,657,0.16,0.164,0.202,2.524,265,0.012,19,363,35.9,0.036,596,12.1,2.0,2.0,657.0,5.4,3,9,27.2,10,50,2.74,32.2,18.0,22.0,65.1,18.0,22.0,0,0,0,0,0,0,0,0,0,0,0,0,0,0,0,0,0,0,0,0,0,0,0,0,0,0,0.0040000000000000036,0.038000000000000006,2.364,0
6106657,2,657,0.16,0.164,0.202,2.524,265,0.012,19,363,35.9,0.036,596,12.1,2.0,2.0,657.0,5.4,3,9,27.2,10,50,2.74,32.2,18.0,22.0,65.1,18.0,22.0,0,0,0,0,0,0,0,0,0,0,0,0,0,0,0,0,0,0,0,0,0,0,0,0,0,0,0.0040000000000000036,0.038000000000000006,2.364,0
6107658,2,658,0.16,0.168,0.202,2.502,265,0.012,21,363,35.9,0.033,597,12.0,2.0,2.0,657.0,5.4,3,9,27.2,10,50,2.74,32.2,18.0,22.0,65.1,18.0,22.0,0,0,0,0,0,0,0,0,0,0,0,0,0,0,0,0,0,0,0,0,0,0,0,0,0,0,0.008000000000000007,0.034,2.3419999999999996,0
6108658,2,658,0.16,0.168,0.202,2.502,265,0.012,21,363,35.9,0.033,597,12.0,2.0,2.0,657.0,5.4,3,9,27.2,10,50,2.74,32.2,18.0,22.0,65.1,18.0,22.0,0,0,0,0,0,0,0,0,0,0,0,0,0,0,0,0,0,0,0,0,0,0,0,0,0,0,0.008000000000000007,0.034,2.3419999999999996,0
6109659,2,659,0.144,0.166,0.196,2.51,265,0.011,18,363,35.8,0.035,596,12.0,2.0,2.0,657.4,5.3,3,9,27.2,10,50,2.74,32.2,18.0,22.0,65.1,18.0,22.0,0,0,0,0,0,0,0,0,0,0,0,0,0,0,0,0,0,0,0,0,0,0,0,0,0,0,0.02200000000000002,0.03,2.3659999999999997,0
6110659,2,659,0.144,0.166,0.196,2.51,265,0.011,18,363,35.8,0.035,596,12.0,2.0,2.0,657.4,5.3,3,9,27.2,10,50,2.74,32.2,18.0,22.0,65.1,18.0,22.0,0,0,0,0,0,0,0,0,0,0,0,0,0,0,0,0,0,0,0,0,0,0,0,0,0,0,0.02200000000000002,0.03,2.3659999999999997,0
6111660,2,660,0.149,0.172,0.198,2.524,265,0.011,19,363,35.9,0.035,597,12.0,2.0,2.0,657.5,5.3,3,9,27.2,10,50,2.75,32.2,18.0,22.0,65.1,18.0,22.0,0,0,0,0,0,0,0,0,0,0,0,0,0,0,0,0,0,0,0,0,0,0,0,0,0,0,0.022999999999999993,0.026000000000000023,2.375,0
6112660,2,660,0.149,0.172,0.198,2.524,265,0.011,19,363,35.9,0.035,597,12.0,2.0,2.0,657.5,5.3,3,9,27.2,10,50,2.75,32.2,18.0,22.0,65.1,18.0,22.0,0,0,0,0,0,0,0,0,0,0,0,0,0,0,0,0,0,0,0,0,0,0,0,0,0,0,0.022999999999999993,0.026000000000000023,2.375,0
6113661,2,661,0.16,0.163,0.195,2.508,265,0.012,19,361,35.8,0.036,596,12.0,2.0,2.0,657.5,5.3,3,9,27.2,10,50,2.75,32.2,18.0,22.0,65.1,18.0,22.0,0,0,0,0,0,0,0,0,0,0,0,0,0,0,0,0,0,0,0,0,0,0,0,0,0,0,0.0030000000000000027,0.032,2.348,0
6114661,2,661,0.16,0.163,0.195,2.508,265,0.012,19,361,35.8,0.036,596,12.0,2.0,2.0,657.5,5.3,3,9,27.2,10,50,2.75,32.2,18.0,22.0,65.1,18.0,22.0,0,0,0,0,0,0,0,0,0,0,0,0,0,0,0,0,0,0,0,0,0,0,0,0,0,0,0.0030000000000000027,0.032,2.348,0
6115662,2,662,0.16,0.176,0.206,2.537,264,0.012,18,363,35.9,0.036,595,12.0,2.0,2.0,657.3,5.3,3,9,27.2,10,50,2.74,32.2,18.0,22.0,65.0,18.0,22.0,0,0,0,0,0,0,0,0,0,0,0,0,0,0,0,0,0,0,0,0,0,0,0,0,0,0,0.015999999999999986,0.03,2.377,0
6116662,2,662,0.16,0.176,0.206,2.537,264,0.012,18,363,35.9,0.036,595,12.0,2.0,2.0,657.3,5.3,3,9,27.2,10,50,2.74,32.2,18.0,22.0,65.0,18.0,22.0,0,0,0,0,0,0,0,0,0,0,0,0,0,0,0,0,0,0,0,0,0,0,0,0,0,0,0.015999999999999986,0.03,2.377,0
6117663,2,663,0.16,0.176,0.2,2.518,265,0.012,18,364,35.8,0.033,596,12.0,2.0,2.0,657.3,5.3,3,9,27.2,10,50,2.74,32.2,18.0,22.0,65.0,18.0,22.0,0,0,0,0,0,0,0,0,0,0,0,0,0,0,0,0,1,0,0,0,0,0,0,0,0,0,0.015999999999999986,0.02400000000000002,2.3579999999999997,1
6118663,2,663,0.16,0.176,0.2,2.518,265,0.012,18,364,35.8,0.033,596,12.0,2.0,2.0,657.3,5.3,3,9,27.2,10,50,2.74,32.2,18.0,22.0,65.0,18.0,22.0,0,0,0,0,0,0,0,0,0,0,0,0,0,0,0,0,1,0,0,0,0,0,0,0,0,0,0.015999999999999986,0.02400000000000002,2.3579999999999997,1
6119664,2,664,0.144,0.176,0.2,2.524,265,0.012,18,364,35.9,0.036,596,12.0,2.0,2.0,656.4,5.3,3,9,27.2,10,50,2.74,32.2,18.0,22.0,64.8,18.0,22.0,0,0,0,0,0,0,0,0,0,0,0,0,0,0,0,0,0,0,0,0,0,0,0,0,0,0,0.032,0.02400000000000002,2.38,0
6120664,2,664,0.144,0.176,0.2,2.524,265,0.012,18,364,35.9,0.036,596,12.0,2.0,2.0,656.4,5.3,3,9,27.2,10,50,2.74,32.2,18.0,22.0,64.8,18.0,22.0,0,0,0,0,0,0,0,0,0,0,0,0,0,0,0,0,0,0,0,0,0,0,0,0,0,0,0.032,0.02400000000000002,2.38,0
6121665,2,665,0.148,0.166,0.197,2.506,265,0.011,18,364,35.9,0.035,596,12.0,2.0,2.0,655.5,5.2,3,9,27.2,10,50,2.73,32.2,18.0,22.0,64.6,18.0,22.0,0,0,0,0,0,0,0,0,0,0,0,0,0,0,0,0,0,0,0,0,0,0,0,0,0,0,0.018000000000000016,0.031,2.3579999999999997,0
6122665,2,665,0.148,0.166,0.197,2.506,265,0.011,18,364,35.9,0.035,596,12.0,2.0,2.0,655.5,5.2,3,9,27.2,10,50,2.73,32.2,18.0,22.0,64.6,18.0,22.0,0,0,0,0,0,0,0,0,0,0,0,0,0,0,0,0,0,0,0,0,0,0,0,0,0,0,0.018000000000000016,0.031,2.3579999999999997,0
6123666,2,666,0.148,0.166,0.197,2.506,265,0.011,18,364,35.9,0.035,596,12.0,2.0,2.0,655.5,5.2,3,9,27.2,10,50,2.73,32.2,18.0,22.0,64.6,18.0,22.0,0,0,0,0,0,0,0,0,0,0,0,0,0,0,0,0,0,0,0,0,0,0,0,0,0,0,0.018000000000000016,0.031,2.3579999999999997,0
6124666,2,666,0.148,0.166,0.197,2.506,265,0.011,18,364,35.9,0.035,596,12.0,2.0,2.0,655.5,5.2,3,9,27.2,10,50,2.73,32.2,18.0,22.0,64.6,18.0,22.0,0,0,0,0,0,0,0,0,0,0,0,0,0,0,0,0,0,0,0,0,0,0,0,0,0,0,0.018000000000000016,0.031,2.3579999999999997,0
6125667,2,667,0.149,0.168,0.196,2.524,265,0.011,19,364,35.9,0.033,595,12.0,2.0,2.0,654.8,5.2,3,9,27.2,10,50,2.74,32.2,18.0,22.0,64.6,18.0,22.0,0,0,0,0,0,0,0,0,0,0,0,0,0,0,0,0,0,0,0,0,0,0,0,0,0,0,0.019000000000000017,0.027999999999999997,2.375,0
6126667,2,667,0.149,0.168,0.196,2.524,265,0.011,19,364,35.9,0.033,595,12.0,2.0,2.0,654.8,5.2,3,9,27.2,10,50,2.74,32.2,18.0,22.0,64.6,18.0,22.0,0,0,0,0,0,0,0,0,0,0,0,0,0,0,0,0,0,0,0,0,0,0,0,0,0,0,0.019000000000000017,0.027999999999999997,2.375,0
6127668,2,668,0.16,0.165,0.198,2.514,265,0.011,18,364,35.8,0.034,596,12.0,2.0,2.0,654.8,5.2,3,9,27.2,10,50,2.74,32.2,18.0,22.0,64.6,18.0,22.0,0,0,0,0,0,0,0,0,0,0,0,0,0,0,0,0,0,0,0,0,0,0,0,0,0,0,0.0050000000000000044,0.033,2.3539999999999996,0
6128668,2,668,0.16,0.165,0.198,2.514,265,0.011,18,364,35.8,0.034,596,12.0,2.0,2.0,654.8,5.2,3,9,27.2,10,50,2.74,32.2,18.0,22.0,64.6,18.0,22.0,0,0,0,0,0,0,0,0,0,0,0,0,0,0,0,0,0,0,0,0,0,0,0,0,0,0,0.0050000000000000044,0.033,2.3539999999999996,0
6129669,2,669,0.15,0.176,0.208,2.51,265,0.012,17,364,35.9,0.036,595,12.0,2.0,2.0,654.4,5.2,3,9,27.2,10,50,2.73,32.2,18.0,22.0,64.6,18.0,22.0,0,0,0,0,0,0,0,0,0,0,0,0,0,0,0,0,0,0,0,0,0,0,0,0,0,0,0.025999999999999995,0.032,2.36,0
6130669,2,669,0.15,0.176,0.208,2.51,265,0.012,17,364,35.9,0.036,595,12.0,2.0,2.0,654.4,5.2,3,9,27.2,10,50,2.73,32.2,18.0,22.0,64.6,18.0,22.0,0,0,0,0,0,0,0,0,0,0,0,0,0,0,0,0,0,0,0,0,0,0,0,0,0,0,0.025999999999999995,0.032,2.36,0
6131670,2,670,0.158,0.166,0.204,2.524,265,0.011,18,364,35.8,0.033,595,12.0,2.0,2.0,653.7,5.2,3,9,27.2,10,50,2.73,32.3,18.0,22.0,64.6,18.0,22.0,0,0,0,0,0,0,0,0,0,0,0,0,0,0,0,0,0,0,0,0,0,0,0,0,0,0,0.008000000000000007,0.03799999999999998,2.366,0
6132670,2,670,0.158,0.166,0.204,2.524,265,0.011,18,364,35.8,0.033,595,12.0,2.0,2.0,653.7,5.2,3,9,27.2,10,50,2.73,32.3,18.0,22.0,64.6,18.0,22.0,0,0,0,0,0,0,0,0,0,0,0,0,0,0,0,0,0,0,0,0,0,0,0,0,0,0,0.008000000000000007,0.03799999999999998,2.366,0
6133671,2,671,0.154,0.171,0.198,2.502,265,0.012,17,363,35.8,0.036,596,12.0,2.0,2.0,653.7,5.2,3,9,27.2,10,50,2.73,32.3,18.0,22.0,64.6,18.0,22.0,0,0,0,0,0,0,0,0,0,0,0,0,0,0,0,0,0,0,0,0,0,0,0,0,0,0,0.017000000000000015,0.026999999999999996,2.348,0
6134671,2,671,0.154,0.171,0.198,2.502,265,0.012,17,363,35.8,0.036,596,12.0,2.0,2.0,653.7,5.2,3,9,27.2,10,50,2.73,32.3,18.0,22.0,64.6,18.0,22.0,0,0,0,0,0,0,0,0,0,0,0,0,0,0,0,0,0,0,0,0,0,0,0,0,0,0,0.017000000000000015,0.026999999999999996,2.348,0
6135672,2,672,0.16,0.166,0.206,2.534,265,0.011,17,363,35.8,0.035,595,12.0,2.0,2.0,653.7,5.1,3,9,27.2,10,50,2.73,32.3,18.0,22.0,64.6,18.0,22.0,0,0,0,0,0,0,0,0,0,0,0,0,0,0,0,0,0,0,0,0,0,0,0,0,0,0,0.006000000000000005,0.03999999999999998,2.3739999999999997,0
6136672,2,672,0.16,0.166,0.206,2.534,265,0.011,17,363,35.8,0.035,595,12.0,2.0,2.0,653.7,5.1,3,9,27.2,10,50,2.73,32.3,18.0,22.0,64.6,18.0,22.0,0,0,0,0,0,0,0,0,0,0,0,0,0,0,0,0,0,0,0,0,0,0,0,0,0,0,0.006000000000000005,0.03999999999999998,2.3739999999999997,0
6137673,2,673,0.16,0.166,0.206,2.534,265,0.011,17,363,35.8,0.035,595,12.0,2.0,2.0,653.7,5.1,3,9,27.2,10,50,2.73,32.3,18.0,22.0,64.6,18.0,22.0,0,0,0,0,0,0,0,0,0,0,0,0,0,0,0,0,0,0,0,0,0,0,0,0,0,0,0.006000000000000005,0.03999999999999998,2.3739999999999997,0
6138673,2,673,0.16,0.166,0.206,2.534,265,0.011,17,363,35.8,0.035,595,12.0,2.0,2.0,653.7,5.1,3,9,27.2,10,50,2.73,32.3,18.0,22.0,64.6,18.0,22.0,0,0,0,0,0,0,0,0,0,0,0,0,0,0,0,0,0,0,0,0,0,0,0,0,0,0,0.006000000000000005,0.03999999999999998,2.3739999999999997,0
6139674,2,674,0.158,0.172,0.196,2.516,265,0.012,18,363,35.8,0.036,596,12.0,2.0,2.0,654.0,5.2,3,9,27.2,10,50,2.74,32.3,18.0,22.0,64.4,18.0,22.0,0,0,0,0,0,0,0,0,0,0,0,0,0,0,0,0,0,0,0,0,0,0,0,0,0,0,0.013999999999999985,0.02400000000000002,2.358,0
6140674,2,674,0.158,0.172,0.196,2.516,265,0.012,18,363,35.8,0.036,596,12.0,2.0,2.0,654.0,5.2,3,9,27.2,10,50,2.74,32.3,18.0,22.0,64.4,18.0,22.0,0,0,0,0,0,0,0,0,0,0,0,0,0,0,0,0,0,0,0,0,0,0,0,0,0,0,0.013999999999999985,0.02400000000000002,2.358,0
6141675,2,675,0.16,0.17,0.206,2.523,265,0.011,18,363,35.9,0.033,595,12.0,2.0,2.0,654.1,5.2,3,9,27.2,10,50,2.73,32.3,18.0,22.0,64.4,18.0,22.0,0,0,0,0,0,0,0,0,0,0,0,0,0,0,0,0,0,0,0,0,0,0,0,0,0,0,0.010000000000000009,0.035999999999999976,2.363,0
6142675,2,675,0.16,0.17,0.206,2.523,265,0.011,18,363,35.9,0.033,595,12.0,2.0,2.0,654.1,5.2,3,9,27.2,10,50,2.73,32.3,18.0,22.0,64.4,18.0,22.0,0,0,0,0,0,0,0,0,0,0,0,0,0,0,0,0,0,0,0,0,0,0,0,0,0,0,0.010000000000000009,0.035999999999999976,2.363,0
6143676,2,676,0.162,0.173,0.21,2.515,265,0.012,18,363,35.8,0.036,595,12.0,2.0,2.0,654.1,5.2,3,9,27.2,10,50,2.73,32.3,18.0,22.0,64.4,18.0,22.0,0,0,0,0,0,0,0,0,0,0,0,0,0,0,0,0,0,0,0,0,0,0,0,0,0,0,0.010999999999999982,0.037000000000000005,2.353,0
6144676,2,676,0.162,0.173,0.21,2.515,265,0.012,18,363,35.8,0.036,595,12.0,2.0,2.0,654.1,5.2,3,9,27.2,10,50,2.73,32.3,18.0,22.0,64.4,18.0,22.0,0,0,0,0,0,0,0,0,0,0,0,0,0,0,0,0,0,0,0,0,0,0,0,0,0,0,0.010999999999999982,0.037000000000000005,2.353,0
6145677,2,677,0.154,0.172,0.205,2.509,265,0.012,18,364,35.9,0.034,595,12.0,2.0,2.0,654.4,5.2,3,9,27.2,10,50,2.72,32.3,18.0,22.0,64.4,18.0,22.0,0,0,0,0,0,0,0,0,0,0,0,0,0,0,0,0,0,0,0,0,0,0,0,0,0,0,0.017999999999999988,0.033,2.355,0
6146677,2,677,0.154,0.172,0.205,2.509,265,0.012,18,364,35.9,0.034,595,12.0,2.0,2.0,654.4,5.2,3,9,27.2,10,50,2.72,32.3,18.0,22.0,64.4,18.0,22.0,0,0,0,0,0,0,0,0,0,0,0,0,0,0,0,0,0,0,0,0,0,0,0,0,0,0,0.017999999999999988,0.033,2.355,0
6147678,2,678,0.158,0.166,0.2,2.53,265,0.012,17,364,35.9,0.041,595,12.0,2.0,2.0,654.4,5.2,3,9,27.2,10,50,2.72,32.3,18.0,22.0,64.4,18.0,22.0,0,0,0,0,0,0,0,0,0,0,0,0,0,0,0,0,0,0,0,0,0,0,0,0,0,0,0.008000000000000007,0.034,2.372,0
6148678,2,678,0.158,0.166,0.2,2.53,265,0.012,17,364,35.9,0.041,595,12.0,2.0,2.0,654.4,5.2,3,9,27.2,10,50,2.72,32.3,18.0,22.0,64.4,18.0,22.0,0,0,0,0,0,0,0,0,0,0,0,0,0,0,0,0,0,0,0,0,0,0,0,0,0,0,0.008000000000000007,0.034,2.372,0
6149679,2,679,0.156,0.168,0.194,2.527,265,0.012,17,363,35.9,0.036,595,12.0,2.0,2.0,654.4,5.2,3,9,27.2,10,50,2.74,32.3,18.0,22.0,64.5,18.0,22.0,0,0,0,0,0,0,0,0,0,0,0,0,0,0,0,0,0,0,0,0,0,0,0,0,0,0,0.01200000000000001,0.025999999999999995,2.371,0
6150679,2,679,0.156,0.168,0.194,2.527,265,0.012,17,363,35.9,0.036,595,12.0,2.0,2.0,654.4,5.2,3,9,27.2,10,50,2.74,32.3,18.0,22.0,64.5,18.0,22.0,0,0,0,0,0,0,0,0,0,0,0,0,0,0,0,0,0,0,0,0,0,0,0,0,0,0,0.01200000000000001,0.025999999999999995,2.371,0
6151680,2,680,0.16,0.176,0.206,2.542,265,0.012,16,363,35.9,0.034,595,12.0,2.0,2.0,654.6,5.2,3,9,27.2,10,50,2.74,32.4,18.0,22.0,64.3,18.0,22.0,0,0,0,0,0,0,0,0,0,0,0,0,0,0,0,0,0,0,0,0,0,0,0,0,0,0,0.015999999999999986,0.03,2.3819999999999997,0
6152680,2,680,0.16,0.176,0.206,2.542,265,0.012,16,363,35.9,0.034,595,12.0,2.0,2.0,654.6,5.2,3,9,27.2,10,50,2.74,32.4,18.0,22.0,64.3,18.0,22.0,0,0,0,0,0,0,0,0,0,0,0,0,0,0,0,0,0,0,0,0,0,0,0,0,0,0,0.015999999999999986,0.03,2.3819999999999997,0
6153681,2,681,0.152,0.176,0.198,2.519,265,0.012,16,363,35.9,0.041,596,12.0,2.0,2.0,654.6,5.2,3,9,27.2,10,50,2.74,32.4,18.0,22.0,64.3,18.0,22.0,0,0,0,0,0,0,0,0,0,0,0,0,0,0,0,0,1,0,0,0,0,0,0,0,0,0,0.023999999999999994,0.02200000000000002,2.367,1
6154681,2,681,0.152,0.176,0.198,2.519,265,0.012,16,363,35.9,0.041,596,12.0,2.0,2.0,654.6,5.2,3,9,27.2,10,50,2.74,32.4,18.0,22.0,64.3,18.0,22.0,0,0,0,0,0,0,0,0,0,0,0,0,0,0,0,0,1,0,0,0,0,0,0,0,0,0,0.023999999999999994,0.02200000000000002,2.367,1
6155682,2,682,0.153,0.168,0.198,2.521,265,0.012,19,363,35.8,0.036,595,12.0,2.0,2.0,654.6,5.2,3,9,27.2,10,50,2.75,32.4,18.0,22.0,64.2,18.0,22.0,1,0,0,0,0,0,0,0,0,0,0,0,0,0,0,0,0,0,0,0,0,0,0,0,0,0,0.015000000000000013,0.03,2.368,1
6156682,2,682,0.153,0.168,0.198,2.521,265,0.012,19,363,35.8,0.036,595,12.0,2.0,2.0,654.6,5.2,3,9,27.2,10,50,2.75,32.4,18.0,22.0,64.2,18.0,22.0,1,0,0,0,0,0,0,0,0,0,0,0,0,0,0,0,0,0,0,0,0,0,0,0,0,0,0.015000000000000013,0.03,2.368,1
6157683,2,683,0.157,0.176,0.204,2.504,265,0.012,18,363,35.9,0.036,595,12.0,2.0,2.0,654.6,5.2,3,9,27.2,10,50,2.75,32.4,18.0,22.0,64.2,18.0,22.0,0,0,0,0,0,0,0,0,0,0,0,0,0,0,0,0,0,0,0,0,0,0,0,0,0,0,0.01899999999999999,0.027999999999999997,2.347,0
6158683,2,683,0.157,0.176,0.204,2.504,265,0.012,18,363,35.9,0.036,595,12.0,2.0,2.0,654.6,5.2,3,9,27.2,10,50,2.75,32.4,18.0,22.0,64.2,18.0,22.0,0,0,0,0,0,0,0,0,0,0,0,0,0,0,0,0,0,0,0,0,0,0,0,0,0,0,0.01899999999999999,0.027999999999999997,2.347,0
6159684,2,684,0.156,0.174,0.206,2.513,264,0.012,17,363,35.8,0.033,594,12.0,2.0,2.0,654.2,5.2,3,9,27.2,10,50,2.72,32.5,18.0,22.0,64.0,18.0,22.0,0,0,0,1,0,0,0,0,0,0,0,0,0,0,0,0,0,0,0,0,0,0,0,0,0,0,0.017999999999999988,0.032,2.3569999999999998,1
6160684,2,684,0.156,0.174,0.206,2.513,264,0.012,17,363,35.8,0.033,594,12.0,2.0,2.0,654.2,5.2,3,9,27.2,10,50,2.72,32.5,18.0,22.0,64.0,18.0,22.0,0,0,0,1,0,0,0,0,0,0,0,0,0,0,0,0,0,0,0,0,0,0,0,0,0,0,0.017999999999999988,0.032,2.3569999999999998,1
6161685,2,685,0.16,0.168,0.197,2.504,265,0.011,18,364,35.9,0.034,595,12.0,2.0,2.0,653.8,5.1,3,9,27.2,10,50,2.74,32.5,18.0,22.0,64.0,18.0,22.0,0,0,0,0,0,0,0,0,0,0,0,0,0,0,0,0,0,0,0,0,0,0,0,0,0,0,0.008000000000000007,0.028999999999999998,2.344,0
6162685,2,685,0.16,0.168,0.197,2.504,265,0.011,18,364,35.9,0.034,595,12.0,2.0,2.0,653.8,5.1,3,9,27.2,10,50,2.74,32.5,18.0,22.0,64.0,18.0,22.0,0,0,0,0,0,0,0,0,0,0,0,0,0,0,0,0,0,0,0,0,0,0,0,0,0,0,0.008000000000000007,0.028999999999999998,2.344,0
6163686,2,686,0.156,0.17,0.2,2.52,265,0.011,17,364,35.9,0.033,595,12.0,2.0,2.0,653.8,5.1,3,9,27.2,10,50,2.74,32.5,18.0,22.0,64.0,18.0,22.0,0,0,0,0,0,0,0,0,0,0,0,0,0,0,0,0,0,0,0,0,0,0,0,0,0,0,0.014000000000000012,0.03,2.364,0
6164686,2,686,0.156,0.17,0.2,2.52,265,0.011,17,364,35.9,0.033,595,12.0,2.0,2.0,653.8,5.1,3,9,27.2,10,50,2.74,32.5,18.0,22.0,64.0,18.0,22.0,0,0,0,0,0,0,0,0,0,0,0,0,0,0,0,0,0,0,0,0,0,0,0,0,0,0,0.014000000000000012,0.03,2.364,0
6165687,2,687,0.16,0.17,0.192,2.505,265,0.011,17,366,35.9,0.033,595,12.0,2.0,2.0,653.0,5.1,3,9,27.2,10,50,2.74,32.5,18.0,22.0,63.9,18.0,22.0,0,0,0,0,0,0,0,0,0,0,0,0,0,0,0,0,0,0,0,0,0,0,0,0,0,0,0.010000000000000009,0.021999999999999992,2.3449999999999998,0
6166687,2,687,0.16,0.17,0.192,2.505,265,0.011,17,366,35.9,0.033,595,12.0,2.0,2.0,653.0,5.1,3,9,27.2,10,50,2.74,32.5,18.0,22.0,63.9,18.0,22.0,0,0,0,0,0,0,0,0,0,0,0,0,0,0,0,0,0,0,0,0,0,0,0,0,0,0,0.010000000000000009,0.021999999999999992,2.3449999999999998,0
6167688,2,688,0.156,0.174,0.202,2.524,265,0.012,17,363,35.8,0.042,595,12.0,2.0,2.0,653.0,5.1,3,9,27.2,10,50,2.74,32.5,18.0,22.0,63.9,18.0,22.0,0,0,0,0,0,0,0,0,0,0,0,0,0,0,0,0,1,0,0,0,0,0,0,0,0,0,0.017999999999999988,0.028000000000000025,2.368,1
6168688,2,688,0.156,0.174,0.202,2.524,265,0.012,17,363,35.8,0.042,595,12.0,2.0,2.0,653.0,5.1,3,9,27.2,10,50,2.74,32.5,18.0,22.0,63.9,18.0,22.0,0,0,0,0,0,0,0,0,0,0,0,0,0,0,0,0,1,0,0,0,0,0,0,0,0,0,0.017999999999999988,0.028000000000000025,2.368,1
6169689,2,689,0.147,0.17,0.198,2.534,265,0.012,18,364,35.9,0.036,595,12.0,2.0,2.0,652.4,5.1,3,9,27.2,10,50,2.76,32.5,18.0,22.0,63.9,18.0,22.0,0,0,0,0,0,0,0,0,0,0,0,0,0,0,0,0,0,0,0,0,0,0,0,0,0,0,0.02300000000000002,0.027999999999999997,2.387,0
6170689,2,689,0.147,0.17,0.198,2.534,265,0.012,18,364,35.9,0.036,595,12.0,2.0,2.0,652.4,5.1,3,9,27.2,10,50,2.76,32.5,18.0,22.0,63.9,18.0,22.0,0,0,0,0,0,0,0,0,0,0,0,0,0,0,0,0,0,0,0,0,0,0,0,0,0,0,0.02300000000000002,0.027999999999999997,2.387,0
6171690,2,690,0.147,0.164,0.208,2.511,265,0.009,18,364,35.8,0.034,595,12.0,2.0,2.0,651.9,5.1,3,9,27.2,10,50,2.72,32.5,18.0,22.0,63.8,18.0,22.0,0,0,0,0,0,0,0,0,0,0,0,0,0,0,0,0,0,0,0,0,0,0,0,0,0,0,0.017000000000000015,0.043999999999999984,2.3640000000000003,0
6172690,2,690,0.147,0.164,0.208,2.511,265,0.009,18,364,35.8,0.034,595,12.0,2.0,2.0,651.9,5.1,3,9,27.2,10,50,2.72,32.5,18.0,22.0,63.8,18.0,22.0,0,0,0,0,0,0,0,0,0,0,0,0,0,0,0,0,0,0,0,0,0,0,0,0,0,0,0.017000000000000015,0.043999999999999984,2.3640000000000003,0
6173691,2,691,0.16,0.162,0.204,2.489,265,0.012,19,364,35.9,0.036,595,12.0,2.0,2.0,651.9,5.1,3,9,27.2,10,50,2.72,32.5,18.0,22.0,63.8,18.0,22.0,0,0,0,0,0,0,0,0,0,0,0,0,0,0,0,0,0,0,0,0,0,0,0,0,0,0,0.0020000000000000018,0.04199999999999998,2.3289999999999997,0
6174691,2,691,0.16,0.162,0.204,2.489,265,0.012,19,364,35.9,0.036,595,12.0,2.0,2.0,651.9,5.1,3,9,27.2,10,50,2.72,32.5,18.0,22.0,63.8,18.0,22.0,0,0,0,0,0,0,0,0,0,0,0,0,0,0,0,0,0,0,0,0,0,0,0,0,0,0,0.0020000000000000018,0.04199999999999998,2.3289999999999997,0
6175692,2,692,0.154,0.168,0.198,2.501,264,0.011,18,364,35.8,0.035,595,12.0,2.0,2.0,651.5,5.1,3,9,27.2,10,50,2.75,32.6,18.0,22.0,63.8,18.0,22.0,0,0,0,0,0,0,0,0,0,0,0,0,0,0,0,0,0,0,0,0,0,0,0,0,0,0,0.014000000000000012,0.03,2.347,0
6176692,2,692,0.154,0.168,0.198,2.501,264,0.011,18,364,35.8,0.035,595,12.0,2.0,2.0,651.5,5.1,3,9,27.2,10,50,2.75,32.6,18.0,22.0,63.8,18.0,22.0,0,0,0,0,0,0,0,0,0,0,0,0,0,0,0,0,0,0,0,0,0,0,0,0,0,0,0.014000000000000012,0.03,2.347,0
6177693,2,693,0.16,0.162,0.21,2.504,265,0.012,18,364,35.8,0.035,595,12.0,2.0,2.0,651.5,5.1,3,9,27.2,10,50,2.75,32.6,18.0,22.0,63.8,18.0,22.0,0,0,0,0,0,0,0,0,0,0,0,0,0,0,0,0,0,0,0,0,0,0,0,0,0,0,0.0020000000000000018,0.04799999999999999,2.344,0
6178693,2,693,0.16,0.162,0.21,2.504,265,0.012,18,364,35.8,0.035,595,12.0,2.0,2.0,651.5,5.1,3,9,27.2,10,50,2.75,32.6,18.0,22.0,63.8,18.0,22.0,0,0,0,0,0,0,0,0,0,0,0,0,0,0,0,0,0,0,0,0,0,0,0,0,0,0,0.0020000000000000018,0.04799999999999999,2.344,0
6179694,2,694,0.16,0.166,0.2,2.524,264,0.012,18,366,35.9,0.036,595,12.0,2.0,2.0,651.5,5.1,3,9,27.2,10,50,2.73,32.6,18.0,22.0,63.9,18.0,22.0,0,0,0,0,0,0,0,0,0,0,0,0,0,0,0,0,0,0,0,0,0,0,0,0,0,0,0.006000000000000005,0.034,2.364,0
6180694,2,694,0.16,0.166,0.2,2.524,264,0.012,18,366,35.9,0.036,595,12.0,2.0,2.0,651.5,5.1,3,9,27.2,10,50,2.73,32.6,18.0,22.0,63.9,18.0,22.0,0,0,0,0,0,0,0,0,0,0,0,0,0,0,0,0,0,0,0,0,0,0,0,0,0,0,0.006000000000000005,0.034,2.364,0
6181695,2,695,0.15,0.164,0.196,2.515,265,0.012,17,364,35.9,0.041,597,12.0,2.0,2.0,651.4,5.0,3,9,27.2,10,50,2.75,32.5,18.0,22.0,63.8,18.0,22.0,0,0,0,0,0,0,0,0,0,0,0,0,0,0,0,0,1,0,0,0,0,0,0,0,0,0,0.014000000000000012,0.032,2.365,1
6182695,2,695,0.15,0.164,0.196,2.515,265,0.012,17,364,35.9,0.041,597,12.0,2.0,2.0,651.4,5.0,3,9,27.2,10,50,2.75,32.5,18.0,22.0,63.8,18.0,22.0,0,0,0,0,0,0,0,0,0,0,0,0,0,0,0,0,1,0,0,0,0,0,0,0,0,0,0.014000000000000012,0.032,2.365,1
6183696,2,696,0.152,0.166,0.202,2.514,265,0.011,18,364,35.9,0.042,595,12.0,2.0,2.0,651.4,5.0,3,9,27.2,10,50,2.75,32.5,18.0,22.0,63.8,18.0,22.0,0,0,0,0,0,0,0,0,0,0,0,0,0,0,0,0,0,0,0,0,0,0,0,0,0,0,0.014000000000000012,0.036000000000000004,2.3619999999999997,0
6184696,2,696,0.152,0.166,0.202,2.514,265,0.011,18,364,35.9,0.042,595,12.0,2.0,2.0,651.4,5.0,3,9,27.2,10,50,2.75,32.5,18.0,22.0,63.8,18.0,22.0,0,0,0,0,0,0,0,0,0,0,0,0,0,0,0,0,0,0,0,0,0,0,0,0,0,0,0.014000000000000012,0.036000000000000004,2.3619999999999997,0
6185697,2,697,0.158,0.166,0.206,2.516,265,0.012,17,364,35.9,0.033,596,12.0,2.0,2.0,651.5,5.0,3,9,27.2,10,50,2.72,32.5,18.0,22.0,63.8,18.0,22.0,0,0,0,0,0,0,0,0,0,0,0,0,0,0,0,0,0,0,0,0,0,0,0,0,0,0,0.008000000000000007,0.03999999999999998,2.358,0
