Repository: heeso0908/hotsix

# 🏭 HotSix — 다이캐스팅 공정 데이터 기반 품질 예측 프로젝트

> 공정 변수 이상 패턴 감지를 통한 불량 발생 사전 경보 시스템

## 📌 프로젝트 개요

다이캐스팅(Die-casting)은 용융 금속을 금형에 고압으로 주입하여 정밀한 제품을 대량 생산하는 공정입니다.

본 프로젝트는 다이캐스팅 설비에서 매 Shot마다 자동으로 수집되는 **공정 변수(주조 압력, 금형 온도, 주입 속도 등)** 및 **센서 데이터(온도, 압력 등)** 를 분석하여, 불량 여부를 사전에 예측하는 머신러닝 기반 품질 예측 시스템을 구축합니다.

### 배경 — 왜 필요한가?

현재 다이캐스팅 현장에서는 미성형, 박리, 기공 등의 불량이 발생해도 **육안 검사에 의존**하여 다음과 같은 문제가 있습니다.

- 판정 기준의 주관성과 검사 속도 한계로 생산성 저하
- 불량 발생 원인 추적이 어려워 공정 개선 및 재발 방지 대책 부족
- 공정 데이터와 품질 검사를 효과적으로 연계하지 못해 실시간 품질 관리 미흡

이를 해결하기 위해 머신러닝 기반의 불량 자동 감지 및 조기 경보 시스템을 개발합니다.

File: notebooks/김희선/archive/product_type_2.csv (part 13 of 20)
Id,Product_Type,Shot,Velocity_1,Velocity_2,Velocity_3,High_Velocity,Cylinder_Pressure,Rapid_Rise_Time,Biscuit_Thickness,Clamping_Force,Cycle_Time,Pressure_Rise_Time,Casting_Pressure,Spray_Time,Spray_1_Time,Spray_2_Time,Melting_Furnace_Temp,Air_Pressure,Air_Pressure_Min,Air_Pressure_Max,Coolant_Temp,Coolant_Temp_Min,Coolant_Temp_Max,Coolant_Pressure,Factory_Temp,Factory_Temp_Min,Factory_Temp_Max,Factory_Humidity,Factory_Humidity_Min,Factory_Humidity_Max,Short_Shot_1,Bubble_1,Exfoliation_1,Blow_Hole_1,Stain_1,Dent_1,Deformation_1,Contamination_1,Impurity_1,Crack_1,Scratch_1,Buring_Mark_1,Inclusions_1,Short_Shot_2,Bubble_2,Exfoliation_2,Blow_Hole_2,Stain_2,Dent_2,Deformation_2,Contamination_2,Impurity_2,Crack_2,Scratch_2,Buring_Mark_2,Inclusions_2,Vel_1_2_Diff,Vel_2_3_Diff,Vel_Total_Range,Any_Defect
6186697,2,697,0.158,0.166,0.206,2.516,265,0.012,17,364,35.9,0.033,596,12.0,2.0,2.0,651.5,5.0,3,9,27.2,10,50,2.72,32.5,18.0,22.0,63.8,18.0,22.0,0,0,0,0,0,0,0,0,0,0,0,0,0,0,0,0,0,0,0,0,0,0,0,0,0,0,0.008000000000000007,0.03999999999999998,2.358,0
6187698,2,698,0.15,0.162,0.195,2.532,265,0.012,17,364,35.9,0.036,595,12.0,2.0,2.0,651.5,5.0,3,9,27.2,10,50,2.72,32.5,18.0,22.0,63.8,18.0,22.0,0,0,0,0,0,0,0,0,0,0,0,0,0,0,0,0,0,0,0,0,0,0,0,0,0,0,0.01200000000000001,0.033,2.382,0
6188698,2,698,0.15,0.162,0.195,2.532,265,0.012,17,364,35.9,0.036,595,12.0,2.0,2.0,651.5,5.0,3,9,27.2,10,50,2.72,32.5,18.0,22.0,63.8,18.0,22.0,0,0,0,0,0,0,0,0,0,0,0,0,0,0,0,0,0,0,0,0,0,0,0,0,0,0,0.01200000000000001,0.033,2.382,0
6189699,2,699,0.162,0.168,0.2,2.507,265,0.012,18,364,35.9,0.034,596,12.0,2.0,2.0,651.7,5.0,3,9,27.2,10,50,2.72,32.5,18.0,22.0,63.7,18.0,22.0,0,0,0,0,0,0,0,0,0,0,0,0,0,0,0,0,0,0,0,0,0,0,0,0,0,0,0.006000000000000005,0.032,2.345,0
6190699,2,699,0.162,0.168,0.2,2.507,265,0.012,18,364,35.9,0.034,596,12.0,2.0,2.0,651.7,5.0,3,9,27.2,10,50,2.72,32.5,18.0,22.0,63.7,18.0,22.0,0,0,0,0,0,0,0,0,0,0,0,0,0,0,0,0,0,0,0,0,0,0,0,0,0,0,0.006000000000000005,0.032,2.345,0
6191700,2,700,0.146,0.172,0.205,2.531,265,0.012,17,364,35.9,0.034,596,12.0,2.0,2.0,652.1,5.0,3,9,27.2,10,50,2.76,32.5,18.0,22.0,63.7,18.0,22.0,0,0,0,0,0,0,0,0,0,0,0,0,0,0,0,0,0,0,0,0,0,0,0,0,0,0,0.025999999999999995,0.033,2.3850000000000002,0
6192700,2,700,0.146,0.172,0.205,2.531,265,0.012,17,364,35.9,0.034,596,12.0,2.0,2.0,652.1,5.0,3,9,27.2,10,50,2.76,32.5,18.0,22.0,63.7,18.0,22.0,0,0,0,0,0,0,0,0,0,0,0,0,0,0,0,0,0,0,0,0,0,0,0,0,0,0,0.025999999999999995,0.033,2.3850000000000002,0
6193701,2,701,0.156,0.166,0.2,2.507,265,0.012,18,363,35.9,0.035,596,12.0,2.0,2.0,652.1,5.0,3,9,27.2,10,50,2.76,32.5,18.0,22.0,63.7,18.0,22.0,0,0,0,0,0,0,0,0,0,0,0,0,0,0,0,0,0,0,0,0,0,0,0,0,0,0,0.010000000000000009,0.034,2.351,0
6194701,2,701,0.156,0.166,0.2,2.507,265,0.012,18,363,35.9,0.035,596,12.0,2.0,2.0,652.1,5.0,3,9,27.2,10,50,2.76,32.5,18.0,22.0,63.7,18.0,22.0,0,0,0,0,0,0,0,0,0,0,0,0,0,0,0,0,0,0,0,0,0,0,0,0,0,0,0.010000000000000009,0.034,2.351,0
6195702,2,702,0.158,0.162,0.208,2.532,265,0.012,17,364,35.8,0.036,596,12.0,2.0,2.0,652.5,4.9,3,9,27.3,10,50,2.74,32.5,18.0,22.0,63.8,18.0,22.0,0,0,0,0,0,0,0,0,0,0,0,0,0,0,0,0,1,0,0,0,0,0,0,0,0,0,0.0040000000000000036,0.045999999999999985,2.374,1
6196702,2,702,0.158,0.162,0.208,2.532,265,0.012,17,364,35.8,0.036,596,12.0,2.0,2.0,652.5,4.9,3,9,27.3,10,50,2.74,32.5,18.0,22.0,63.8,18.0,22.0,0,0,0,0,0,0,0,0,0,0,0,0,0,0,0,0,1,0,0,0,0,0,0,0,0,0,0.0040000000000000036,0.045999999999999985,2.374,1
6197703,2,703,0.152,0.168,0.202,2.537,265,0.012,17,364,35.9,0.035,596,12.0,2.0,2.0,652.5,4.9,3,9,27.3,10,50,2.74,32.5,18.0,22.0,63.8,18.0,22.0,0,0,0,0,0,0,0,0,0,0,0,0,0,0,0,0,0,0,0,0,0,0,0,0,0,0,0.016000000000000014,0.034,2.385,0
6198703,2,703,0.152,0.168,0.202,2.537,265,0.012,17,364,35.9,0.035,596,12.0,2.0,2.0,652.5,4.9,3,9,27.3,10,50,2.74,32.5,18.0,22.0,63.8,18.0,22.0,0,0,0,0,0,0,0,0,0,0,0,0,0,0,0,0,0,0,0,0,0,0,0,0,0,0,0.016000000000000014,0.034,2.385,0
6199704,2,704,0.154,0.168,0.2,2.521,265,0.012,18,364,35.7,0.035,596,12.1,2.0,2.0,653.1,4.9,3,9,27.2,10,50,2.74,32.5,18.0,22.0,63.9,18.0,22.0,0,0,0,0,0,0,0,0,0,0,0,0,0,0,0,0,0,0,0,0,0,0,0,0,0,0,0.014000000000000012,0.032,2.367,0
6200704,2,704,0.154,0.168,0.2,2.521,265,0.012,18,364,35.7,0.035,596,12.1,2.0,2.0,653.1,4.9,3,9,27.2,10,50,2.74,32.5,18.0,22.0,63.9,18.0,22.0,0,0,0,0,0,0,0,0,0,0,0,0,0,0,0,0,0,0,0,0,0,0,0,0,0,0,0.014000000000000012,0.032,2.367,0
6201705,2,705,0.158,0.173,0.212,2.536,265,0.011,18,364,35.8,0.035,595,12.0,2.0,2.0,653.6,4.9,3,9,27.3,10,50,2.74,32.5,18.0,22.0,63.9,18.0,22.0,0,0,0,0,0,0,0,0,0,0,0,0,0,0,0,0,0,0,0,0,0,0,0,0,0,0,0.014999999999999986,0.03900000000000001,2.378,0
6202705,2,705,0.158,0.173,0.212,2.536,265,0.011,18,364,35.8,0.035,595,12.0,2.0,2.0,653.6,4.9,3,9,27.3,10,50,2.74,32.5,18.0,22.0,63.9,18.0,22.0,0,0,0,0,0,0,0,0,0,0,0,0,0,0,0,0,0,0,0,0,0,0,0,0,0,0,0.014999999999999986,0.03900000000000001,2.378,0
6203706,2,706,0.158,0.17,0.197,2.518,265,0.012,18,364,35.8,0.042,596,12.0,2.0,2.0,653.6,4.9,3,9,27.3,10,50,2.74,32.5,18.0,22.0,63.9,18.0,22.0,0,0,0,0,0,0,0,0,0,0,0,0,0,0,0,0,0,0,0,0,0,0,0,0,0,0,0.01200000000000001,0.026999999999999996,2.36,0
6204706,2,706,0.158,0.17,0.197,2.518,265,0.012,18,364,35.8,0.042,596,12.0,2.0,2.0,653.6,4.9,3,9,27.3,10,50,2.74,32.5,18.0,22.0,63.9,18.0,22.0,0,0,0,0,0,0,0,0,0,0,0,0,0,0,0,0,0,0,0,0,0,0,0,0,0,0,0.01200000000000001,0.026999999999999996,2.36,0
6205707,2,707,0.158,0.166,0.202,2.53,265,0.011,18,366,35.8,0.036,597,12.0,2.0,2.0,654.4,4.9,3,9,27.3,10,50,2.74,32.5,18.0,22.0,64.1,18.0,22.0,0,0,0,0,0,0,0,0,0,0,0,0,0,0,0,0,0,0,0,0,0,0,0,0,0,0,0.008000000000000007,0.036000000000000004,2.372,0
6206707,2,707,0.158,0.166,0.202,2.53,265,0.011,18,366,35.8,0.036,597,12.0,2.0,2.0,654.4,4.9,3,9,27.3,10,50,2.74,32.5,18.0,22.0,64.1,18.0,22.0,0,0,0,0,0,0,0,0,0,0,0,0,0,0,0,0,0,0,0,0,0,0,0,0,0,0,0.008000000000000007,0.036000000000000004,2.372,0
6207708,2,708,0.15,0.172,0.203,2.535,265,0.013,18,363,35.8,0.035,596,12.0,2.0,2.0,654.4,4.9,3,9,27.3,10,50,2.74,32.5,18.0,22.0,64.1,18.0,22.0,0,0,0,0,0,0,0,0,0,0,0,0,0,0,0,0,0,0,0,0,0,0,0,0,0,0,0.021999999999999992,0.031000000000000028,2.3850000000000002,0
6208708,2,708,0.15,0.172,0.203,2.535,265,0.013,18,363,35.8,0.035,596,12.0,2.0,2.0,654.4,4.9,3,9,27.3,10,50,2.74,32.5,18.0,22.0,64.1,18.0,22.0,0,0,0,0,0,0,0,0,0,0,0,0,0,0,0,0,0,0,0,0,0,0,0,0,0,0,0.021999999999999992,0.031000000000000028,2.3850000000000002,0
6209709,2,709,0.157,0.166,0.194,2.536,265,0.011,16,364,35.8,0.035,596,12.0,2.0,2.0,654.7,4.9,3,9,27.3,10,50,2.74,32.5,18.0,22.0,64.1,18.0,22.0,0,0,0,0,0,0,0,0,0,0,0,0,0,0,0,0,0,0,0,0,0,0,0,0,0,0,0.009000000000000008,0.027999999999999997,2.379,0
6210709,2,709,0.157,0.166,0.194,2.536,265,0.011,16,364,35.8,0.035,596,12.0,2.0,2.0,654.7,4.9,3,9,27.3,10,50,2.74,32.5,18.0,22.0,64.1,18.0,22.0,0,0,0,0,0,0,0,0,0,0,0,0,0,0,0,0,0,0,0,0,0,0,0,0,0,0,0.009000000000000008,0.027999999999999997,2.379,0
6211710,2,710,0.144,0.176,0.197,2.534,265,0.012,19,364,35.7,0.035,596,12.0,2.0,2.0,655.0,4.9,3,9,27.3,10,50,2.74,32.5,18.0,22.0,64.1,18.0,22.0,1,0,0,0,0,0,0,0,0,0,0,0,0,0,0,0,0,0,0,0,0,0,0,0,0,0,0.032,0.02100000000000002,2.3899999999999997,1
6212710,2,710,0.144,0.176,0.197,2.534,265,0.012,19,364,35.7,0.035,596,12.0,2.0,2.0,655.0,4.9,3,9,27.3,10,50,2.74,32.5,18.0,22.0,64.1,18.0,22.0,1,0,0,0,0,0,0,0,0,0,0,0,0,0,0,0,0,0,0,0,0,0,0,0,0,0,0.032,0.02100000000000002,2.3899999999999997,1
6213711,2,711,0.144,0.176,0.197,2.534,265,0.012,19,364,35.7,0.035,596,12.0,2.0,2.0,655.0,4.9,3,9,27.3,10,50,2.74,32.5,18.0,22.0,64.1,18.0,22.0,0,0,0,0,0,0,0,0,0,0,0,0,0,0,0,0,1,0,0,0,0,0,0,0,0,0,0.032,0.02100000000000002,2.3899999999999997,1
6214711,2,711,0.144,0.176,0.197,2.534,265,0.012,19,364,35.7,0.035,596,12.0,2.0,2.0,655.0,4.9,3,9,27.3,10,50,2.74,32.5,18.0,22.0,64.1,18.0,22.0,0,0,0,0,0,0,0,0,0,0,0,0,0,0,0,0,1,0,0,0,0,0,0,0,0,0,0.032,0.02100000000000002,2.3899999999999997,1
6215712,2,712,0.141,0.17,0.202,2.526,265,0.012,19,363,35.8,0.035,596,12.0,2.0,2.0,655.0,5.0,3,9,27.2,10,50,2.76,32.5,18.0,22.0,64.1,18.0,22.0,0,0,0,0,0,0,0,0,0,0,0,0,0,0,0,0,0,0,0,0,0,0,0,0,0,0,0.029000000000000026,0.032,2.385,0
6216712,2,712,0.141,0.17,0.202,2.526,265,0.012,19,363,35.8,0.035,596,12.0,2.0,2.0,655.0,5.0,3,9,27.2,10,50,2.76,32.5,18.0,22.0,64.1,18.0,22.0,0,0,0,0,0,0,0,0,0,0,0,0,0,0,0,0,0,0,0,0,0,0,0,0,0,0,0.029000000000000026,0.032,2.385,0
6217713,2,713,0.152,0.172,0.198,2.521,265,0.013,19,366,35.8,0.035,596,12.0,2.0,2.0,655.0,5.0,3,9,27.2,10,50,2.76,32.5,18.0,22.0,64.1,18.0,22.0,0,0,0,0,0,0,0,0,0,0,0,0,0,0,0,0,0,0,0,0,0,0,0,0,0,0,0.01999999999999999,0.026000000000000023,2.3689999999999998,0
6218713,2,713,0.152,0.172,0.198,2.521,265,0.013,19,366,35.8,0.035,596,12.0,2.0,2.0,655.0,5.0,3,9,27.2,10,50,2.76,32.5,18.0,22.0,64.1,18.0,22.0,0,0,0,0,0,0,0,0,0,0,0,0,0,0,0,0,0,0,0,0,0,0,0,0,0,0,0.01999999999999999,0.026000000000000023,2.3689999999999998,0
6219714,2,714,0.154,0.174,0.2,2.517,265,0.012,19,366,35.8,0.035,596,12.0,2.0,2.0,654.6,5.1,3,9,27.2,10,50,2.74,32.5,18.0,22.0,64.0,18.0,22.0,0,0,0,0,0,0,0,0,0,0,0,0,0,0,0,0,0,0,0,0,0,0,0,0,0,0,0.01999999999999999,0.026000000000000023,2.363,0
6220714,2,714,0.154,0.174,0.2,2.517,265,0.012,19,366,35.8,0.035,596,12.0,2.0,2.0,654.6,5.1,3,9,27.2,10,50,2.74,32.5,18.0,22.0,64.0,18.0,22.0,0,0,0,0,0,0,0,0,0,0,0,0,0,0,0,0,0,0,0,0,0,0,0,0,0,0,0.01999999999999999,0.026000000000000023,2.363,0
6221715,2,715,0.16,0.166,0.208,2.506,265,0.009,19,366,35.8,0.035,596,12.0,2.0,2.0,654.2,5.1,3,9,27.2,10,50,2.74,32.4,18.0,22.0,64.1,18.0,22.0,0,0,0,0,0,0,0,0,0,0,0,0,0,0,0,0,0,0,0,0,0,0,0,0,0,0,0.006000000000000005,0.04199999999999998,2.3459999999999996,0
6222715,2,715,0.16,0.166,0.208,2.506,265,0.009,19,366,35.8,0.035,596,12.0,2.0,2.0,654.2,5.1,3,9,27.2,10,50,2.74,32.4,18.0,22.0,64.1,18.0,22.0,0,0,0,0,0,0,0,0,0,0,0,0,0,0,0,0,0,0,0,0,0,0,0,0,0,0,0.006000000000000005,0.04199999999999998,2.3459999999999996,0
6223716,2,716,0.16,0.174,0.206,2.524,265,0.012,18,364,35.9,0.036,596,12.0,2.0,2.0,654.2,5.1,3,9,27.2,10,50,2.74,32.4,18.0,22.0,64.1,18.0,22.0,0,0,0,0,0,0,0,0,0,0,0,0,0,0,0,0,0,0,0,0,0,0,0,0,0,0,0.013999999999999985,0.032,2.364,0
6224716,2,716,0.16,0.174,0.206,2.524,265,0.012,18,364,35.9,0.036,596,12.0,2.0,2.0,654.2,5.1,3,9,27.2,10,50,2.74,32.4,18.0,22.0,64.1,18.0,22.0,0,0,0,0,0,0,0,0,0,0,0,0,0,0,0,0,0,0,0,0,0,0,0,0,0,0,0.013999999999999985,0.032,2.364,0
6225717,2,717,0.156,0.168,0.211,2.503,265,0.012,19,364,35.9,0.036,596,12.0,2.0,2.0,653.6,5.1,3,9,27.2,10,50,2.74,32.4,18.0,22.0,64.2,18.0,22.0,0,0,0,0,0,0,0,0,0,0,0,0,0,0,0,0,0,0,0,0,0,0,0,0,0,0,0.01200000000000001,0.04299999999999998,2.347,0
6226717,2,717,0.156,0.168,0.211,2.503,265,0.012,19,364,35.9,0.036,596,12.0,2.0,2.0,653.6,5.1,3,9,27.2,10,50,2.74,32.4,18.0,22.0,64.2,18.0,22.0,0,0,0,0,0,0,0,0,0,0,0,0,0,0,0,0,0,0,0,0,0,0,0,0,0,0,0.01200000000000001,0.04299999999999998,2.347,0
6227718,2,718,0.158,0.173,0.204,2.502,265,0.011,19,364,35.9,0.036,596,12.0,2.0,2.0,653.6,5.1,3,9,27.2,10,50,2.74,32.4,18.0,22.0,64.2,18.0,22.0,0,0,0,0,0,0,0,0,0,0,0,0,0,0,0,0,0,0,0,0,0,0,0,0,0,0,0.014999999999999986,0.031,2.344,0
6228718,2,718,0.158,0.173,0.204,2.502,265,0.011,19,364,35.9,0.036,596,12.0,2.0,2.0,653.6,5.1,3,9,27.2,10,50,2.74,32.4,18.0,22.0,64.2,18.0,22.0,0,0,0,0,0,0,0,0,0,0,0,0,0,0,0,0,0,0,0,0,0,0,0,0,0,0,0.014999999999999986,0.031,2.344,0
6229719,2,719,0.153,0.171,0.2,2.521,265,0.011,18,366,35.8,0.034,595,12.0,2.0,2.0,652.8,5.1,3,9,27.3,10,50,2.73,32.4,18.0,22.0,64.2,18.0,22.0,0,0,0,0,0,0,0,0,0,0,0,0,0,0,0,0,0,0,0,0,0,0,0,0,0,0,0.018000000000000016,0.028999999999999998,2.368,0
6230719,2,719,0.153,0.171,0.2,2.521,265,0.011,18,366,35.8,0.034,595,12.0,2.0,2.0,652.8,5.1,3,9,27.3,10,50,2.73,32.4,18.0,22.0,64.2,18.0,22.0,0,0,0,0,0,0,0,0,0,0,0,0,0,0,0,0,0,0,0,0,0,0,0,0,0,0,0.018000000000000016,0.028999999999999998,2.368,0
6231720,2,720,0.153,0.171,0.2,2.521,265,0.011,18,366,35.8,0.034,595,12.0,2.0,2.0,652.5,5.1,3,9,27.3,10,50,2.74,32.4,18.0,22.0,64.1,18.0,22.0,0,0,0,0,0,0,0,0,0,0,0,0,0,0,0,0,0,0,0,0,0,0,0,0,0,0,0.018000000000000016,0.028999999999999998,2.368,0
6232720,2,720,0.153,0.171,0.2,2.521,265,0.011,18,366,35.8,0.034,595,12.0,2.0,2.0,652.5,5.1,3,9,27.3,10,50,2.74,32.4,18.0,22.0,64.1,18.0,22.0,0,0,0,0,0,0,0,0,0,0,0,0,0,0,0,0,0,0,0,0,0,0,0,0,0,0,0.018000000000000016,0.028999999999999998,2.368,0
6233721,2,721,0.158,0.168,0.206,2.524,265,0.014,18,366,35.8,0.035,596,12.0,2.0,2.0,652.5,5.1,3,9,27.3,10,50,2.74,32.4,18.0,22.0,64.1,18.0,22.0,0,0,0,0,0,0,0,0,0,0,0,0,0,0,0,0,0,0,0,0,0,0,0,0,0,0,0.010000000000000009,0.03799999999999998,2.366,0
6234721,2,721,0.158,0.168,0.206,2.524,265,0.014,18,366,35.8,0.035,596,12.0,2.0,2.0,652.5,5.1,3,9,27.3,10,50,2.74,32.4,18.0,22.0,64.1,18.0,22.0,0,0,0,0,0,0,0,0,0,0,0,0,0,0,0,0,0,0,0,0,0,0,0,0,0,0,0.010000000000000009,0.03799999999999998,2.366,0
6235722,2,722,0.152,0.178,0.2,2.524,265,0.012,19,366,35.8,0.036,596,12.0,2.0,2.0,652.5,5.1,3,9,27.3,10,50,2.76,32.4,18.0,22.0,64.2,18.0,22.0,0,0,0,0,0,0,0,0,0,0,0,0,0,0,0,0,0,0,0,0,0,0,0,0,0,0,0.025999999999999995,0.02200000000000002,2.372,0
6236722,2,722,0.152,0.178,0.2,2.524,265,0.012,19,366,35.8,0.036,596,12.0,2.0,2.0,652.5,5.1,3,9,27.3,10,50,2.76,32.4,18.0,22.0,64.2,18.0,22.0,0,0,0,0,0,0,0,0,0,0,0,0,0,0,0,0,0,0,0,0,0,0,0,0,0,0,0.025999999999999995,0.02200000000000002,2.372,0
6237723,2,723,0.16,0.172,0.208,2.491,265,0.012,19,364,35.9,0.036,596,12.0,2.0,2.0,652.5,5.1,3,9,27.3,10,50,2.76,32.4,18.0,22.0,64.2,18.0,22.0,0,0,0,0,0,0,0,0,0,0,0,0,0,0,0,0,0,0,0,0,0,0,0,0,0,0,0.011999999999999983,0.036000000000000004,2.331,0
6238723,2,723,0.16,0.172,0.208,2.491,265,0.012,19,364,35.9,0.036,596,12.0,2.0,2.0,652.5,5.1,3,9,27.3,10,50,2.76,32.4,18.0,22.0,64.2,18.0,22.0,0,0,0,0,0,0,0,0,0,0,0,0,0,0,0,0,0,0,0,0,0,0,0,0,0,0,0.011999999999999983,0.036000000000000004,2.331,0
6239724,2,724,0.148,0.166,0.2,2.534,265,0.012,16,366,35.8,0.034,597,12.0,2.0,2.0,652.4,5.1,3,9,27.3,10,50,2.75,32.5,18.0,22.0,64.2,18.0,22.0,0,0,0,0,0,0,0,0,0,0,0,0,0,0,0,0,0,0,0,0,0,0,0,0,0,0,0.018000000000000016,0.034,2.3859999999999997,0
6240724,2,724,0.148,0.166,0.2,2.534,265,0.012,16,366,35.8,0.034,597,12.0,2.0,2.0,652.4,5.1,3,9,27.3,10,50,2.75,32.5,18.0,22.0,64.2,18.0,22.0,0,0,0,0,0,0,0,0,0,0,0,0,0,0,0,0,0,0,0,0,0,0,0,0,0,0,0.018000000000000016,0.034,2.3859999999999997,0
6241725,2,725,0.149,0.174,0.206,2.52,265,0.012,19,366,35.8,0.036,596,12.0,2.0,2.0,652.4,5.1,3,9,27.3,10,50,2.75,32.5,18.0,22.0,64.2,18.0,22.0,0,0,0,0,0,0,0,0,0,0,0,0,0,0,0,0,0,0,0,0,0,0,0,0,0,0,0.024999999999999994,0.032,2.371,0
6242725,2,725,0.149,0.174,0.206,2.52,265,0.012,19,366,35.8,0.036,596,12.0,2.0,2.0,652.4,5.1,3,9,27.3,10,50,2.75,32.5,18.0,22.0,64.2,18.0,22.0,0,0,0,0,0,0,0,0,0,0,0,0,0,0,0,0,0,0,0,0,0,0,0,0,0,0,0.024999999999999994,0.032,2.371,0
6243726,2,726,0.158,0.166,0.208,2.51,265,0.012,18,366,35.8,0.034,596,12.0,2.0,2.0,652.4,5.1,3,9,27.3,10,50,2.75,32.4,18.0,22.0,64.2,18.0,22.0,0,0,0,0,0,0,0,0,0,0,0,0,0,0,0,0,0,0,0,0,0,0,0,0,0,0,0.008000000000000007,0.04199999999999998,2.352,0
6244726,2,726,0.158,0.166,0.208,2.51,265,0.012,18,366,35.8,0.034,596,12.0,2.0,2.0,652.4,5.1,3,9,27.3,10,50,2.75,32.4,18.0,22.0,64.2,18.0,22.0,0,0,0,0,0,0,0,0,0,0,0,0,0,0,0,0,0,0,0,0,0,0,0,0,0,0,0.008000000000000007,0.04199999999999998,2.352,0
6245727,2,727,0.154,0.171,0.206,2.507,265,0.012,19,366,35.9,0.036,596,12.0,2.0,2.0,652.0,5.2,3,9,27.3,10,50,2.75,32.4,18.0,22.0,64.3,18.0,22.0,0,0,0,0,0,0,0,0,0,0,0,0,0,0,0,0,0,0,0,0,0,0,0,0,0,0,0.017000000000000015,0.034999999999999976,2.353,0
6246727,2,727,0.154,0.171,0.206,2.507,265,0.012,19,366,35.9,0.036,596,12.0,2.0,2.0,652.0,5.2,3,9,27.3,10,50,2.75,32.4,18.0,22.0,64.3,18.0,22.0,0,0,0,0,0,0,0,0,0,0,0,0,0,0,0,0,0,0,0,0,0,0,0,0,0,0,0.017000000000000015,0.034999999999999976,2.353,0
6247728,2,728,0.156,0.176,0.2,2.524,265,0.012,18,366,35.9,0.036,596,12.0,2.0,2.0,652.0,5.2,3,9,27.3,10,50,2.75,32.4,18.0,22.0,64.3,18.0,22.0,0,0,0,0,0,0,0,0,0,0,0,0,0,0,0,0,0,0,0,0,0,0,0,0,0,0,0.01999999999999999,0.02400000000000002,2.368,0
6248728,2,728,0.156,0.176,0.2,2.524,265,0.012,18,366,35.9,0.036,596,12.0,2.0,2.0,652.0,5.2,3,9,27.3,10,50,2.75,32.4,18.0,22.0,64.3,18.0,22.0,0,0,0,0,0,0,0,0,0,0,0,0,0,0,0,0,0,0,0,0,0,0,0,0,0,0,0.01999999999999999,0.02400000000000002,2.368,0
6249729,2,729,0.156,0.173,0.204,2.52,265,0.012,18,366,35.8,0.036,596,12.0,2.0,2.0,651.6,5.2,3,9,27.3,10,50,2.75,32.4,18.0,22.0,64.4,18.0,22.0,0,0,0,0,0,0,0,0,0,0,0,0,0,0,0,0,0,0,0,0,0,0,0,0,0,0,0.016999999999999987,0.031,2.364,0
6250729,2,729,0.156,0.173,0.204,2.52,265,0.012,18,366,35.8,0.036,596,12.0,2.0,2.0,651.6,5.2,3,9,27.3,10,50,2.75,32.4,18.0,22.0,64.4,18.0,22.0,0,0,0,0,0,0,0,0,0,0,0,0,0,0,0,0,0,0,0,0,0,0,0,0,0,0,0.016999999999999987,0.031,2.364,0
6251730,2,730,0.154,0.168,0.202,2.523,265,0.012,18,366,35.8,0.036,596,12.0,2.0,2.0,651.6,5.2,3,9,27.3,10,50,2.75,32.4,18.0,22.0,64.4,18.0,22.0,0,0,0,0,0,0,0,0,0,0,0,0,0,0,0,0,0,0,0,0,0,0,0,0,0,0,0.014000000000000012,0.034,2.369,0
6252730,2,730,0.154,0.168,0.202,2.523,265,0.012,18,366,35.8,0.036,596,12.0,2.0,2.0,651.6,5.2,3,9,27.3,10,50,2.75,32.4,18.0,22.0,64.4,18.0,22.0,0,0,0,0,0,0,0,0,0,0,0,0,0,0,0,0,0,0,0,0,0,0,0,0,0,0,0.014000000000000012,0.034,2.369,0
6253731,2,731,0.154,0.17,0.202,2.52,265,0.012,18,366,35.8,0.034,595,12.0,2.0,2.0,650.9,5.1,3,9,27.3,10,50,2.72,32.3,18.0,22.0,64.4,18.0,22.0,0,0,0,0,0,0,0,0,0,0,0,0,0,0,0,0,0,0,0,0,0,0,0,0,0,0,0.016000000000000014,0.032,2.366,0
6254731,2,731,0.154,0.17,0.202,2.52,265,0.012,18,366,35.8,0.034,595,12.0,2.0,2.0,650.9,5.1,3,9,27.3,10,50,2.72,32.3,18.0,22.0,64.4,18.0,22.0,0,0,0,0,0,0,0,0,0,0,0,0,0,0,0,0,0,0,0,0,0,0,0,0,0,0,0.016000000000000014,0.032,2.366,0
6255732,2,732,0.152,0.164,0.2,2.515,265,0.012,17,366,35.8,0.042,596,12.0,2.0,2.0,649.6,5.1,3,9,27.3,10,50,2.76,32.3,18.0,22.0,64.5,18.0,22.0,0,0,0,0,0,0,0,0,0,0,0,0,0,0,0,0,0,0,0,0,0,0,0,0,0,0,0.01200000000000001,0.036000000000000004,2.363,0
6256732,2,732,0.152,0.164,0.2,2.515,265,0.012,17,366,35.8,0.042,596,12.0,2.0,2.0,649.6,5.1,3,9,27.3,10,50,2.76,32.3,18.0,22.0,64.5,18.0,22.0,0,0,0,0,0,0,0,0,0,0,0,0,0,0,0,0,0,0,0,0,0,0,0,0,0,0,0.01200000000000001,0.036000000000000004,2.363,0
6257044,2,44,0.15,0.166,0.208,2.525,265,0.009,17,359,35.9,0.035,595,12.0,2.0,2.0,669.5,5.2,3,9,26.5,10,50,2.63,35.0,18.0,22.0,57.9,18.0,22.0,1,0,0,0,0,0,0,0,0,0,0,0,0,0,0,0,0,0,0,0,0,0,0,0,0,0,0.016000000000000014,0.04199999999999998,2.375,1
6258044,2,44,0.15,0.166,0.208,2.525,265,0.009,17,359,35.9,0.035,595,12.0,2.0,2.0,669.5,5.2,3,9,26.5,10,50,2.63,35.0,18.0,22.0,57.9,18.0,22.0,1,0,0,0,0,0,0,0,0,0,0,0,0,0,0,0,0,0,0,0,0,0,0,0,0,0,0.016000000000000014,0.04199999999999998,2.375,1
6259045,2,45,0.156,0.178,0.208,2.538,265,0.011,17,361,35.9,0.035,596,12.0,2.0,2.0,669.6,5.2,3,9,26.5,10,50,2.62,35.0,18.0,22.0,57.8,18.0,22.0,0,0,0,0,0,0,0,0,0,0,0,0,0,0,0,0,0,0,0,0,0,0,0,0,0,0,0.021999999999999992,0.03,2.3819999999999997,0
6260045,2,45,0.156,0.178,0.208,2.538,265,0.011,17,361,35.9,0.035,596,12.0,2.0,2.0,669.6,5.2,3,9,26.5,10,50,2.62,35.0,18.0,22.0,57.8,18.0,22.0,0,0,0,0,0,0,0,0,0,0,0,0,0,0,0,0,0,0,0,0,0,0,0,0,0,0,0.021999999999999992,0.03,2.3819999999999997,0
6261046,2,46,0.152,0.17,0.2,2.524,265,0.009,17,361,35.9,0.035,596,12.0,2.0,2.0,669.7,5.2,3,9,26.5,10,50,2.64,35.0,18.0,22.0,57.7,18.0,22.0,0,0,0,0,0,0,0,0,0,0,0,0,0,0,0,0,0,0,0,0,0,0,0,0,0,0,0.018000000000000016,0.03,2.372,0
6262046,2,46,0.152,0.17,0.2,2.524,265,0.009,17,361,35.9,0.035,596,12.0,2.0,2.0,669.7,5.2,3,9,26.5,10,50,2.64,35.0,18.0,22.0,57.7,18.0,22.0,0,0,0,0,0,0,0,0,0,0,0,0,0,0,0,0,0,0,0,0,0,0,0,0,0,0,0.018000000000000016,0.03,2.372,0
6263047,2,47,0.157,0.168,0.205,2.547,265,0.012,16,352,35.9,0.036,595,12.0,2.0,2.0,669.7,5.2,3,9,26.5,10,50,2.64,35.0,18.0,22.0,57.7,18.0,22.0,1,0,0,0,0,0,0,0,0,0,0,0,0,0,0,0,0,0,0,0,0,0,0,0,0,0,0.01100000000000001,0.03699999999999998,2.39,1
6264047,2,47,0.157,0.168,0.205,2.547,265,0.012,16,352,35.9,0.036,595,12.0,2.0,2.0,669.7,5.2,3,9,26.5,10,50,2.64,35.0,18.0,22.0,57.7,18.0,22.0,1,0,0,0,0,0,0,0,0,0,0,0,0,0,0,0,0,0,0,0,0,0,0,0,0,0,0.01100000000000001,0.03699999999999998,2.39,1
6265005,2,5,0.154,0.168,0.196,2.544,265,0.012,16,352,35.9,0.035,595,12.0,2.0,2.0,669.6,5.1,3,9,26.5,10,50,2.62,35.0,18.0,22.0,57.7,18.0,22.0,1,0,0,0,0,0,0,0,0,0,0,0,0,0,0,0,0,0,0,0,0,0,0,0,0,0,0.014000000000000012,0.027999999999999997,2.39,1
6266005,2,5,0.154,0.168,0.196,2.544,265,0.012,16,352,35.9,0.035,595,12.0,2.0,2.0,669.6,5.1,3,9,26.5,10,50,2.62,35.0,18.0,22.0,57.7,18.0,22.0,1,0,0,0,0,0,0,0,0,0,0,0,0,0,0,0,0,0,0,0,0,0,0,0,0,0,0.014000000000000012,0.027999999999999997,2.39,1
6267006,2,6,0.15,0.174,0.2,2.533,265,0.012,16,352,35.8,0.036,595,12.0,2.0,2.0,669.6,5.1,3,9,26.5,10,50,2.62,35.0,18.0,22.0,57.7,18.0,22.0,0,0,0,0,0,0,0,0,0,0,0,0,0,0,0,0,1,0,0,0,0,0,0,0,0,0,0.023999999999999994,0.026000000000000023,2.383,1
6268006,2,6,0.15,0.174,0.2,2.533,265,0.012,16,352,35.8,0.036,595,12.0,2.0,2.0,669.6,5.1,3,9,26.5,10,50,2.62,35.0,18.0,22.0,57.7,18.0,22.0,0,0,0,0,0,0,0,0,0,0,0,0,0,0,0,0,1,0,0,0,0,0,0,0,0,0,0.023999999999999994,0.026000000000000023,2.383,1
6269007,2,7,0.154,0.165,0.206,2.541,264,0.012,16,361,35.9,0.036,595,12.0,2.0,2.0,670.1,5.1,3,9,26.5,10,50,2.65,35.0,18.0,22.0,57.7,18.0,22.0,0,0,0,0,0,0,0,0,0,0,0,0,0,0,0,0,0,0,0,0,0,0,0,0,0,0,0.01100000000000001,0.04099999999999998,2.387,0
6270007,2,7,0.154,0.165,0.206,2.541,264,0.012,16,361,35.9,0.036,595,12.0,2.0,2.0,670.1,5.1,3,9,26.5,10,50,2.65,35.0,18.0,22.0,57.7,18.0,22.0,0,0,0,0,0,0,0,0,0,0,0,0,0,0,0,0,0,0,0,0,0,0,0,0,0,0,0.01100000000000001,0.04099999999999998,2.387,0
6271008,2,8,0.152,0.168,0.206,2.508,264,0.011,16,361,35.9,0.038,595,12.0,2.0,2.0,670.4,5.1,3,9,26.5,10,50,2.63,35.0,18.0,22.0,57.7,18.0,22.0,0,0,0,0,0,0,0,0,0,0,0,0,0,0,0,0,0,0,0,0,0,0,0,0,0,0,0.016000000000000014,0.03799999999999998,2.356,0
6272008,2,8,0.152,0.168,0.206,2.508,264,0.011,16,361,35.9,0.038,595,12.0,2.0,2.0,670.4,5.1,3,9,26.5,10,50,2.63,35.0,18.0,22.0,57.7,18.0,22.0,0,0,0,0,0,0,0,0,0,0,0,0,0,0,0,0,0,0,0,0,0,0,0,0,0,0,0.016000000000000014,0.03799999999999998,2.356,0
6273009,2,9,0.142,0.168,0.206,2.537,265,0.012,17,363,35.9,0.035,595,12.0,2.0,2.0,670.4,5.1,3,9,26.5,10,50,2.63,35.0,18.0,22.0,57.7,18.0,22.0,0,0,0,0,0,0,0,0,0,0,0,0,0,0,0,0,0,0,0,0,0,0,0,0,0,0,0.026000000000000023,0.03799999999999998,2.395,0
6274009,2,9,0.142,0.168,0.206,2.537,265,0.012,17,363,35.9,0.035,595,12.0,2.0,2.0,670.4,5.1,3,9,26.5,10,50,2.63,35.0,18.0,22.0,57.7,18.0,22.0,0,0,0,0,0,0,0,0,0,0,0,0,0,0,0,0,0,0,0,0,0,0,0,0,0,0,0.026000000000000023,0.03799999999999998,2.395,0
6275010,2,10,0.142,0.168,0.206,2.537,265,0.012,17,363,35.9,0.035,595,12.0,2.0,2.0,670.6,5.0,3,9,26.5,10,50,2.62,35.0,18.0,22.0,57.7,18.0,22.0,0,0,0,0,0,0,0,0,0,0,0,0,0,0,0,0,0,0,0,0,0,0,0,0,0,0,0.026000000000000023,0.03799999999999998,2.395,0
6276010,2,10,0.142,0.168,0.206,2.537,265,0.012,17,363,35.9,0.035,595,12.0,2.0,2.0,670.6,5.0,3,9,26.5,10,50,2.62,35.0,18.0,22.0,57.7,18.0,22.0,0,0,0,0,0,0,0,0,0,0,0,0,0,0,0,0,0,0,0,0,0,0,0,0,0,0,0.026000000000000023,0.03799999999999998,2.395,0
6277011,2,11,0.144,0.174,0.205,2.534,264,0.012,15,352,35.8,0.036,595,12.0,2.0,2.0,670.6,5.0,3,9,26.5,10,50,2.62,35.0,18.0,22.0,57.7,18.0,22.0,0,0,0,0,0,0,0,0,0,0,0,0,0,0,0,0,0,0,0,0,0,0,0,0,0,0,0.03,0.031,2.3899999999999997,0
6278011,2,11,0.144,0.174,0.205,2.534,264,0.012,15,352,35.8,0.036,595,12.0,2.0,2.0,670.6,5.0,3,9,26.5,10,50,2.62,35.0,18.0,22.0,57.7,18.0,22.0,0,0,0,0,0,0,0,0,0,0,0,0,0,0,0,0,0,0,0,0,0,0,0,0,0,0,0.03,0.031,2.3899999999999997,0
6279012,2,12,0.154,0.164,0.2,2.535,265,0.011,16,352,36.0,0.035,595,12.0,2.0,2.0,671.2,5.0,3,9,26.5,10,50,2.62,35.0,18.0,22.0,57.7,18.0,22.0,0,0,0,0,0,0,0,0,0,0,0,0,0,0,0,0,0,0,0,0,0,0,0,0,0,0,0.010000000000000009,0.036000000000000004,2.3810000000000002,0
6280012,2,12,0.154,0.164,0.2,2.535,265,0.011,16,352,36.0,0.035,595,12.0,2.0,2.0,671.2,5.0,3,9,26.5,10,50,2.62,35.0,18.0,22.0,57.7,18.0,22.0,0,0,0,0,0,0,0,0,0,0,0,0,0,0,0,0,0,0,0,0,0,0,0,0,0,0,0.010000000000000009,0.036000000000000004,2.3810000000000002,0
6281013,2,13,0.149,0.17,0.206,2.54,265,0.012,18,364,35.8,0.035,595,12.0,2.0,2.0,671.4,4.9,3,9,26.5,10,50,2.6,35.0,18.0,22.0,57.8,18.0,22.0,0,0,0,0,0,0,0,0,0,0,0,0,0,0,0,0,0,0,0,0,0,0,0,0,0,0,0.02100000000000002,0.035999999999999976,2.391,0
6282013,2,13,0.149,0.17,0.206,2.54,265,0.012,18,364,35.8,0.035,595,12.0,2.0,2.0,671.4,4.9,3,9,26.5,10,50,2.6,35.0,18.0,22.0,57.8,18.0,22.0,0,0,0,0,0,0,0,0,0,0,0,0,0,0,0,0,0,0,0,0,0,0,0,0,0,0,0.02100000000000002,0.035999999999999976,2.391,0
6283014,2,14,0.157,0.162,0.203,2.544,265,0.01,16,363,35.8,0.035,595,12.0,2.0,2.0,671.4,4.9,3,9,26.5,10,50,2.6,35.0,18.0,22.0,57.8,18.0,22.0,1,0,0,0,0,0,0,0,0,0,0,0,0,0,0,0,0,0,0,0,0,0,0,0,0,0,0.0050000000000000044,0.04100000000000001,2.387,1
6284014,2,14,0.157,0.162,0.203,2.544,265,0.01,16,363,35.8,0.035,595,12.0,2.0,2.0,671.4,4.9,3,9,26.5,10,50,2.6,35.0,18.0,22.0,57.8,18.0,22.0,1,0,0,0,0,0,0,0,0,0,0,0,0,0,0,0,0,0,0,0,0,0,0,0,0,0,0.0050000000000000044,0.04100000000000001,2.387,1
6285015,2,15,0.154,0.164,0.202,2.534,264,0.011,17,366,35.8,0.036,595,12.0,2.0,2.0,671.5,4.9,3,9,26.5,10,50,2.61,35.0,18.0,22.0,57.8,18.0,22.0,0,0,0,0,0,0,0,0,0,0,0,0,0,0,0,0,0,0,0,0,0,0,0,0,0,0,0.010000000000000009,0.038000000000000006,2.38,0
6286015,2,15,0.154,0.164,0.202,2.534,264,0.011,17,366,35.8,0.036,595,12.0,2.0,2.0,671.5,4.9,3,9,26.5,10,50,2.61,35.0,18.0,22.0,57.8,18.0,22.0,0,0,0,0,0,0,0,0,0,0,0,0,0,0,0,0,0,0,0,0,0,0,0,0,0,0,0.010000000000000009,0.038000000000000006,2.38,0
6287016,2,16,0.148,0.172,0.206,2.542,265,0.012,16,366,35.8,0.036,595,12.0,2.0,2.0,671.5,4.9,3,9,26.5,10,50,2.61,35.0,18.0,22.0,57.8,18.0,22.0,1,0,0,0,0,0,0,0,0,0,0,0,0,0,0,0,0,0,0,0,0,0,0,0,0,0,0.023999999999999994,0.034,2.3939999999999997,1
6288016,2,16,0.148,0.172,0.206,2.542,265,0.012,16,366,35.8,0.036,595,12.0,2.0,2.0,671.5,4.9,3,9,26.5,10,50,2.61,35.0,18.0,22.0,57.8,18.0,22.0,1,0,0,0,0,0,0,0,0,0,0,0,0,0,0,0,0,0,0,0,0,0,0,0,0,0,0.023999999999999994,0.034,2.3939999999999997,1
6289017,2,17,0.158,0.162,0.204,2.53,264,0.009,15,368,35.8,0.04,593,12.0,2.0,2.0,671.6,4.8,3,9,26.5,10,50,2.62,35.1,18.0,22.0,57.8,18.0,22.0,1,0,0,0,0,0,0,0,0,0,0,0,0,0,0,0,0,0,0,0,0,0,0,0,0,0,0.0040000000000000036,0.04199999999999998,2.372,1
6290017,2,17,0.158,0.162,0.204,2.53,264,0.009,15,368,35.8,0.04,593,12.0,2.0,2.0,671.6,4.8,3,9,26.5,10,50,2.62,35.1,18.0,22.0,57.8,18.0,22.0,1,0,0,0,0,0,0,0,0,0,0,0,0,0,0,0,0,0,0,0,0,0,0,0,0,0,0.0040000000000000036,0.04199999999999998,2.372,1
6291018,2,18,0.158,0.168,0.21,2.551,264,0.011,15,366,35.8,0.036,593,12.0,2.0,2.0,671.5,4.8,3,9,26.5,10,50,2.64,35.1,18.0,22.0,57.8,18.0,22.0,0,0,0,0,0,0,0,0,0,0,0,0,0,0,0,0,0,0,0,0,0,0,0,0,0,0,0.010000000000000009,0.04199999999999998,2.3930000000000002,0
6292018,2,18,0.158,0.168,0.21,2.551,264,0.011,15,366,35.8,0.036,593,12.0,2.0,2.0,671.5,4.8,3,9,26.5,10,50,2.64,35.1,18.0,22.0,57.8,18.0,22.0,0,0,0,0,0,0,0,0,0,0,0,0,0,0,0,0,0,0,0,0,0,0,0,0,0,0,0.010000000000000009,0.04199999999999998,2.3930000000000002,0
6293019,2,19,0.158,0.168,0.21,2.551,264,0.011,15,366,35.8,0.036,593,12.0,2.0,2.0,671.5,4.8,3,9,26.5,10,50,2.64,35.1,18.0,22.0,57.8,18.0,22.0,0,0,0,0,0,0,0,0,0,0,0,0,0,0,0,0,0,0,0,0,0,0,0,0,0,0,0.010000000000000009,0.04199999999999998,2.3930000000000002,0
6294019,2,19,0.158,0.168,0.21,2.551,264,0.011,15,366,35.8,0.036,593,12.0,2.0,2.0,671.5,4.8,3,9,26.5,10,50,2.64,35.1,18.0,22.0,57.8,18.0,22.0,0,0,0,0,0,0,0,0,0,0,0,0,0,0,0,0,0,0,0,0,0,0,0,0,0,0,0.010000000000000009,0.04199999999999998,2.3930000000000002,0
6295020,2,20,0.16,0.162,0.198,2.537,264,0.012,16,368,35.9,0.036,594,12.0,2.0,2.0,671.4,4.8,3,9,26.5,10,50,2.62,35.1,18.0,22.0,57.9,18.0,22.0,0,0,0,0,0,0,0,0,0,0,0,0,0,0,0,0,0,0,0,0,0,0,0,0,0,0,0.0020000000000000018,0.036000000000000004,2.377,0
6296020,2,20,0.16,0.162,0.198,2.537,264,0.012,16,368,35.9,0.036,594,12.0,2.0,2.0,671.4,4.8,3,9,26.5,10,50,2.62,35.1,18.0,22.0,57.9,18.0,22.0,0,0,0,0,0,0,0,0,0,0,0,0,0,0,0,0,0,0,0,0,0,0,0,0,0,0,0.0020000000000000018,0.036000000000000004,2.377,0
6297021,2,21,0.15,0.164,0.21,2.535,265,0.01,17,370,35.9,0.035,596,12.0,2.0,2.0,671.4,4.8,3,9,26.5,10,50,2.62,35.1,18.0,22.0,57.9,18.0,22.0,1,0,0,0,0,0,0,0,0,0,0,0,0,0,0,0,0,0,0,0,0,0,0,0,0,0,0.014000000000000012,0.045999999999999985,2.3850000000000002,1
6298021,2,21,0.15,0.164,0.21,2.535,265,0.01,17,370,35.9,0.035,596,12.0,2.0,2.0,671.4,4.8,3,9,26.5,10,50,2.62,35.1,18.0,22.0,57.9,18.0,22.0,1,0,0,0,0,0,0,0,0,0,0,0,0,0,0,0,0,0,0,0,0,0,0,0,0,0,0.014000000000000012,0.045999999999999985,2.3850000000000002,1
6299022,2,22,0.152,0.168,0.202,2.551,265,0.011,16,366,35.9,0.035,595,12.0,2.0,2.0,671.4,4.7,3,9,26.5,10,50,2.62,35.1,18.0,22.0,57.9,18.0,22.0,0,0,0,0,0,0,0,0,0,0,0,0,0,0,0,0,0,0,0,0,0,0,0,0,0,0,0.016000000000000014,0.034,2.399,0
6300022,2,22,0.152,0.168,0.202,2.551,265,0.011,16,366,35.9,0.035,595,12.0,2.0,2.0,671.4,4.7,3,9,26.5,10,50,2.62,35.1,18.0,22.0,57.9,18.0,22.0,0,0,0,0,0,0,0,0,0,0,0,0,0,0,0,0,0,0,0,0,0,0,0,0,0,0,0.016000000000000014,0.034,2.399,0
6301023,2,23,0.15,0.176,0.208,2.523,264,0.012,17,368,35.9,0.035,595,12.0,2.0,2.0,671.4,4.7,3,9,26.5,10,50,2.63,35.2,18.0,22.0,57.9,18.0,22.0,1,0,0,0,0,0,0,0,0,0,0,0,0,0,0,0,0,0,0,0,0,0,0,0,0,0,0.025999999999999995,0.032,2.373,1
6302023,2,23,0.15,0.176,0.208,2.523,264,0.012,17,368,35.9,0.035,595,12.0,2.0,2.0,671.4,4.7,3,9,26.5,10,50,2.63,35.2,18.0,22.0,57.9,18.0,22.0,1,0,0,0,0,0,0,0,0,0,0,0,0,0,0,0,0,0,0,0,0,0,0,0,0,0,0.025999999999999995,0.032,2.373,1
6303024,2,24,0.152,0.17,0.206,2.54,264,0.012,16,370,35.9,0.036,595,12.0,2.0,2.0,671.4,4.7,3,9,26.5,10,50,2.63,35.2,18.0,22.0,57.9,18.0,22.0,0,0,0,0,0,0,0,0,0,0,0,0,0,0,0,0,0,0,0,0,0,0,0,0,0,0,0.018000000000000016,0.035999999999999976,2.388,0
6304024,2,24,0.152,0.17,0.206,2.54,264,0.012,16,370,35.9,0.036,595,12.0,2.0,2.0,671.4,4.7,3,9,26.5,10,50,2.63,35.2,18.0,22.0,57.9,18.0,22.0,0,0,0,0,0,0,0,0,0,0,0,0,0,0,0,0,0,0,0,0,0,0,0,0,0,0,0.018000000000000016,0.035999999999999976,2.388,0
6305025,2,25,0.148,0.172,0.21,2.528,264,0.012,16,370,35.8,0.035,595,12.0,2.0,2.0,671.4,4.7,3,9,26.5,10,50,2.62,35.2,18.0,22.0,57.9,18.0,22.0,0,0,0,0,0,0,0,0,0,0,0,0,0,0,0,0,0,0,0,0,0,0,0,0,0,0,0.023999999999999994,0.038000000000000006,2.38,0
6306025,2,25,0.148,0.172,0.21,2.528,264,0.012,16,370,35.8,0.035,595,12.0,2.0,2.0,671.4,4.7,3,9,26.5,10,50,2.62,35.2,18.0,22.0,57.9,18.0,22.0,0,0,0,0,0,0,0,0,0,0,0,0,0,0,0,0,0,0,0,0,0,0,0,0,0,0,0.023999999999999994,0.038000000000000006,2.38,0
6307026,2,26,0.158,0.172,0.206,2.548,265,0.012,17,368,35.7,0.036,596,12.0,2.0,2.0,671.4,4.7,3,9,26.5,10,50,2.62,35.2,18.0,22.0,57.9,18.0,22.0,0,0,0,0,0,0,0,0,0,0,0,0,0,0,0,0,0,0,0,0,0,0,0,0,0,0,0.013999999999999985,0.034,2.39,0
6308026,2,26,0.158,0.172,0.206,2.548,265,0.012,17,368,35.7,0.036,596,12.0,2.0,2.0,671.4,4.7,3,9,26.5,10,50,2.62,35.2,18.0,22.0,57.9,18.0,22.0,0,0,0,0,0,0,0,0,0,0,0,0,0,0,0,0,0,0,0,0,0,0,0,0,0,0,0.013999999999999985,0.034,2.39,0
6309027,2,27,0.158,0.172,0.206,2.548,265,0.012,17,368,35.7,0.036,596,12.0,2.0,2.0,671.3,4.7,3,9,26.5,10,50,2.61,35.2,18.0,22.0,57.8,18.0,22.0,0,0,0,0,0,0,0,0,0,0,0,0,0,0,0,0,0,0,0,0,0,0,0,0,0,0,0.013999999999999985,0.034,2.39,0
6310027,2,27,0.158,0.172,0.206,2.548,265,0.012,17,368,35.7,0.036,596,12.0,2.0,2.0,671.3,4.7,3,9,26.5,10,50,2.61,35.2,18.0,22.0,57.8,18.0,22.0,0,0,0,0,0,0,0,0,0,0,0,0,0,0,0,0,0,0,0,0,0,0,0,0,0,0,0.013999999999999985,0.034,2.39,0
6311028,2,28,0.152,0.162,0.205,2.542,264,0.012,16,368,35.8,0.036,595,12.0,2.0,2.0,670.5,4.8,3,9,26.5,10,50,2.64,35.2,18.0,22.0,57.7,18.0,22.0,0,0,0,0,0,0,0,0,0,0,0,0,0,0,0,0,0,0,0,0,0,0,0,0,0,0,0.010000000000000009,0.04299999999999998,2.3899999999999997,0
6312028,2,28,0.152,0.162,0.205,2.542,264,0.012,16,368,35.8,0.036,595,12.0,2.0,2.0,670.5,4.8,3,9,26.5,10,50,2.64,35.2,18.0,22.0,57.7,18.0,22.0,0,0,0,0,0,0,0,0,0,0,0,0,0,0,0,0,0,0,0,0,0,0,0,0,0,0,0.010000000000000009,0.04299999999999998,2.3899999999999997,0
6313029,2,29,0.152,0.166,0.21,2.541,264,0.011,17,368,35.7,0.035,595,12.0,2.0,2.0,670.5,4.8,3,9,26.5,10,50,2.64,35.2,18.0,22.0,57.7,18.0,22.0,1,0,0,0,0,0,0,0,0,0,0,0,0,0,0,0,0,0,0,0,0,0,0,0,0,0,0.014000000000000012,0.043999999999999984,2.389,1
6314029,2,29,0.152,0.166,0.21,2.541,264,0.011,17,368,35.7,0.035,595,12.0,2.0,2.0,670.5,4.8,3,9,26.5,10,50,2.64,35.2,18.0,22.0,57.7,18.0,22.0,1,0,0,0,0,0,0,0,0,0,0,0,0,0,0,0,0,0,0,0,0,0,0,0,0,0,0.014000000000000012,0.043999999999999984,2.389,1
6315030,2,30,0.158,0.173,0.198,2.544,265,0.012,17,372,35.7,0.036,595,12.0,2.0,2.0,669.7,4.8,3,9,26.5,10,50,2.64,35.1,18.0,22.0,57.4,18.0,22.0,2,0,0,0,0,0,0,0,0,0,0,0,0,0,0,0,0,0,0,0,0,0,0,0,0,0,0.014999999999999986,0.025000000000000022,2.386,1
6316030,2,30,0.158,0.173,0.198,2.544,265,0.012,17,372,35.7,0.036,595,12.0,2.0,2.0,669.7,4.8,3,9,26.5,10,50,2.64,35.1,18.0,22.0,57.4,18.0,22.0,2,0,0,0,0,0,0,0,0,0,0,0,0,0,0,0,0,0,0,0,0,0,0,0,0,0,0.014999999999999986,0.025000000000000022,2.386,1
6317031,2,31,0.156,0.162,0.21,2.523,265,0.011,17,372,35.7,0.037,595,12.0,2.0,2.0,669.7,4.8,3,9,26.5,10,50,2.64,35.1,18.0,22.0,57.4,18.0,22.0,0,0,0,0,0,0,0,0,0,0,0,0,0,0,0,0,0,0,0,0,0,0,0,0,0,0,0.006000000000000005,0.04799999999999999,2.367,0
6318031,2,31,0.156,0.162,0.21,2.523,265,0.011,17,372,35.7,0.037,595,12.0,2.0,2.0,669.7,4.8,3,9,26.5,10,50,2.64,35.1,18.0,22.0,57.4,18.0,22.0,0,0,0,0,0,0,0,0,0,0,0,0,0,0,0,0,0,0,0,0,0,0,0,0,0,0,0.006000000000000005,0.04799999999999999,2.367,0
6319032,2,32,0.148,0.166,0.203,2.514,265,0.012,17,373,35.7,0.037,596,12.0,2.0,2.0,668.1,4.9,3,9,26.5,10,50,2.65,34.9,18.0,22.0,58.0,18.0,22.0,2,0,0,0,0,0,0,0,0,0,0,0,0,0,0,0,0,0,0,0,0,0,0,0,0,0,0.018000000000000016,0.037000000000000005,2.3659999999999997,1
6320032,2,32,0.148,0.166,0.203,2.514,265,0.012,17,373,35.7,0.037,596,12.0,2.0,2.0,668.1,4.9,3,9,26.5,10,50,2.65,34.9,18.0,22.0,58.0,18.0,22.0,2,0,0,0,0,0,0,0,0,0,0,0,0,0,0,0,0,0,0,0,0,0,0,0,0,0,0.018000000000000016,0.037000000000000005,2.3659999999999997,1
6321033,2,33,0.146,0.17,0.208,2.534,264,0.012,16,373,35.6,0.036,594,12.0,2.0,2.0,666.7,4.8,3,9,26.5,10,50,2.62,34.5,18.0,22.0,58.9,18.0,22.0,0,0,0,0,0,0,0,0,0,0,0,0,0,0,0,0,0,0,0,0,0,0,0,0,0,0,0.02400000000000002,0.03799999999999998,2.388,0
6322033,2,33,0.146,0.17,0.208,2.534,264,0.012,16,373,35.6,0.036,594,12.0,2.0,2.0,666.7,4.8,3,9,26.5,10,50,2.62,34.5,18.0,22.0,58.9,18.0,22.0,0,0,0,0,0,0,0,0,0,0,0,0,0,0,0,0,0,0,0,0,0,0,0,0,0,0,0.02400000000000002,0.03799999999999998,2.388,0
6323034,2,34,0.148,0.166,0.204,2.545,265,0.011,17,375,35.8,0.035,595,12.0,2.0,2.0,666.7,4.8,3,9,26.5,10,50,2.62,34.5,18.0,22.0,58.9,18.0,22.0,0,0,0,0,0,0,0,0,0,0,0,0,0,0,0,0,0,0,0,0,0,0,0,0,0,0,0.018000000000000016,0.03799999999999998,2.397,0
6324034,2,34,0.148,0.166,0.204,2.545,265,0.011,17,375,35.8,0.035,595,12.0,2.0,2.0,666.7,4.8,3,9,26.5,10,50,2.62,34.5,18.0,22.0,58.9,18.0,22.0,0,0,0,0,0,0,0,0,0,0,0,0,0,0,0,0,0,0,0,0,0,0,0,0,0,0,0.018000000000000016,0.03799999999999998,2.397,0
6325035,2,35,0.154,0.165,0.2,2.537,265,0.009,17,372,35.7,0.036,596,12.0,2.0,2.0,665.7,4.8,3,9,26.5,10,50,2.62,34.0,18.0,22.0,60.0,18.0,22.0,0,0,0,0,0,0,0,0,0,0,0,0,0,0,0,0,0,0,0,0,0,0,0,0,0,0,0.01100000000000001,0.035,2.383,0
6326035,2,35,0.154,0.165,0.2,2.537,265,0.009,17,372,35.7,0.036,596,12.0,2.0,2.0,665.7,4.8,3,9,26.5,10,50,2.62,34.0,18.0,22.0,60.0,18.0,22.0,0,0,0,0,0,0,0,0,0,0,0,0,0,0,0,0,0,0,0,0,0,0,0,0,0,0,0.01100000000000001,0.035,2.383,0
6327036,2,36,0.154,0.164,0.214,2.512,264,0.012,15,373,35.8,0.036,594,12.0,2.0,2.0,665.7,4.8,3,9,26.5,10,50,2.62,34.0,18.0,22.0,60.0,18.0,22.0,0,0,0,0,0,0,0,0,0,0,0,0,0,0,0,0,0,0,0,0,0,0,0,0,0,0,0.010000000000000009,0.04999999999999999,2.358,0
6328036,2,36,0.154,0.164,0.214,2.512,264,0.012,15,373,35.8,0.036,594,12.0,2.0,2.0,665.7,4.8,3,9,26.5,10,50,2.62,34.0,18.0,22.0,60.0,18.0,22.0,0,0,0,0,0,0,0,0,0,0,0,0,0,0,0,0,0,0,0,0,0,0,0,0,0,0,0.010000000000000009,0.04999999999999999,2.358,0
6329037,2,37,0.158,0.164,0.206,2.558,265,0.01,15,373,35.8,0.036,595,12.0,2.0,2.0,664.7,4.8,3,9,26.5,10,50,2.6,33.4,18.0,22.0,61.2,18.0,22.0,0,0,0,0,0,0,0,0,0,0,0,0,0,0,0,0,0,0,0,0,0,0,0,0,0,0,0.006000000000000005,0.04199999999999998,2.4,0
6330037,2,37,0.158,0.164,0.206,2.558,265,0.01,15,373,35.8,0.036,595,12.0,2.0,2.0,664.7,4.8,3,9,26.5,10,50,2.6,33.4,18.0,22.0,61.2,18.0,22.0,0,0,0,0,0,0,0,0,0,0,0,0,0,0,0,0,0,0,0,0,0,0,0,0,0,0,0.006000000000000005,0.04199999999999998,2.4,0
6331038,2,38,0.158,0.17,0.21,2.536,264,0.012,17,373,35.8,0.036,595,12.0,2.0,2.0,664.7,4.8,3,9,26.5,10,50,2.6,33.4,18.0,22.0,61.2,18.0,22.0,0,0,0,0,0,0,0,0,0,0,0,0,0,0,0,0,0,0,0,0,0,0,0,0,0,0,0.01200000000000001,0.03999999999999998,2.378,0
6332038,2,38,0.158,0.17,0.21,2.536,264,0.012,17,373,35.8,0.036,595,12.0,2.0,2.0,664.7,4.8,3,9,26.5,10,50,2.6,33.4,18.0,22.0,61.2,18.0,22.0,0,0,0,0,0,0,0,0,0,0,0,0,0,0,0,0,0,0,0,0,0,0,0,0,0,0,0.01200000000000001,0.03999999999999998,2.378,0
6333039,2,39,0.152,0.176,0.202,2.523,264,0.012,17,373,35.8,0.034,595,12.0,2.0,2.0,664.4,4.7,3,9,26.5,10,50,2.62,33.0,18.0,22.0,62.3,18.0,22.0,1,0,0,0,0,0,0,0,0,0,0,0,0,0,0,0,0,0,0,0,0,0,0,0,0,0,0.023999999999999994,0.026000000000000023,2.371,1
6334039,2,39,0.152,0.176,0.202,2.523,264,0.012,17,373,35.8,0.034,595,12.0,2.0,2.0,664.4,4.7,3,9,26.5,10,50,2.62,33.0,18.0,22.0,62.3,18.0,22.0,1,0,0,0,0,0,0,0,0,0,0,0,0,0,0,0,0,0,0,0,0,0,0,0,0,0,0.023999999999999994,0.026000000000000023,2.371,1
6335040,2,40,0.16,0.17,0.2,2.533,265,0.012,16,375,35.8,0.036,595,12.0,2.0,2.0,664.4,4.7,3,9,26.5,10,50,2.62,32.8,18.0,22.0,63.3,18.0,22.0,0,0,0,0,0,0,0,0,0,0,0,0,0,0,0,0,0,0,0,0,0,0,0,0,0,0,0.010000000000000009,0.03,2.3729999999999998,0
6336040,2,40,0.16,0.17,0.2,2.533,265,0.012,16,375,35.8,0.036,595,12.0,2.0,2.0,664.4,4.7,3,9,26.5,10,50,2.62,32.8,18.0,22.0,63.3,18.0,22.0,0,0,0,0,0,0,0,0,0,0,0,0,0,0,0,0,0,0,0,0,0,0,0,0,0,0,0.010000000000000009,0.03,2.3729999999999998,0
6337042,2,42,0.16,0.176,0.208,2.551,264,0.012,15,375,35.8,0.036,594,12.1,2.0,2.0,664.4,4.7,3,9,26.5,10,50,2.62,32.5,18.0,22.0,64.3,18.0,22.0,0,0,0,0,0,0,0,0,0,0,0,0,0,0,0,0,0,0,0,0,0,0,0,0,0,0,0.015999999999999986,0.032,2.391,0
6338042,2,42,0.16,0.176,0.208,2.551,264,0.012,15,375,35.8,0.036,594,12.1,2.0,2.0,664.4,4.7,3,9,26.5,10,50,2.62,32.5,18.0,22.0,64.3,18.0,22.0,0,0,0,0,0,0,0,0,0,0,0,0,0,0,0,0,0,0,0,0,0,0,0,0,0,0,0.015999999999999986,0.032,2.391,0
6339043,2,43,0.155,0.166,0.208,2.534,265,0.012,16,375,35.8,0.038,596,12.0,2.0,2.0,664.4,4.7,3,9,26.5,10,50,2.62,32.5,18.0,22.0,64.3,18.0,22.0,0,0,0,0,0,0,0,0,0,0,0,0,0,0,0,0,0,0,0,0,0,0,0,0,0,0,0.01100000000000001,0.04199999999999998,2.379,0
6340043,2,43,0.155,0.166,0.208,2.534,265,0.012,16,375,35.8,0.038,596,12.0,2.0,2.0,664.4,4.7,3,9,26.5,10,50,2.62,32.5,18.0,22.0,64.3,18.0,22.0,0,0,0,0,0,0,0,0,0,0,0,0,0,0,0,0,0,0,0,0,0,0,0,0,0,0,0.01100000000000001,0.04199999999999998,2.379,0
6341044,2,44,0.147,0.168,0.198,2.54,264,0.012,15,373,35.8,0.034,595,12.1,2.0,2.0,664.5,4.7,3,9,26.5,10,50,2.61,32.2,18.0,22.0,65.2,18.0,22.0,0,0,0,0,0,0,0,0,0,0,0,0,0,0,0,0,0,0,0,0,0,0,0,0,0,0,0.02100000000000002,0.03,2.3930000000000002,0
6342044,2,44,0.147,0.168,0.198,2.54,264,0.012,15,373,35.8,0.034,595,12.1,2.0,2.0,664.5,4.7,3,9,26.5,10,50,2.61,32.2,18.0,22.0,65.2,18.0,22.0,0,0,0,0,0,0,0,0,0,0,0,0,0,0,0,0,0,0,0,0,0,0,0,0,0,0,0.02100000000000002,0.03,2.3930000000000002,0
6343045,2,45,0.158,0.174,0.2,2.544,265,0.012,15,375,35.8,0.041,596,12.1,2.0,2.0,664.2,4.7,3,9,26.5,10,50,2.63,32.0,18.0,22.0,65.9,18.0,22.0,0,0,0,0,0,0,0,0,0,0,0,0,0,0,0,0,0,0,0,0,0,0,0,0,0,0,0.015999999999999986,0.026000000000000023,2.386,0
6344045,2,45,0.158,0.174,0.2,2.544,265,0.012,15,375,35.8,0.041,596,12.1,2.0,2.0,664.2,4.7,3,9,26.5,10,50,2.63,32.0,18.0,22.0,65.9,18.0,22.0,0,0,0,0,0,0,0,0,0,0,0,0,0,0,0,0,0,0,0,0,0,0,0,0,0,0,0.015999999999999986,0.026000000000000023,2.386,0
6345046,2,46,0.156,0.174,0.206,2.534,265,0.012,17,375,35.8,0.035,595,12.1,2.0,2.0,664.2,4.7,3,9,26.5,10,50,2.63,32.0,18.0,22.0,65.9,18.0,22.0,1,0,0,0,0,0,0,0,0,0,0,0,0,0,0,0,0,0,0,0,0,0,0,0,0,0,0.017999999999999988,0.032,2.3779999999999997,1
6346046,2,46,0.156,0.174,0.206,2.534,265,0.012,17,375,35.8,0.035,595,12.1,2.0,2.0,664.2,4.7,3,9,26.5,10,50,2.63,32.0,18.0,22.0,65.9,18.0,22.0,1,0,0,0,0,0,0,0,0,0,0,0,0,0,0,0,0,0,0,0,0,0,0,0,0,0,0.017999999999999988,0.032,2.3779999999999997,1
6347047,2,47,0.146,0.171,0.208,2.55,265,0.011,17,375,35.8,0.036,595,12.1,2.0,2.0,663.7,4.6,3,9,26.5,10,50,2.63,32.0,18.0,22.0,66.4,18.0,22.0,0,0,0,0,0,0,0,0,0,0,0,0,0,0,0,0,0,0,0,0,0,0,0,0,0,0,0.025000000000000022,0.03699999999999998,2.404,0
6348047,2,47,0.146,0.171,0.208,2.55,265,0.011,17,375,35.8,0.036,595,12.1,2.0,2.0,663.7,4.6,3,9,26.5,10,50,2.63,32.0,18.0,22.0,66.4,18.0,22.0,0,0,0,0,0,0,0,0,0,0,0,0,0,0,0,0,0,0,0,0,0,0,0,0,0,0,0.025000000000000022,0.03699999999999998,2.404,0
6349048,2,48,0.158,0.172,0.206,2.535,265,0.012,17,377,35.8,0.041,596,12.1,2.0,2.0,663.7,4.6,3,9,26.5,10,50,2.63,32.0,18.0,22.0,66.4,18.0,22.0,0,0,0,0,0,0,0,0,0,0,0,0,0,0,0,0,0,0,0,0,0,0,0,0,0,0,0.013999999999999985,0.034,2.3770000000000002,0
6350048,2,48,0.158,0.172,0.206,2.535,265,0.012,17,377,35.8,0.041,596,12.1,2.0,2.0,663.7,4.6,3,9,26.5,10,50,2.63,32.0,18.0,22.0,66.4,18.0,22.0,0,0,0,0,0,0,0,0,0,0,0,0,0,0,0,0,0,0,0,0,0,0,0,0,0,0,0.013999999999999985,0.034,2.3770000000000002,0
6351049,2,49,0.152,0.162,0.21,2.521,265,0.011,17,375,35.9,0.035,596,12.1,2.0,2.0,662.9,4.7,3,9,26.6,10,50,2.62,31.9,18.0,22.0,66.9,18.0,22.0,0,0,0,0,0,0,0,0,0,0,0,0,0,0,0,0,0,0,0,0,0,0,0,0,0,0,0.010000000000000009,0.04799999999999999,2.3689999999999998,0
