Repository: heeso0908/hotsix

# 🏭 HotSix — 다이캐스팅 공정 데이터 기반 품질 예측 프로젝트

> 공정 변수 이상 패턴 감지를 통한 불량 발생 사전 경보 시스템

## 📌 프로젝트 개요

다이캐스팅(Die-casting)은 용융 금속을 금형에 고압으로 주입하여 정밀한 제품을 대량 생산하는 공정입니다.

본 프로젝트는 다이캐스팅 설비에서 매 Shot마다 자동으로 수집되는 **공정 변수(주조 압력, 금형 온도, 주입 속도 등)** 및 **센서 데이터(온도, 압력 등)** 를 분석하여, 불량 여부를 사전에 예측하는 머신러닝 기반 품질 예측 시스템을 구축합니다.

### 배경 — 왜 필요한가?

현재 다이캐스팅 현장에서는 미성형, 박리, 기공 등의 불량이 발생해도 **육안 검사에 의존**하여 다음과 같은 문제가 있습니다.

- 판정 기준의 주관성과 검사 속도 한계로 생산성 저하
- 불량 발생 원인 추적이 어려워 공정 개선 및 재발 방지 대책 부족
- 공정 데이터와 품질 검사를 효과적으로 연계하지 못해 실시간 품질 관리 미흡

이를 해결하기 위해 머신러닝 기반의 불량 자동 감지 및 조기 경보 시스템을 개발합니다.

File: notebooks/김희선/archive/product_type_2.csv (part 14 of 20)
Id,Product_Type,Shot,Velocity_1,Velocity_2,Velocity_3,High_Velocity,Cylinder_Pressure,Rapid_Rise_Time,Biscuit_Thickness,Clamping_Force,Cycle_Time,Pressure_Rise_Time,Casting_Pressure,Spray_Time,Spray_1_Time,Spray_2_Time,Melting_Furnace_Temp,Air_Pressure,Air_Pressure_Min,Air_Pressure_Max,Coolant_Temp,Coolant_Temp_Min,Coolant_Temp_Max,Coolant_Pressure,Factory_Temp,Factory_Temp_Min,Factory_Temp_Max,Factory_Humidity,Factory_Humidity_Min,Factory_Humidity_Max,Short_Shot_1,Bubble_1,Exfoliation_1,Blow_Hole_1,Stain_1,Dent_1,Deformation_1,Contamination_1,Impurity_1,Crack_1,Scratch_1,Buring_Mark_1,Inclusions_1,Short_Shot_2,Bubble_2,Exfoliation_2,Blow_Hole_2,Stain_2,Dent_2,Deformation_2,Contamination_2,Impurity_2,Crack_2,Scratch_2,Buring_Mark_2,Inclusions_2,Vel_1_2_Diff,Vel_2_3_Diff,Vel_Total_Range,Any_Defect
6352049,2,49,0.152,0.162,0.21,2.521,265,0.011,17,375,35.9,0.035,596,12.1,2.0,2.0,662.9,4.7,3,9,26.6,10,50,2.62,31.9,18.0,22.0,66.9,18.0,22.0,0,0,0,0,0,0,0,0,0,0,0,0,0,0,0,0,0,0,0,0,0,0,0,0,0,0,0.010000000000000009,0.04799999999999999,2.3689999999999998,0
6353050,2,50,0.144,0.171,0.2,2.526,264,0.011,17,375,35.8,0.038,594,12.1,2.0,2.0,662.3,4.7,3,9,26.6,10,50,2.62,31.8,18.0,22.0,67.2,18.0,22.0,1,0,0,0,0,0,0,0,0,0,0,0,0,0,0,0,0,0,0,0,0,0,0,0,0,0,0.027000000000000024,0.028999999999999998,2.3819999999999997,1
6354050,2,50,0.144,0.171,0.2,2.526,264,0.011,17,375,35.8,0.038,594,12.1,2.0,2.0,662.3,4.7,3,9,26.6,10,50,2.62,31.8,18.0,22.0,67.2,18.0,22.0,1,0,0,0,0,0,0,0,0,0,0,0,0,0,0,0,0,0,0,0,0,0,0,0,0,0,0.027000000000000024,0.028999999999999998,2.3819999999999997,1
6355051,2,51,0.16,0.165,0.202,2.523,265,0.012,18,377,35.8,0.038,596,12.1,2.0,2.0,662.3,4.7,3,9,26.6,10,50,2.62,31.8,18.0,22.0,67.2,18.0,22.0,0,0,0,0,0,0,0,0,0,0,0,0,0,0,0,0,0,0,0,0,0,0,0,0,0,0,0.0050000000000000044,0.037000000000000005,2.363,0
6356051,2,51,0.16,0.165,0.202,2.523,265,0.012,18,377,35.8,0.038,596,12.1,2.0,2.0,662.3,4.7,3,9,26.6,10,50,2.62,31.8,18.0,22.0,67.2,18.0,22.0,0,0,0,0,0,0,0,0,0,0,0,0,0,0,0,0,0,0,0,0,0,0,0,0,0,0,0.0050000000000000044,0.037000000000000005,2.363,0
6357052,2,52,0.152,0.166,0.21,2.536,265,0.012,18,375,35.8,0.036,595,12.1,2.0,2.0,661.7,4.6,3,9,26.6,10,50,2.64,31.7,18.0,22.0,67.3,18.0,22.0,0,0,0,0,0,0,0,0,0,0,0,0,0,0,0,0,0,0,0,0,0,0,0,0,0,0,0.014000000000000012,0.043999999999999984,2.384,0
6358052,2,52,0.152,0.166,0.21,2.536,265,0.012,18,375,35.8,0.036,595,12.1,2.0,2.0,661.7,4.6,3,9,26.6,10,50,2.64,31.7,18.0,22.0,67.3,18.0,22.0,0,0,0,0,0,0,0,0,0,0,0,0,0,0,0,0,0,0,0,0,0,0,0,0,0,0,0.014000000000000012,0.043999999999999984,2.384,0
6359053,2,53,0.156,0.176,0.202,2.551,265,0.012,18,375,35.8,0.036,596,12.1,2.0,2.0,661.7,4.6,3,9,26.6,10,50,2.64,31.7,18.0,22.0,67.3,18.0,22.0,0,0,0,0,0,0,0,0,0,0,0,0,0,0,0,0,0,0,0,0,0,0,0,0,0,0,0.01999999999999999,0.026000000000000023,2.395,0
6360053,2,53,0.156,0.176,0.202,2.551,265,0.012,18,375,35.8,0.036,596,12.1,2.0,2.0,661.7,4.6,3,9,26.6,10,50,2.64,31.7,18.0,22.0,67.3,18.0,22.0,0,0,0,0,0,0,0,0,0,0,0,0,0,0,0,0,0,0,0,0,0,0,0,0,0,0,0.01999999999999999,0.026000000000000023,2.395,0
6361054,2,54,0.152,0.173,0.206,2.531,265,0.011,17,377,35.9,0.036,595,12.1,2.0,2.0,661.5,4.6,3,9,26.6,10,50,2.61,31.6,18.0,22.0,67.6,18.0,22.0,0,0,0,0,0,0,0,0,0,0,0,0,0,0,0,0,0,0,0,0,0,0,0,0,0,0,0.02099999999999999,0.033,2.379,0
6362054,2,54,0.152,0.173,0.206,2.531,265,0.011,17,377,35.9,0.036,595,12.1,2.0,2.0,661.5,4.6,3,9,26.6,10,50,2.61,31.6,18.0,22.0,67.6,18.0,22.0,0,0,0,0,0,0,0,0,0,0,0,0,0,0,0,0,0,0,0,0,0,0,0,0,0,0,0.02099999999999999,0.033,2.379,0
6363055,2,55,0.158,0.172,0.204,2.527,265,0.011,18,377,35.8,0.036,596,12.1,2.0,2.0,661.6,4.6,3,9,26.6,10,50,2.59,31.6,18.0,22.0,67.9,18.0,22.0,0,0,0,0,0,0,0,0,0,0,0,0,0,0,0,0,0,0,0,0,0,0,0,0,0,0,0.013999999999999985,0.032,2.369,0
6364055,2,55,0.158,0.172,0.204,2.527,265,0.011,18,377,35.8,0.036,596,12.1,2.0,2.0,661.6,4.6,3,9,26.6,10,50,2.59,31.6,18.0,22.0,67.9,18.0,22.0,0,0,0,0,0,0,0,0,0,0,0,0,0,0,0,0,0,0,0,0,0,0,0,0,0,0,0.013999999999999985,0.032,2.369,0
6365056,2,56,0.148,0.162,0.206,2.51,264,0.012,17,377,35.9,0.04,595,12.1,2.0,2.0,661.6,4.6,3,9,26.6,10,50,2.59,31.6,18.0,22.0,67.9,18.0,22.0,0,0,0,0,0,0,0,0,0,0,0,0,0,0,0,0,0,0,0,0,0,0,0,0,0,0,0.014000000000000012,0.043999999999999984,2.3619999999999997,0
6366056,2,56,0.148,0.162,0.206,2.51,264,0.012,17,377,35.9,0.04,595,12.1,2.0,2.0,661.6,4.6,3,9,26.6,10,50,2.59,31.6,18.0,22.0,67.9,18.0,22.0,0,0,0,0,0,0,0,0,0,0,0,0,0,0,0,0,0,0,0,0,0,0,0,0,0,0,0.014000000000000012,0.043999999999999984,2.3619999999999997,0
6367057,2,57,0.158,0.17,0.203,2.52,264,0.011,18,377,35.9,0.038,595,12.1,2.0,2.0,662.0,4.6,3,9,26.6,10,50,2.63,31.5,18.0,22.0,68.3,18.0,22.0,0,0,0,0,0,0,0,0,0,0,0,0,0,0,0,0,0,0,0,0,0,0,0,0,0,0,0.01200000000000001,0.033,2.362,0
6368057,2,57,0.158,0.17,0.203,2.52,264,0.011,18,377,35.9,0.038,595,12.1,2.0,2.0,662.0,4.6,3,9,26.6,10,50,2.63,31.5,18.0,22.0,68.3,18.0,22.0,0,0,0,0,0,0,0,0,0,0,0,0,0,0,0,0,0,0,0,0,0,0,0,0,0,0,0.01200000000000001,0.033,2.362,0
6369058,2,58,0.156,0.171,0.212,2.524,265,0.012,17,379,35.9,0.035,595,12.1,2.0,2.0,662.0,4.6,3,9,26.6,10,50,2.63,31.5,18.0,22.0,68.3,18.0,22.0,0,0,0,0,0,0,0,0,0,0,0,0,0,0,0,0,0,0,0,0,0,0,0,0,0,0,0.015000000000000013,0.04099999999999998,2.368,0
6370058,2,58,0.156,0.171,0.212,2.524,265,0.012,17,379,35.9,0.035,595,12.1,2.0,2.0,662.0,4.6,3,9,26.6,10,50,2.63,31.5,18.0,22.0,68.3,18.0,22.0,0,0,0,0,0,0,0,0,0,0,0,0,0,0,0,0,0,0,0,0,0,0,0,0,0,0,0.015000000000000013,0.04099999999999998,2.368,0
6371059,2,59,0.15,0.163,0.208,2.5,265,0.012,19,379,35.8,0.036,595,12.1,2.0,2.0,662.5,4.6,3,9,26.6,10,50,2.63,31.4,18.0,22.0,68.5,18.0,22.0,0,0,0,0,0,0,0,0,0,0,0,0,0,0,0,0,0,0,0,0,0,0,0,0,0,0,0.013000000000000012,0.044999999999999984,2.35,0
6372059,2,59,0.15,0.163,0.208,2.5,265,0.012,19,379,35.8,0.036,595,12.1,2.0,2.0,662.5,4.6,3,9,26.6,10,50,2.63,31.4,18.0,22.0,68.5,18.0,22.0,0,0,0,0,0,0,0,0,0,0,0,0,0,0,0,0,0,0,0,0,0,0,0,0,0,0,0.013000000000000012,0.044999999999999984,2.35,0
6373060,2,60,0.158,0.17,0.206,2.54,265,0.012,15,379,35.8,0.034,595,12.1,2.0,2.0,663.3,4.6,3,9,26.6,10,50,2.64,31.4,18.0,22.0,68.7,18.0,22.0,0,0,0,0,0,0,0,0,0,0,0,0,0,0,0,0,0,0,0,0,0,0,0,0,0,0,0.01200000000000001,0.035999999999999976,2.382,0
6374060,2,60,0.158,0.17,0.206,2.54,265,0.012,15,379,35.8,0.034,595,12.1,2.0,2.0,663.3,4.6,3,9,26.6,10,50,2.64,31.4,18.0,22.0,68.7,18.0,22.0,0,0,0,0,0,0,0,0,0,0,0,0,0,0,0,0,0,0,0,0,0,0,0,0,0,0,0.01200000000000001,0.035999999999999976,2.382,0
6375061,2,61,0.154,0.166,0.2,2.521,265,0.012,16,377,35.8,0.036,597,12.1,2.0,2.0,663.3,4.6,3,9,26.6,10,50,2.64,31.4,18.0,22.0,68.7,18.0,22.0,1,0,0,0,0,0,0,0,0,0,0,0,0,0,0,0,0,0,0,0,0,0,0,0,0,0,0.01200000000000001,0.034,2.367,1
6376061,2,61,0.154,0.166,0.2,2.521,265,0.012,16,377,35.8,0.036,597,12.1,2.0,2.0,663.3,4.6,3,9,26.6,10,50,2.64,31.4,18.0,22.0,68.7,18.0,22.0,1,0,0,0,0,0,0,0,0,0,0,0,0,0,0,0,0,0,0,0,0,0,0,0,0,0,0.01200000000000001,0.034,2.367,1
6377062,2,62,0.149,0.166,0.206,2.542,264,0.011,15,377,35.8,0.036,594,12.1,2.0,2.0,663.6,4.7,3,9,26.6,10,50,2.63,31.4,18.0,22.0,68.9,18.0,22.0,0,0,0,0,0,0,0,0,0,0,0,0,0,0,0,0,0,0,0,0,0,0,0,0,0,0,0.017000000000000015,0.03999999999999998,2.393,0
6378062,2,62,0.149,0.166,0.206,2.542,264,0.011,15,377,35.8,0.036,594,12.1,2.0,2.0,663.6,4.7,3,9,26.6,10,50,2.63,31.4,18.0,22.0,68.9,18.0,22.0,0,0,0,0,0,0,0,0,0,0,0,0,0,0,0,0,0,0,0,0,0,0,0,0,0,0,0.017000000000000015,0.03999999999999998,2.393,0
6379063,2,63,0.158,0.164,0.2,2.539,265,0.012,17,377,35.7,0.035,595,12.0,2.0,2.0,663.6,4.7,3,9,26.6,10,50,2.63,31.4,18.0,22.0,68.9,18.0,22.0,0,0,0,0,0,0,0,0,0,0,0,0,0,0,0,0,0,0,0,0,0,0,0,0,0,0,0.006000000000000005,0.036000000000000004,2.3810000000000002,0
6380063,2,63,0.158,0.164,0.2,2.539,265,0.012,17,377,35.7,0.035,595,12.0,2.0,2.0,663.6,4.7,3,9,26.6,10,50,2.63,31.4,18.0,22.0,68.9,18.0,22.0,0,0,0,0,0,0,0,0,0,0,0,0,0,0,0,0,0,0,0,0,0,0,0,0,0,0,0.006000000000000005,0.036000000000000004,2.3810000000000002,0
6381064,2,64,0.158,0.172,0.204,2.524,264,0.011,17,377,35.7,0.035,594,12.0,2.0,2.0,663.6,4.8,3,9,26.6,10,50,2.64,31.4,18.0,22.0,69.2,18.0,22.0,0,0,0,0,0,0,0,0,0,0,0,0,0,0,0,0,0,0,0,0,0,0,0,0,0,0,0.013999999999999985,0.032,2.366,0
6382064,2,64,0.158,0.172,0.204,2.524,264,0.011,17,377,35.7,0.035,594,12.0,2.0,2.0,663.6,4.8,3,9,26.6,10,50,2.64,31.4,18.0,22.0,69.2,18.0,22.0,0,0,0,0,0,0,0,0,0,0,0,0,0,0,0,0,0,0,0,0,0,0,0,0,0,0,0.013999999999999985,0.032,2.366,0
6383065,2,65,0.15,0.174,0.204,2.54,265,0.012,16,379,35.6,0.034,595,12.0,2.0,2.0,663.6,4.8,3,9,26.6,10,50,2.62,31.3,18.0,22.0,69.5,18.0,22.0,0,0,0,0,0,0,0,0,0,0,0,0,0,0,0,0,0,0,0,0,0,0,0,0,0,0,0.023999999999999994,0.03,2.39,0
6384065,2,65,0.15,0.174,0.204,2.54,265,0.012,16,379,35.6,0.034,595,12.0,2.0,2.0,663.6,4.8,3,9,26.6,10,50,2.62,31.3,18.0,22.0,69.5,18.0,22.0,0,0,0,0,0,0,0,0,0,0,0,0,0,0,0,0,0,0,0,0,0,0,0,0,0,0,0.023999999999999994,0.03,2.39,0
6385066,2,66,0.156,0.17,0.208,2.51,265,0.011,17,377,35.7,0.036,596,12.0,2.0,2.0,663.6,4.8,3,9,26.6,10,50,2.62,31.3,18.0,22.0,69.5,18.0,22.0,0,0,0,0,0,0,0,0,0,0,0,0,0,0,0,0,0,0,0,0,0,0,0,0,0,0,0.014000000000000012,0.03799999999999998,2.3539999999999996,0
6386066,2,66,0.156,0.17,0.208,2.51,265,0.011,17,377,35.7,0.036,596,12.0,2.0,2.0,663.6,4.8,3,9,26.6,10,50,2.62,31.3,18.0,22.0,69.5,18.0,22.0,0,0,0,0,0,0,0,0,0,0,0,0,0,0,0,0,0,0,0,0,0,0,0,0,0,0,0.014000000000000012,0.03799999999999998,2.3539999999999996,0
6387067,2,67,0.158,0.172,0.205,2.528,265,0.012,16,379,35.7,0.033,596,12.0,2.0,2.0,662.8,4.9,3,9,26.6,10,50,2.62,31.3,18.0,22.0,69.7,18.0,22.0,0,0,0,0,0,0,0,0,0,0,0,0,0,0,0,0,0,0,0,0,0,0,0,0,0,0,0.013999999999999985,0.033,2.37,0
6388067,2,67,0.158,0.172,0.205,2.528,265,0.012,16,379,35.7,0.033,596,12.0,2.0,2.0,662.8,4.9,3,9,26.6,10,50,2.62,31.3,18.0,22.0,69.7,18.0,22.0,0,0,0,0,0,0,0,0,0,0,0,0,0,0,0,0,0,0,0,0,0,0,0,0,0,0,0.013999999999999985,0.033,2.37,0
6389068,2,68,0.154,0.168,0.19,2.543,265,0.012,15,379,35.7,0.036,596,12.0,2.0,2.0,662.8,4.9,3,9,26.6,10,50,2.62,31.3,18.0,22.0,69.7,18.0,22.0,0,0,0,0,0,0,0,0,0,0,0,0,0,0,0,0,0,0,0,0,0,0,0,0,0,0,0.014000000000000012,0.021999999999999992,2.3890000000000002,0
6390068,2,68,0.154,0.168,0.19,2.543,265,0.012,15,379,35.7,0.036,596,12.0,2.0,2.0,662.8,4.9,3,9,26.6,10,50,2.62,31.3,18.0,22.0,69.7,18.0,22.0,0,0,0,0,0,0,0,0,0,0,0,0,0,0,0,0,0,0,0,0,0,0,0,0,0,0,0.014000000000000012,0.021999999999999992,2.3890000000000002,0
6391069,2,69,0.157,0.174,0.204,2.537,264,0.012,15,377,35.8,0.037,593,12.0,2.0,2.0,662.5,5.0,3,9,26.6,10,50,2.63,31.4,18.0,22.0,69.5,18.0,22.0,1,0,0,0,0,0,0,0,0,0,0,0,0,0,0,0,0,0,0,0,0,0,0,0,0,0,0.016999999999999987,0.03,2.38,1
6392069,2,69,0.157,0.174,0.204,2.537,264,0.012,15,377,35.8,0.037,593,12.0,2.0,2.0,662.5,5.0,3,9,26.6,10,50,2.63,31.4,18.0,22.0,69.5,18.0,22.0,1,0,0,0,0,0,0,0,0,0,0,0,0,0,0,0,0,0,0,0,0,0,0,0,0,0,0.016999999999999987,0.03,2.38,1
6393070,2,70,0.157,0.174,0.204,2.537,264,0.012,15,377,35.8,0.037,593,12.0,2.0,2.0,662.3,5.0,3,9,26.6,10,50,2.62,31.4,18.0,22.0,69.2,18.0,22.0,1,0,0,0,0,0,0,0,0,0,0,0,0,0,0,0,0,0,0,0,0,0,0,0,0,0,0.016999999999999987,0.03,2.38,1
6394070,2,70,0.157,0.174,0.204,2.537,264,0.012,15,377,35.8,0.037,593,12.0,2.0,2.0,662.3,5.0,3,9,26.6,10,50,2.62,31.4,18.0,22.0,69.2,18.0,22.0,1,0,0,0,0,0,0,0,0,0,0,0,0,0,0,0,0,0,0,0,0,0,0,0,0,0,0.016999999999999987,0.03,2.38,1
6395071,2,71,0.141,0.174,0.204,2.544,265,0.012,16,381,35.8,0.036,595,12.0,2.0,2.0,662.3,5.0,3,9,26.6,10,50,2.62,31.4,18.0,22.0,69.2,18.0,22.0,0,0,0,0,0,0,0,0,0,0,0,0,0,0,0,0,0,0,0,0,0,0,0,0,0,0,0.033,0.03,2.403,0
6396071,2,71,0.141,0.174,0.204,2.544,265,0.012,16,381,35.8,0.036,595,12.0,2.0,2.0,662.3,5.0,3,9,26.6,10,50,2.62,31.4,18.0,22.0,69.2,18.0,22.0,0,0,0,0,0,0,0,0,0,0,0,0,0,0,0,0,0,0,0,0,0,0,0,0,0,0,0.033,0.03,2.403,0
6397072,2,72,0.15,0.17,0.208,2.55,265,0.012,17,379,35.9,0.036,596,12.0,2.0,2.0,662.2,5.0,3,9,26.6,10,50,2.62,31.4,18.0,22.0,69.1,18.0,22.0,0,0,0,0,0,0,0,0,0,0,0,0,0,0,0,0,0,0,0,0,0,0,0,0,0,0,0.020000000000000018,0.03799999999999998,2.4,0
6398072,2,72,0.15,0.17,0.208,2.55,265,0.012,17,379,35.9,0.036,596,12.0,2.0,2.0,662.2,5.0,3,9,26.6,10,50,2.62,31.4,18.0,22.0,69.1,18.0,22.0,0,0,0,0,0,0,0,0,0,0,0,0,0,0,0,0,0,0,0,0,0,0,0,0,0,0,0.020000000000000018,0.03799999999999998,2.4,0
6399073,2,73,0.15,0.17,0.208,2.55,265,0.012,17,379,35.9,0.036,596,12.0,2.0,2.0,662.2,5.0,3,9,26.6,10,50,2.62,31.4,18.0,22.0,69.1,18.0,22.0,0,0,0,0,0,0,0,0,0,0,0,0,0,0,0,0,0,0,0,0,0,0,0,0,0,0,0.020000000000000018,0.03799999999999998,2.4,0
6400073,2,73,0.15,0.17,0.208,2.55,265,0.012,17,379,35.9,0.036,596,12.0,2.0,2.0,662.2,5.0,3,9,26.6,10,50,2.62,31.4,18.0,22.0,69.1,18.0,22.0,0,0,0,0,0,0,0,0,0,0,0,0,0,0,0,0,0,0,0,0,0,0,0,0,0,0,0.020000000000000018,0.03799999999999998,2.4,0
6401074,2,74,0.15,0.164,0.203,2.554,265,0.011,16,379,35.8,0.036,595,12.0,2.0,2.0,662.0,5.1,3,9,26.6,10,50,2.63,31.4,18.0,22.0,69.2,18.0,22.0,0,0,0,0,0,0,0,0,0,0,0,0,0,0,0,0,0,0,0,0,0,0,0,0,0,0,0.014000000000000012,0.03900000000000001,2.404,0
6402074,2,74,0.15,0.164,0.203,2.554,265,0.011,16,379,35.8,0.036,595,12.0,2.0,2.0,662.0,5.1,3,9,26.6,10,50,2.63,31.4,18.0,22.0,69.2,18.0,22.0,0,0,0,0,0,0,0,0,0,0,0,0,0,0,0,0,0,0,0,0,0,0,0,0,0,0,0.014000000000000012,0.03900000000000001,2.404,0
6403075,2,75,0.156,0.164,0.199,2.53,265,0.012,17,379,35.9,0.036,595,12.0,2.0,2.0,662.5,5.1,3,9,26.6,10,50,2.63,31.4,18.0,22.0,69.4,18.0,22.0,0,0,0,0,0,0,0,0,0,0,0,0,0,0,0,0,0,0,0,0,0,0,0,0,0,0,0.008000000000000007,0.035,2.3739999999999997,0
6404075,2,75,0.156,0.164,0.199,2.53,265,0.012,17,379,35.9,0.036,595,12.0,2.0,2.0,662.5,5.1,3,9,26.6,10,50,2.63,31.4,18.0,22.0,69.4,18.0,22.0,0,0,0,0,0,0,0,0,0,0,0,0,0,0,0,0,0,0,0,0,0,0,0,0,0,0,0.008000000000000007,0.035,2.3739999999999997,0
6405076,2,76,0.149,0.166,0.198,2.549,265,0.012,16,379,35.8,0.035,596,12.0,2.0,2.0,662.5,5.1,3,9,26.6,10,50,2.63,31.4,18.0,22.0,69.4,18.0,22.0,0,0,0,0,0,0,0,0,0,0,0,0,0,0,0,0,0,0,0,0,0,0,0,0,0,0,0.017000000000000015,0.032,2.4,0
6406076,2,76,0.149,0.166,0.198,2.549,265,0.012,16,379,35.8,0.035,596,12.0,2.0,2.0,662.5,5.1,3,9,26.6,10,50,2.63,31.4,18.0,22.0,69.4,18.0,22.0,0,0,0,0,0,0,0,0,0,0,0,0,0,0,0,0,0,0,0,0,0,0,0,0,0,0,0.017000000000000015,0.032,2.4,0
6407077,2,77,0.158,0.164,0.204,2.538,265,0.011,16,379,35.9,0.036,596,12.0,2.0,2.0,662.8,5.1,3,9,26.6,10,50,2.64,31.4,18.0,22.0,69.5,18.0,22.0,0,0,0,0,0,0,0,0,0,0,0,0,0,0,0,0,0,0,0,0,0,0,0,0,0,0,0.006000000000000005,0.03999999999999998,2.38,0
6408077,2,77,0.158,0.164,0.204,2.538,265,0.011,16,379,35.9,0.036,596,12.0,2.0,2.0,662.8,5.1,3,9,26.6,10,50,2.64,31.4,18.0,22.0,69.5,18.0,22.0,0,0,0,0,0,0,0,0,0,0,0,0,0,0,0,0,0,0,0,0,0,0,0,0,0,0,0.006000000000000005,0.03999999999999998,2.38,0
6409078,2,78,0.15,0.172,0.198,2.544,265,0.012,17,379,35.9,0.033,595,12.0,2.0,2.0,662.8,5.1,3,9,26.6,10,50,2.64,31.4,18.0,22.0,69.5,18.0,22.0,0,0,0,0,0,0,0,0,0,0,0,0,0,0,0,0,0,0,0,0,0,0,0,0,0,0,0.021999999999999992,0.026000000000000023,2.394,0
6410078,2,78,0.15,0.172,0.198,2.544,265,0.012,17,379,35.9,0.033,595,12.0,2.0,2.0,662.8,5.1,3,9,26.6,10,50,2.64,31.4,18.0,22.0,69.5,18.0,22.0,0,0,0,0,0,0,0,0,0,0,0,0,0,0,0,0,0,0,0,0,0,0,0,0,0,0,0.021999999999999992,0.026000000000000023,2.394,0
6411079,2,79,0.15,0.172,0.202,2.557,265,0.012,15,381,35.9,0.036,596,12.0,2.0,2.0,663.4,5.2,3,9,26.6,10,50,2.63,31.4,18.0,22.0,69.5,18.0,22.0,0,0,0,0,0,0,0,0,0,0,0,0,0,0,0,0,0,0,0,0,0,0,0,0,0,0,0.021999999999999992,0.030000000000000027,2.407,0
6412079,2,79,0.15,0.172,0.202,2.557,265,0.012,15,381,35.9,0.036,596,12.0,2.0,2.0,663.4,5.2,3,9,26.6,10,50,2.63,31.4,18.0,22.0,69.5,18.0,22.0,0,0,0,0,0,0,0,0,0,0,0,0,0,0,0,0,0,0,0,0,0,0,0,0,0,0,0.021999999999999992,0.030000000000000027,2.407,0
6413080,2,80,0.16,0.176,0.202,2.555,265,0.012,15,379,35.9,0.041,596,12.0,2.0,2.0,664.1,5.2,3,9,26.6,10,50,2.61,31.4,18.0,22.0,69.4,18.0,22.0,0,0,0,0,0,0,0,0,0,0,0,0,0,0,0,0,0,0,0,0,0,0,0,0,0,0,0.015999999999999986,0.026000000000000023,2.395,0
6414080,2,80,0.16,0.176,0.202,2.555,265,0.012,15,379,35.9,0.041,596,12.0,2.0,2.0,664.1,5.2,3,9,26.6,10,50,2.61,31.4,18.0,22.0,69.4,18.0,22.0,0,0,0,0,0,0,0,0,0,0,0,0,0,0,0,0,0,0,0,0,0,0,0,0,0,0,0.015999999999999986,0.026000000000000023,2.395,0
6415081,2,81,0.15,0.168,0.194,2.515,265,0.012,17,379,35.8,0.034,596,12.0,2.0,2.0,664.1,5.2,3,9,26.6,10,50,2.61,31.4,18.0,22.0,69.4,18.0,22.0,0,0,0,0,0,0,0,0,0,0,0,0,0,0,0,0,0,0,0,0,0,0,0,0,0,0,0.018000000000000016,0.025999999999999995,2.365,0
6416081,2,81,0.15,0.168,0.194,2.515,265,0.012,17,379,35.8,0.034,596,12.0,2.0,2.0,664.1,5.2,3,9,26.6,10,50,2.61,31.4,18.0,22.0,69.4,18.0,22.0,0,0,0,0,0,0,0,0,0,0,0,0,0,0,0,0,0,0,0,0,0,0,0,0,0,0,0.018000000000000016,0.025999999999999995,2.365,0
6417082,2,82,0.158,0.164,0.202,2.534,265,0.012,16,379,35.9,0.041,596,12.0,2.0,2.0,664.5,5.2,3,9,26.7,10,50,2.61,31.3,18.0,22.0,69.3,18.0,22.0,0,0,0,0,0,0,0,0,0,0,0,0,0,0,0,0,0,0,0,0,0,0,0,0,0,0,0.006000000000000005,0.038000000000000006,2.376,0
6418082,2,82,0.158,0.164,0.202,2.534,265,0.012,16,379,35.9,0.041,596,12.0,2.0,2.0,664.5,5.2,3,9,26.7,10,50,2.61,31.3,18.0,22.0,69.3,18.0,22.0,0,0,0,0,0,0,0,0,0,0,0,0,0,0,0,0,0,0,0,0,0,0,0,0,0,0,0.006000000000000005,0.038000000000000006,2.376,0
6419083,2,83,0.15,0.164,0.208,2.533,264,0.012,17,379,35.9,0.036,595,12.0,2.0,2.0,664.5,5.2,3,9,26.7,10,50,2.61,31.3,18.0,22.0,69.3,18.0,22.0,0,0,0,0,0,0,0,0,0,0,0,0,0,0,0,0,0,0,0,0,0,0,0,0,0,0,0.014000000000000012,0.043999999999999984,2.383,0
6420083,2,83,0.15,0.164,0.208,2.533,264,0.012,17,379,35.9,0.036,595,12.0,2.0,2.0,664.5,5.2,3,9,26.7,10,50,2.61,31.3,18.0,22.0,69.3,18.0,22.0,0,0,0,0,0,0,0,0,0,0,0,0,0,0,0,0,0,0,0,0,0,0,0,0,0,0,0.014000000000000012,0.043999999999999984,2.383,0
6421084,2,84,0.144,0.174,0.206,2.528,265,0.012,15,379,35.9,0.042,596,12.0,2.0,2.0,665.2,5.2,3,9,26.7,10,50,2.61,31.4,18.0,22.0,69.3,18.0,22.0,0,0,0,0,0,0,0,0,0,0,0,0,0,0,0,0,0,0,0,0,0,0,0,0,0,0,0.03,0.032,2.384,0
6422084,2,84,0.144,0.174,0.206,2.528,265,0.012,15,379,35.9,0.042,596,12.0,2.0,2.0,665.2,5.2,3,9,26.7,10,50,2.61,31.4,18.0,22.0,69.3,18.0,22.0,0,0,0,0,0,0,0,0,0,0,0,0,0,0,0,0,0,0,0,0,0,0,0,0,0,0,0.03,0.032,2.384,0
6423085,2,85,0.154,0.17,0.21,2.53,265,0.012,16,379,35.9,0.042,595,12.0,2.0,2.0,665.5,5.2,3,9,26.6,10,50,2.63,31.4,18.0,22.0,69.3,18.0,22.0,1,0,0,0,0,0,0,0,0,0,0,0,0,0,0,0,0,0,0,0,0,0,0,0,0,0,0.016000000000000014,0.03999999999999998,2.376,1
6424085,2,85,0.154,0.17,0.21,2.53,265,0.012,16,379,35.9,0.042,595,12.0,2.0,2.0,665.5,5.2,3,9,26.6,10,50,2.63,31.4,18.0,22.0,69.3,18.0,22.0,1,0,0,0,0,0,0,0,0,0,0,0,0,0,0,0,0,0,0,0,0,0,0,0,0,0,0.016000000000000014,0.03999999999999998,2.376,1
6425086,2,86,0.157,0.164,0.204,2.54,265,0.012,18,379,35.9,0.036,595,12.0,2.0,2.0,665.5,5.2,3,9,26.6,10,50,2.63,31.4,18.0,22.0,69.3,18.0,22.0,0,0,0,0,0,0,0,0,0,0,0,0,0,0,0,0,0,0,0,0,0,0,0,0,0,0,0.007000000000000006,0.03999999999999998,2.383,0
6426086,2,86,0.157,0.164,0.204,2.54,265,0.012,18,379,35.9,0.036,595,12.0,2.0,2.0,665.5,5.2,3,9,26.6,10,50,2.63,31.4,18.0,22.0,69.3,18.0,22.0,0,0,0,0,0,0,0,0,0,0,0,0,0,0,0,0,0,0,0,0,0,0,0,0,0,0,0.007000000000000006,0.03999999999999998,2.383,0
6427087,2,87,0.157,0.173,0.203,2.531,265,0.011,18,381,35.9,0.036,595,12.0,2.0,2.0,665.4,5.3,3,9,26.7,10,50,2.61,31.4,18.0,22.0,69.3,18.0,22.0,0,0,0,0,0,0,0,0,0,0,0,0,0,0,0,0,0,0,0,0,0,0,0,0,0,0,0.015999999999999986,0.030000000000000027,2.374,0
6428087,2,87,0.157,0.173,0.203,2.531,265,0.011,18,381,35.9,0.036,595,12.0,2.0,2.0,665.4,5.3,3,9,26.7,10,50,2.61,31.4,18.0,22.0,69.3,18.0,22.0,0,0,0,0,0,0,0,0,0,0,0,0,0,0,0,0,0,0,0,0,0,0,0,0,0,0,0.015999999999999986,0.030000000000000027,2.374,0
6429088,2,88,0.158,0.17,0.194,2.501,264,0.011,16,379,35.9,0.036,595,12.0,2.0,2.0,665.4,5.3,3,9,26.7,10,50,2.61,31.4,18.0,22.0,69.3,18.0,22.0,0,0,0,0,0,0,0,0,0,0,0,0,0,0,0,0,0,0,0,0,0,0,0,0,0,0,0.01200000000000001,0.023999999999999994,2.343,0
6430088,2,88,0.158,0.17,0.194,2.501,264,0.011,16,379,35.9,0.036,595,12.0,2.0,2.0,665.4,5.3,3,9,26.7,10,50,2.61,31.4,18.0,22.0,69.3,18.0,22.0,0,0,0,0,0,0,0,0,0,0,0,0,0,0,0,0,0,0,0,0,0,0,0,0,0,0,0.01200000000000001,0.023999999999999994,2.343,0
6431089,2,89,0.156,0.168,0.2,2.539,264,0.012,18,381,35.8,0.036,595,12.0,2.0,2.0,664.7,5.3,3,9,26.7,10,50,2.62,31.3,18.0,22.0,69.4,18.0,22.0,0,0,0,0,0,0,0,0,0,0,0,0,0,0,0,0,1,0,0,0,0,0,0,0,0,0,0.01200000000000001,0.032,2.383,1
6432089,2,89,0.156,0.168,0.2,2.539,264,0.012,18,381,35.8,0.036,595,12.0,2.0,2.0,664.7,5.3,3,9,26.7,10,50,2.62,31.3,18.0,22.0,69.4,18.0,22.0,0,0,0,0,0,0,0,0,0,0,0,0,0,0,0,0,1,0,0,0,0,0,0,0,0,0,0.01200000000000001,0.032,2.383,1
6433090,2,90,0.158,0.17,0.202,2.54,265,0.012,18,382,35.8,0.035,596,12.0,2.0,2.0,663.8,5.4,3,9,26.7,10,50,2.59,31.3,18.0,22.0,69.6,18.0,22.0,0,0,0,0,0,0,0,0,0,0,0,0,0,0,0,0,0,0,0,0,0,0,0,0,0,0,0.01200000000000001,0.032,2.382,0
6434090,2,90,0.158,0.17,0.202,2.54,265,0.012,18,382,35.8,0.035,596,12.0,2.0,2.0,663.8,5.4,3,9,26.7,10,50,2.59,31.3,18.0,22.0,69.6,18.0,22.0,0,0,0,0,0,0,0,0,0,0,0,0,0,0,0,0,0,0,0,0,0,0,0,0,0,0,0.01200000000000001,0.032,2.382,0
6435091,2,91,0.162,0.165,0.212,2.524,265,0.011,18,382,35.8,0.036,596,12.0,2.0,2.0,663.8,5.4,3,9,26.7,10,50,2.59,31.3,18.0,22.0,69.6,18.0,22.0,0,0,0,0,0,0,0,0,0,0,0,0,0,0,0,0,0,0,0,0,0,0,0,0,0,0,0.0030000000000000027,0.046999999999999986,2.362,0
6436091,2,91,0.162,0.165,0.212,2.524,265,0.011,18,382,35.8,0.036,596,12.0,2.0,2.0,663.8,5.4,3,9,26.7,10,50,2.59,31.3,18.0,22.0,69.6,18.0,22.0,0,0,0,0,0,0,0,0,0,0,0,0,0,0,0,0,0,0,0,0,0,0,0,0,0,0,0.0030000000000000027,0.046999999999999986,2.362,0
6437092,2,92,0.148,0.164,0.204,2.538,265,0.012,18,381,35.7,0.035,595,12.0,2.0,2.0,662.8,5.4,3,9,26.7,10,50,2.62,31.3,18.0,22.0,69.7,18.0,22.0,0,0,0,0,0,0,0,0,0,0,0,0,0,0,0,0,0,0,0,0,0,0,0,0,0,0,0.016000000000000014,0.03999999999999998,2.3899999999999997,0
6438092,2,92,0.148,0.164,0.204,2.538,265,0.012,18,381,35.7,0.035,595,12.0,2.0,2.0,662.8,5.4,3,9,26.7,10,50,2.62,31.3,18.0,22.0,69.7,18.0,22.0,0,0,0,0,0,0,0,0,0,0,0,0,0,0,0,0,0,0,0,0,0,0,0,0,0,0,0.016000000000000014,0.03999999999999998,2.3899999999999997,0
6439093,2,93,0.15,0.168,0.2,2.525,264,0.011,17,379,35.8,0.035,595,12.0,2.0,2.0,662.8,5.4,3,9,26.7,10,50,2.62,31.3,18.0,22.0,69.7,18.0,22.0,0,0,0,0,0,0,0,0,0,0,0,0,0,0,0,0,0,0,0,0,0,0,0,0,0,0,0.018000000000000016,0.032,2.375,0
6440093,2,93,0.15,0.168,0.2,2.525,264,0.011,17,379,35.8,0.035,595,12.0,2.0,2.0,662.8,5.4,3,9,26.7,10,50,2.62,31.3,18.0,22.0,69.7,18.0,22.0,0,0,0,0,0,0,0,0,0,0,0,0,0,0,0,0,0,0,0,0,0,0,0,0,0,0,0.018000000000000016,0.032,2.375,0
6441094,2,94,0.156,0.166,0.196,2.529,265,0.012,17,381,35.8,0.033,596,12.0,2.0,2.0,661.8,5.4,3,9,26.7,10,50,2.63,31.4,18.0,22.0,69.6,18.0,22.0,0,0,0,0,0,0,0,0,0,0,0,0,0,0,0,0,0,0,0,0,0,0,0,0,0,0,0.010000000000000009,0.03,2.3729999999999998,0
6442094,2,94,0.156,0.166,0.196,2.529,265,0.012,17,381,35.8,0.033,596,12.0,2.0,2.0,661.8,5.4,3,9,26.7,10,50,2.63,31.4,18.0,22.0,69.6,18.0,22.0,0,0,0,0,0,0,0,0,0,0,0,0,0,0,0,0,0,0,0,0,0,0,0,0,0,0,0.010000000000000009,0.03,2.3729999999999998,0
6443095,2,95,0.158,0.174,0.206,2.541,265,0.014,17,381,35.9,0.036,595,12.0,2.0,2.0,661.3,5.4,3,9,26.7,10,50,2.63,31.4,18.0,22.0,69.4,18.0,22.0,0,0,0,0,0,0,0,0,0,0,0,0,0,0,0,0,0,0,0,0,0,0,0,0,0,0,0.015999999999999986,0.032,2.383,0
6444095,2,95,0.158,0.174,0.206,2.541,265,0.014,17,381,35.9,0.036,595,12.0,2.0,2.0,661.3,5.4,3,9,26.7,10,50,2.63,31.4,18.0,22.0,69.4,18.0,22.0,0,0,0,0,0,0,0,0,0,0,0,0,0,0,0,0,0,0,0,0,0,0,0,0,0,0,0.015999999999999986,0.032,2.383,0
6445096,2,96,0.152,0.166,0.2,2.526,265,0.012,19,379,35.9,0.037,596,12.0,2.0,2.0,661.3,5.4,3,9,26.7,10,50,2.63,31.4,18.0,22.0,69.4,18.0,22.0,0,0,0,0,0,0,0,0,0,0,0,0,0,0,0,0,0,0,0,0,0,0,0,0,0,0,0.014000000000000012,0.034,2.3739999999999997,0
6446096,2,96,0.152,0.166,0.2,2.526,265,0.012,19,379,35.9,0.037,596,12.0,2.0,2.0,661.3,5.4,3,9,26.7,10,50,2.63,31.4,18.0,22.0,69.4,18.0,22.0,0,0,0,0,0,0,0,0,0,0,0,0,0,0,0,0,0,0,0,0,0,0,0,0,0,0,0.014000000000000012,0.034,2.3739999999999997,0
6447097,2,97,0.146,0.174,0.2,2.513,264,0.012,18,381,35.9,0.036,594,12.0,2.0,2.0,660.9,5.4,3,9,26.7,10,50,2.63,31.4,18.0,22.0,69.0,18.0,22.0,0,0,0,0,0,0,0,0,0,0,0,0,0,0,0,0,0,0,0,0,0,0,0,0,0,0,0.027999999999999997,0.026000000000000023,2.367,0
6448097,2,97,0.146,0.174,0.2,2.513,264,0.012,18,381,35.9,0.036,594,12.0,2.0,2.0,660.9,5.4,3,9,26.7,10,50,2.63,31.4,18.0,22.0,69.0,18.0,22.0,0,0,0,0,0,0,0,0,0,0,0,0,0,0,0,0,0,0,0,0,0,0,0,0,0,0,0.027999999999999997,0.026000000000000023,2.367,0
6449098,2,98,0.16,0.168,0.195,2.515,265,0.01,18,379,35.9,0.036,596,12.0,2.0,2.0,660.9,5.4,3,9,26.7,10,50,2.63,31.4,18.0,22.0,69.0,18.0,22.0,1,0,0,0,0,0,0,0,0,0,0,0,0,0,0,0,0,0,0,0,0,0,0,0,0,0,0.008000000000000007,0.026999999999999996,2.355,1
6450098,2,98,0.16,0.168,0.195,2.515,265,0.01,18,379,35.9,0.036,596,12.0,2.0,2.0,660.9,5.4,3,9,26.7,10,50,2.63,31.4,18.0,22.0,69.0,18.0,22.0,1,0,0,0,0,0,0,0,0,0,0,0,0,0,0,0,0,0,0,0,0,0,0,0,0,0,0.008000000000000007,0.026999999999999996,2.355,1
6451099,2,99,0.155,0.164,0.208,2.509,265,0.012,19,381,35.9,0.036,597,12.0,2.0,2.0,660.9,5.4,3,9,26.7,10,50,2.63,31.4,18.0,22.0,68.8,18.0,22.0,0,0,0,0,0,0,0,0,0,0,0,0,0,0,0,0,0,0,0,0,0,0,0,0,0,0,0.009000000000000008,0.043999999999999984,2.354,0
6452099,2,99,0.155,0.164,0.208,2.509,265,0.012,19,381,35.9,0.036,597,12.0,2.0,2.0,660.9,5.4,3,9,26.7,10,50,2.63,31.4,18.0,22.0,68.8,18.0,22.0,0,0,0,0,0,0,0,0,0,0,0,0,0,0,0,0,0,0,0,0,0,0,0,0,0,0,0.009000000000000008,0.043999999999999984,2.354,0
6453100,2,100,0.157,0.17,0.198,2.541,264,0.012,18,379,35.9,0.036,595,12.0,2.0,2.0,660.8,5.4,3,9,26.7,10,50,2.63,31.5,18.0,22.0,68.6,18.0,22.0,0,0,0,0,0,0,0,0,0,0,0,0,0,1,0,0,0,0,0,0,0,0,0,0,0,0,0.013000000000000012,0.027999999999999997,2.384,1
6454100,2,100,0.157,0.17,0.198,2.541,264,0.012,18,379,35.9,0.036,595,12.0,2.0,2.0,660.8,5.4,3,9,26.7,10,50,2.63,31.5,18.0,22.0,68.6,18.0,22.0,0,0,0,0,0,0,0,0,0,0,0,0,0,1,0,0,0,0,0,0,0,0,0,0,0,0,0.013000000000000012,0.027999999999999997,2.384,1
6455101,2,101,0.142,0.168,0.208,2.55,264,0.012,16,382,35.9,0.037,594,12.0,2.0,2.0,660.8,5.4,3,9,26.7,10,50,2.63,31.5,18.0,22.0,68.6,18.0,22.0,0,0,0,0,0,0,0,0,0,0,0,0,0,0,0,0,0,0,0,0,0,0,0,0,0,0,0.026000000000000023,0.03999999999999998,2.408,0
6456101,2,101,0.142,0.168,0.208,2.55,264,0.012,16,382,35.9,0.037,594,12.0,2.0,2.0,660.8,5.4,3,9,26.7,10,50,2.63,31.5,18.0,22.0,68.6,18.0,22.0,0,0,0,0,0,0,0,0,0,0,0,0,0,0,0,0,0,0,0,0,0,0,0,0,0,0,0.026000000000000023,0.03999999999999998,2.408,0
6457102,2,102,0.158,0.17,0.206,2.542,265,0.012,18,381,35.9,0.036,595,12.0,2.0,2.0,661.4,5.4,3,9,26.7,10,50,2.63,31.5,18.0,22.0,68.3,18.0,22.0,0,0,0,0,0,0,0,0,0,0,0,0,0,0,0,0,0,0,0,0,0,0,0,0,0,0,0.01200000000000001,0.035999999999999976,2.384,0
6458102,2,102,0.158,0.17,0.206,2.542,265,0.012,18,381,35.9,0.036,595,12.0,2.0,2.0,661.4,5.4,3,9,26.7,10,50,2.63,31.5,18.0,22.0,68.3,18.0,22.0,0,0,0,0,0,0,0,0,0,0,0,0,0,0,0,0,0,0,0,0,0,0,0,0,0,0,0.01200000000000001,0.035999999999999976,2.384,0
6459103,2,103,0.158,0.166,0.212,2.524,265,0.011,18,381,35.9,0.035,596,12.0,2.0,2.0,661.4,5.4,3,9,26.7,10,50,2.63,31.5,18.0,22.0,68.3,18.0,22.0,0,0,0,0,0,0,0,0,0,0,0,0,0,0,0,0,0,0,0,0,0,0,0,0,0,0,0.008000000000000007,0.045999999999999985,2.366,0
6460103,2,103,0.158,0.166,0.212,2.524,265,0.011,18,381,35.9,0.035,596,12.0,2.0,2.0,661.4,5.4,3,9,26.7,10,50,2.63,31.5,18.0,22.0,68.3,18.0,22.0,0,0,0,0,0,0,0,0,0,0,0,0,0,0,0,0,0,0,0,0,0,0,0,0,0,0,0.008000000000000007,0.045999999999999985,2.366,0
6461104,2,104,0.157,0.174,0.202,2.522,264,0.012,18,381,36.0,0.036,595,12.0,2.0,2.0,661.6,5.4,3,9,26.7,10,50,2.62,31.5,18.0,22.0,68.3,18.0,22.0,0,0,0,0,0,0,0,0,0,0,0,0,0,0,0,0,0,0,0,0,0,0,0,0,0,0,0.016999999999999987,0.028000000000000025,2.3649999999999998,0
6462104,2,104,0.157,0.174,0.202,2.522,264,0.012,18,381,36.0,0.036,595,12.0,2.0,2.0,661.6,5.4,3,9,26.7,10,50,2.62,31.5,18.0,22.0,68.3,18.0,22.0,0,0,0,0,0,0,0,0,0,0,0,0,0,0,0,0,0,0,0,0,0,0,0,0,0,0,0.016999999999999987,0.028000000000000025,2.3649999999999998,0
6463105,2,105,0.15,0.176,0.206,2.497,265,0.009,19,382,35.9,0.035,596,12.0,2.0,2.0,661.7,5.4,3,9,26.7,10,50,2.63,31.5,18.0,22.0,68.4,18.0,22.0,0,0,0,0,0,0,0,0,0,0,0,0,0,0,0,0,0,0,0,0,0,0,0,0,0,0,0.025999999999999995,0.03,2.347,0
6464105,2,105,0.15,0.176,0.206,2.497,265,0.009,19,382,35.9,0.035,596,12.0,2.0,2.0,661.7,5.4,3,9,26.7,10,50,2.63,31.5,18.0,22.0,68.4,18.0,22.0,0,0,0,0,0,0,0,0,0,0,0,0,0,0,0,0,0,0,0,0,0,0,0,0,0,0,0.025999999999999995,0.03,2.347,0
6465106,2,106,0.16,0.168,0.206,2.506,264,0.012,17,381,35.9,0.037,594,12.0,2.0,2.0,661.7,5.4,3,9,26.7,10,50,2.63,31.5,18.0,22.0,68.4,18.0,22.0,0,0,0,0,0,0,0,0,0,0,0,0,0,0,0,0,0,0,0,0,0,0,0,0,0,0,0.008000000000000007,0.03799999999999998,2.3459999999999996,0
6466106,2,106,0.16,0.168,0.206,2.506,264,0.012,17,381,35.9,0.037,594,12.0,2.0,2.0,661.7,5.4,3,9,26.7,10,50,2.63,31.5,18.0,22.0,68.4,18.0,22.0,0,0,0,0,0,0,0,0,0,0,0,0,0,0,0,0,0,0,0,0,0,0,0,0,0,0,0.008000000000000007,0.03799999999999998,2.3459999999999996,0
6467107,2,107,0.16,0.168,0.206,2.506,264,0.012,17,381,35.9,0.037,594,12.0,2.0,2.0,661.8,5.4,3,9,26.7,10,50,2.62,31.5,18.0,22.0,68.4,18.0,22.0,0,0,0,0,0,0,0,0,0,0,0,0,0,0,0,0,0,0,0,0,0,0,0,0,0,0,0.008000000000000007,0.03799999999999998,2.3459999999999996,0
6468107,2,107,0.16,0.168,0.206,2.506,264,0.012,17,381,35.9,0.037,594,12.0,2.0,2.0,661.8,5.4,3,9,26.7,10,50,2.62,31.5,18.0,22.0,68.4,18.0,22.0,0,0,0,0,0,0,0,0,0,0,0,0,0,0,0,0,0,0,0,0,0,0,0,0,0,0,0.008000000000000007,0.03799999999999998,2.3459999999999996,0
6469108,2,108,0.16,0.168,0.202,2.539,265,0.012,17,382,35.9,0.036,595,12.0,2.0,2.0,661.8,5.4,3,9,26.7,10,50,2.62,31.5,18.0,22.0,68.4,18.0,22.0,0,0,0,0,0,0,0,0,0,0,0,0,0,0,0,0,0,0,0,0,0,0,0,0,0,0,0.008000000000000007,0.034,2.379,0
6470108,2,108,0.16,0.168,0.202,2.539,265,0.012,17,382,35.9,0.036,595,12.0,2.0,2.0,661.8,5.4,3,9,26.7,10,50,2.62,31.5,18.0,22.0,68.4,18.0,22.0,0,0,0,0,0,0,0,0,0,0,0,0,0,0,0,0,0,0,0,0,0,0,0,0,0,0,0.008000000000000007,0.034,2.379,0
6471109,2,109,0.16,0.168,0.202,2.539,265,0.012,17,382,35.9,0.036,595,12.0,2.0,2.0,662.3,5.4,3,9,26.7,10,50,2.62,31.4,18.0,22.0,68.5,18.0,22.0,0,0,0,0,0,0,0,0,0,0,0,0,0,0,0,0,0,0,0,0,0,0,0,0,0,0,0.008000000000000007,0.034,2.379,0
6472109,2,109,0.16,0.168,0.202,2.539,265,0.012,17,382,35.9,0.036,595,12.0,2.0,2.0,662.3,5.4,3,9,26.7,10,50,2.62,31.4,18.0,22.0,68.5,18.0,22.0,0,0,0,0,0,0,0,0,0,0,0,0,0,0,0,0,0,0,0,0,0,0,0,0,0,0,0.008000000000000007,0.034,2.379,0
6473110,2,110,0.158,0.166,0.202,2.545,264,0.012,17,381,35.9,0.036,595,12.0,2.0,2.0,662.3,5.4,3,9,26.7,10,50,2.62,31.4,18.0,22.0,68.8,18.0,22.0,0,0,0,0,0,0,0,0,0,0,0,0,0,0,0,0,0,0,0,0,0,0,0,0,0,0,0.008000000000000007,0.036000000000000004,2.387,0
6474110,2,110,0.158,0.166,0.202,2.545,264,0.012,17,381,35.9,0.036,595,12.0,2.0,2.0,662.3,5.4,3,9,26.7,10,50,2.62,31.4,18.0,22.0,68.8,18.0,22.0,0,0,0,0,0,0,0,0,0,0,0,0,0,0,0,0,0,0,0,0,0,0,0,0,0,0,0.008000000000000007,0.036000000000000004,2.387,0
6475111,2,111,0.156,0.165,0.198,2.524,264,0.012,17,381,35.9,0.042,595,12.0,2.0,2.0,662.3,5.4,3,9,26.7,10,50,2.62,31.4,18.0,22.0,68.8,18.0,22.0,0,0,0,0,0,0,0,0,0,0,0,0,0,0,0,0,0,0,0,0,0,0,0,0,0,0,0.009000000000000008,0.033,2.368,0
6476111,2,111,0.156,0.165,0.198,2.524,264,0.012,17,381,35.9,0.042,595,12.0,2.0,2.0,662.3,5.4,3,9,26.7,10,50,2.62,31.4,18.0,22.0,68.8,18.0,22.0,0,0,0,0,0,0,0,0,0,0,0,0,0,0,0,0,0,0,0,0,0,0,0,0,0,0,0.009000000000000008,0.033,2.368,0
6477112,2,112,0.146,0.17,0.196,2.534,265,0.012,16,381,36.0,0.042,595,12.0,2.0,2.0,662.5,5.4,3,9,26.8,10,50,2.62,31.4,18.0,22.0,69.1,18.0,22.0,0,0,0,0,0,0,0,0,0,0,0,0,0,0,0,0,0,0,0,0,0,0,0,0,0,0,0.02400000000000002,0.025999999999999995,2.388,0
6478112,2,112,0.146,0.17,0.196,2.534,265,0.012,16,381,36.0,0.042,595,12.0,2.0,2.0,662.5,5.4,3,9,26.8,10,50,2.62,31.4,18.0,22.0,69.1,18.0,22.0,0,0,0,0,0,0,0,0,0,0,0,0,0,0,0,0,0,0,0,0,0,0,0,0,0,0,0.02400000000000002,0.025999999999999995,2.388,0
6479113,2,113,0.156,0.164,0.202,2.539,264,0.012,16,382,35.9,0.034,595,12.0,2.0,2.0,662.5,5.4,3,9,26.8,10,50,2.62,31.4,18.0,22.0,69.1,18.0,22.0,0,0,0,0,0,0,0,0,0,0,0,0,0,0,0,0,0,0,0,0,0,0,0,0,0,0,0.008000000000000007,0.038000000000000006,2.383,0
6480113,2,113,0.156,0.164,0.202,2.539,264,0.012,16,382,35.9,0.034,595,12.0,2.0,2.0,662.5,5.4,3,9,26.8,10,50,2.62,31.4,18.0,22.0,69.1,18.0,22.0,0,0,0,0,0,0,0,0,0,0,0,0,0,0,0,0,0,0,0,0,0,0,0,0,0,0,0.008000000000000007,0.038000000000000006,2.383,0
6481114,2,114,0.158,0.168,0.192,2.536,265,0.012,16,382,35.9,0.033,595,12.0,2.0,2.0,662.6,5.4,3,9,26.8,10,50,2.63,31.4,18.0,22.0,69.4,18.0,22.0,0,0,0,0,0,0,0,0,0,0,0,0,0,0,0,0,0,0,0,0,0,0,0,0,0,0,0.010000000000000009,0.023999999999999994,2.378,0
6482114,2,114,0.158,0.168,0.192,2.536,265,0.012,16,382,35.9,0.033,595,12.0,2.0,2.0,662.6,5.4,3,9,26.8,10,50,2.63,31.4,18.0,22.0,69.4,18.0,22.0,0,0,0,0,0,0,0,0,0,0,0,0,0,0,0,0,0,0,0,0,0,0,0,0,0,0,0.010000000000000009,0.023999999999999994,2.378,0
6483115,2,115,0.158,0.172,0.204,2.505,264,0.012,17,382,35.9,0.036,595,12.0,2.0,2.0,662.5,5.4,3,9,26.8,10,50,2.63,31.4,18.0,22.0,69.7,18.0,22.0,0,0,0,0,0,0,0,0,0,0,0,0,0,0,0,0,0,0,0,0,0,0,0,0,0,0,0.013999999999999985,0.032,2.347,0
6484115,2,115,0.158,0.172,0.204,2.505,264,0.012,17,382,35.9,0.036,595,12.0,2.0,2.0,662.5,5.4,3,9,26.8,10,50,2.63,31.4,18.0,22.0,69.7,18.0,22.0,0,0,0,0,0,0,0,0,0,0,0,0,0,0,0,0,0,0,0,0,0,0,0,0,0,0,0.013999999999999985,0.032,2.347,0
6485116,2,116,0.158,0.176,0.202,2.524,265,0.012,18,381,35.8,0.035,595,12.0,2.0,2.0,662.5,5.4,3,9,26.8,10,50,2.63,31.4,18.0,22.0,69.7,18.0,22.0,0,0,0,0,0,0,0,0,0,0,0,0,0,0,0,0,0,0,0,0,0,0,0,0,0,0,0.017999999999999988,0.026000000000000023,2.366,0
6486116,2,116,0.158,0.176,0.202,2.524,265,0.012,18,381,35.8,0.035,595,12.0,2.0,2.0,662.5,5.4,3,9,26.8,10,50,2.63,31.4,18.0,22.0,69.7,18.0,22.0,0,0,0,0,0,0,0,0,0,0,0,0,0,0,0,0,0,0,0,0,0,0,0,0,0,0,0.017999999999999988,0.026000000000000023,2.366,0
6487117,2,117,0.157,0.174,0.202,2.524,264,0.012,17,382,35.9,0.036,595,12.0,2.0,2.0,662.6,5.4,3,9,26.8,10,50,2.65,31.3,18.0,22.0,69.9,18.0,22.0,0,0,0,0,0,0,0,0,0,0,0,0,0,0,0,0,0,0,0,0,0,0,0,0,0,0,0.016999999999999987,0.028000000000000025,2.367,0
6488117,2,117,0.157,0.174,0.202,2.524,264,0.012,17,382,35.9,0.036,595,12.0,2.0,2.0,662.6,5.4,3,9,26.8,10,50,2.65,31.3,18.0,22.0,69.9,18.0,22.0,0,0,0,0,0,0,0,0,0,0,0,0,0,0,0,0,0,0,0,0,0,0,0,0,0,0,0.016999999999999987,0.028000000000000025,2.367,0
6489118,2,118,0.15,0.168,0.212,2.514,264,0.011,17,381,35.9,0.035,595,12.0,2.0,2.0,662.6,5.4,3,9,26.8,10,50,2.65,31.3,18.0,22.0,69.9,18.0,22.0,0,0,0,0,0,0,0,0,0,0,0,0,0,0,0,0,0,0,0,0,0,0,0,0,0,0,0.018000000000000016,0.043999999999999984,2.364,0
6490118,2,118,0.15,0.168,0.212,2.514,264,0.011,17,381,35.9,0.035,595,12.0,2.0,2.0,662.6,5.4,3,9,26.8,10,50,2.65,31.3,18.0,22.0,69.9,18.0,22.0,0,0,0,0,0,0,0,0,0,0,0,0,0,0,0,0,0,0,0,0,0,0,0,0,0,0,0.018000000000000016,0.043999999999999984,2.364,0
6491119,2,119,0.158,0.17,0.202,2.542,264,0.011,17,382,35.9,0.035,595,12.0,2.0,2.0,662.6,5.3,3,9,26.8,10,50,2.65,31.3,18.0,22.0,70.1,18.0,22.0,0,0,0,0,0,0,0,0,0,0,0,0,0,0,0,0,0,0,0,0,0,0,0,0,0,0,0.01200000000000001,0.032,2.384,0
6492119,2,119,0.158,0.17,0.202,2.542,264,0.011,17,382,35.9,0.035,595,12.0,2.0,2.0,662.6,5.3,3,9,26.8,10,50,2.65,31.3,18.0,22.0,70.1,18.0,22.0,0,0,0,0,0,0,0,0,0,0,0,0,0,0,0,0,0,0,0,0,0,0,0,0,0,0,0.01200000000000001,0.032,2.384,0
6493120,2,120,0.158,0.17,0.211,2.535,264,0.012,17,382,35.9,0.036,595,12.0,2.0,2.0,662.1,5.3,3,9,26.8,10,50,2.62,31.3,18.0,22.0,70.2,18.0,22.0,0,0,0,0,0,0,0,0,0,0,0,0,0,0,0,0,0,0,0,0,0,0,0,0,0,0,0.01200000000000001,0.04099999999999998,2.3770000000000002,0
6494120,2,120,0.158,0.17,0.211,2.535,264,0.012,17,382,35.9,0.036,595,12.0,2.0,2.0,662.1,5.3,3,9,26.8,10,50,2.62,31.3,18.0,22.0,70.2,18.0,22.0,0,0,0,0,0,0,0,0,0,0,0,0,0,0,0,0,0,0,0,0,0,0,0,0,0,0,0.01200000000000001,0.04099999999999998,2.3770000000000002,0
6495121,2,121,0.158,0.17,0.2,2.527,265,0.012,17,382,35.9,0.033,596,12.0,2.0,2.0,662.1,5.3,3,9,26.8,10,50,2.62,31.3,18.0,22.0,70.2,18.0,22.0,0,0,0,0,0,0,0,0,0,0,0,0,0,0,0,0,0,0,0,0,0,0,0,0,0,0,0.01200000000000001,0.03,2.369,0
6496121,2,121,0.158,0.17,0.2,2.527,265,0.012,17,382,35.9,0.033,596,12.0,2.0,2.0,662.1,5.3,3,9,26.8,10,50,2.62,31.3,18.0,22.0,70.2,18.0,22.0,0,0,0,0,0,0,0,0,0,0,0,0,0,0,0,0,0,0,0,0,0,0,0,0,0,0,0.01200000000000001,0.03,2.369,0
6497122,2,122,0.141,0.172,0.202,2.542,265,0.011,18,382,35.9,0.035,595,12.0,2.0,2.0,661.7,5.3,3,9,26.8,10,50,2.59,31.4,18.0,22.0,70.1,18.0,22.0,0,0,0,0,0,0,0,0,0,0,0,0,0,0,0,0,0,0,0,0,0,0,0,0,0,0,0.031,0.030000000000000027,2.401,0
6498122,2,122,0.141,0.172,0.202,2.542,265,0.011,18,382,35.9,0.035,595,12.0,2.0,2.0,661.7,5.3,3,9,26.8,10,50,2.59,31.4,18.0,22.0,70.1,18.0,22.0,0,0,0,0,0,0,0,0,0,0,0,0,0,0,0,0,0,0,0,0,0,0,0,0,0,0,0.031,0.030000000000000027,2.401,0
6499123,2,123,0.158,0.166,0.204,2.52,265,0.011,17,382,36.0,0.041,596,12.0,2.0,2.0,661.7,5.3,3,9,26.8,10,50,2.59,31.4,18.0,22.0,70.1,18.0,22.0,0,0,0,0,0,0,0,0,0,0,0,0,0,0,0,0,0,0,0,0,0,0,0,0,0,0,0.008000000000000007,0.03799999999999998,2.362,0
6500123,2,123,0.158,0.166,0.204,2.52,265,0.011,17,382,36.0,0.041,596,12.0,2.0,2.0,661.7,5.3,3,9,26.8,10,50,2.59,31.4,18.0,22.0,70.1,18.0,22.0,0,0,0,0,0,0,0,0,0,0,0,0,0,0,0,0,0,0,0,0,0,0,0,0,0,0,0.008000000000000007,0.03799999999999998,2.362,0
6501124,2,124,0.16,0.164,0.204,2.534,264,0.012,17,382,36.0,0.036,595,12.0,2.0,2.0,661.5,5.3,3,9,26.8,10,50,2.62,31.4,18.0,22.0,69.9,18.0,22.0,0,0,0,0,0,0,0,0,0,0,0,0,0,0,0,0,0,0,0,0,0,0,0,0,0,0,0.0040000000000000036,0.03999999999999998,2.3739999999999997,0
6502124,2,124,0.16,0.164,0.204,2.534,264,0.012,17,382,36.0,0.036,595,12.0,2.0,2.0,661.5,5.3,3,9,26.8,10,50,2.62,31.4,18.0,22.0,69.9,18.0,22.0,0,0,0,0,0,0,0,0,0,0,0,0,0,0,0,0,0,0,0,0,0,0,0,0,0,0,0.0040000000000000036,0.03999999999999998,2.3739999999999997,0
6503125,2,125,0.158,0.17,0.2,2.522,265,0.012,17,382,36.0,0.033,595,12.0,2.0,2.0,661.5,5.2,3,9,26.8,10,50,2.62,31.3,18.0,22.0,69.9,18.0,22.0,0,0,0,0,0,0,0,0,0,0,0,0,0,0,0,0,0,0,0,0,0,0,0,0,0,0,0.01200000000000001,0.03,2.364,0
6504125,2,125,0.158,0.17,0.2,2.522,265,0.012,17,382,36.0,0.033,595,12.0,2.0,2.0,661.5,5.2,3,9,26.8,10,50,2.62,31.3,18.0,22.0,69.9,18.0,22.0,0,0,0,0,0,0,0,0,0,0,0,0,0,0,0,0,0,0,0,0,0,0,0,0,0,0,0.01200000000000001,0.03,2.364,0
6505126,2,126,0.158,0.173,0.19,2.542,265,0.012,17,382,36.0,0.036,595,12.0,2.0,2.0,661.5,5.2,3,9,26.8,10,50,2.62,31.3,18.0,22.0,69.9,18.0,22.0,0,0,0,0,0,0,0,0,0,0,0,0,0,0,0,0,0,0,0,0,0,0,0,0,0,0,0.014999999999999986,0.017000000000000015,2.384,0
6506126,2,126,0.158,0.173,0.19,2.542,265,0.012,17,382,36.0,0.036,595,12.0,2.0,2.0,661.5,5.2,3,9,26.8,10,50,2.62,31.3,18.0,22.0,69.9,18.0,22.0,0,0,0,0,0,0,0,0,0,0,0,0,0,0,0,0,0,0,0,0,0,0,0,0,0,0,0.014999999999999986,0.017000000000000015,2.384,0
6507127,2,127,0.148,0.168,0.2,2.54,264,0.01,16,382,36.0,0.036,595,12.0,2.0,2.0,661.6,5.2,3,9,26.8,10,50,2.6,31.3,18.0,22.0,69.9,18.0,22.0,0,0,0,0,0,0,0,0,0,0,0,0,0,0,0,0,0,0,0,0,0,0,0,0,0,0,0.020000000000000018,0.032,2.392,0
6508127,2,127,0.148,0.168,0.2,2.54,264,0.01,16,382,36.0,0.036,595,12.0,2.0,2.0,661.6,5.2,3,9,26.8,10,50,2.6,31.3,18.0,22.0,69.9,18.0,22.0,0,0,0,0,0,0,0,0,0,0,0,0,0,0,0,0,0,0,0,0,0,0,0,0,0,0,0.020000000000000018,0.032,2.392,0
6509128,2,128,0.157,0.17,0.202,2.518,265,0.009,17,382,35.9,0.036,596,12.0,2.0,2.0,661.6,5.2,3,9,26.8,10,50,2.6,31.3,18.0,22.0,69.9,18.0,22.0,0,0,0,0,0,0,0,0,0,0,0,0,0,0,0,0,0,0,0,0,0,0,0,0,0,0,0.013000000000000012,0.032,2.3609999999999998,0
6510128,2,128,0.157,0.17,0.202,2.518,265,0.009,17,382,35.9,0.036,596,12.0,2.0,2.0,661.6,5.2,3,9,26.8,10,50,2.6,31.3,18.0,22.0,69.9,18.0,22.0,0,0,0,0,0,0,0,0,0,0,0,0,0,0,0,0,0,0,0,0,0,0,0,0,0,0,0.013000000000000012,0.032,2.3609999999999998,0
6511129,2,129,0.154,0.174,0.206,2.519,265,0.012,18,382,35.9,0.036,596,12.0,2.0,2.0,662.0,5.3,3,9,26.8,10,50,2.61,31.3,18.0,22.0,70.1,18.0,22.0,0,0,0,0,0,0,0,0,0,0,0,0,0,0,0,0,0,0,0,0,0,0,0,0,0,0,0.01999999999999999,0.032,2.365,0
6512129,2,129,0.154,0.174,0.206,2.519,265,0.012,18,382,35.9,0.036,596,12.0,2.0,2.0,662.0,5.3,3,9,26.8,10,50,2.61,31.3,18.0,22.0,70.1,18.0,22.0,0,0,0,0,0,0,0,0,0,0,0,0,0,0,0,0,0,0,0,0,0,0,0,0,0,0,0.01999999999999999,0.032,2.365,0
6513130,2,130,0.15,0.17,0.206,2.515,265,0.012,18,382,35.9,0.036,595,12.0,2.0,2.0,662.5,5.3,3,9,26.8,10,50,2.63,31.4,18.0,22.0,70.3,18.0,22.0,0,0,0,0,0,0,0,0,0,0,0,0,0,0,0,0,0,0,0,0,0,0,0,0,0,0,0.020000000000000018,0.035999999999999976,2.365,0
6514130,2,130,0.15,0.17,0.206,2.515,265,0.012,18,382,35.9,0.036,595,12.0,2.0,2.0,662.5,5.3,3,9,26.8,10,50,2.63,31.4,18.0,22.0,70.3,18.0,22.0,0,0,0,0,0,0,0,0,0,0,0,0,0,0,0,0,0,0,0,0,0,0,0,0,0,0,0.020000000000000018,0.035999999999999976,2.365,0
6515131,2,131,0.156,0.164,0.202,2.53,265,0.012,16,382,35.9,0.034,596,12.0,2.0,2.0,662.5,5.3,3,9,26.8,10,50,2.63,31.4,18.0,22.0,70.3,18.0,22.0,0,0,0,0,0,0,0,0,0,0,0,0,0,0,0,0,0,0,0,0,0,0,0,0,0,0,0.008000000000000007,0.038000000000000006,2.3739999999999997,0
6516131,2,131,0.156,0.164,0.202,2.53,265,0.012,16,382,35.9,0.034,596,12.0,2.0,2.0,662.5,5.3,3,9,26.8,10,50,2.63,31.4,18.0,22.0,70.3,18.0,22.0,0,0,0,0,0,0,0,0,0,0,0,0,0,0,0,0,0,0,0,0,0,0,0,0,0,0,0.008000000000000007,0.038000000000000006,2.3739999999999997,0
6517132,2,132,0.16,0.166,0.202,2.544,265,0.012,18,381,35.9,0.036,595,12.0,2.0,2.0,662.9,5.3,3,9,26.8,10,50,2.63,31.4,18.0,22.0,70.4,18.0,22.0,1,0,0,0,0,0,0,0,0,0,0,0,0,0,0,0,0,0,0,0,0,0,0,0,0,0,0.006000000000000005,0.036000000000000004,2.384,1
6518132,2,132,0.16,0.166,0.202,2.544,265,0.012,18,381,35.9,0.036,595,12.0,2.0,2.0,662.9,5.3,3,9,26.8,10,50,2.63,31.4,18.0,22.0,70.4,18.0,22.0,1,0,0,0,0,0,0,0,0,0,0,0,0,0,0,0,0,0,0,0,0,0,0,0,0,0,0.006000000000000005,0.036000000000000004,2.384,1
