Repository: heeso0908/hotsix

# 🏭 HotSix — 다이캐스팅 공정 데이터 기반 품질 예측 프로젝트

> 공정 변수 이상 패턴 감지를 통한 불량 발생 사전 경보 시스템

## 📌 프로젝트 개요

다이캐스팅(Die-casting)은 용융 금속을 금형에 고압으로 주입하여 정밀한 제품을 대량 생산하는 공정입니다.

본 프로젝트는 다이캐스팅 설비에서 매 Shot마다 자동으로 수집되는 **공정 변수(주조 압력, 금형 온도, 주입 속도 등)** 및 **센서 데이터(온도, 압력 등)** 를 분석하여, 불량 여부를 사전에 예측하는 머신러닝 기반 품질 예측 시스템을 구축합니다.

### 배경 — 왜 필요한가?

현재 다이캐스팅 현장에서는 미성형, 박리, 기공 등의 불량이 발생해도 **육안 검사에 의존**하여 다음과 같은 문제가 있습니다.

- 판정 기준의 주관성과 검사 속도 한계로 생산성 저하
- 불량 발생 원인 추적이 어려워 공정 개선 및 재발 방지 대책 부족
- 공정 데이터와 품질 검사를 효과적으로 연계하지 못해 실시간 품질 관리 미흡

이를 해결하기 위해 머신러닝 기반의 불량 자동 감지 및 조기 경보 시스템을 개발합니다.

File: notebooks/김희선/archive/product_type_2.csv (part 15 of 20)
Id,Product_Type,Shot,Velocity_1,Velocity_2,Velocity_3,High_Velocity,Cylinder_Pressure,Rapid_Rise_Time,Biscuit_Thickness,Clamping_Force,Cycle_Time,Pressure_Rise_Time,Casting_Pressure,Spray_Time,Spray_1_Time,Spray_2_Time,Melting_Furnace_Temp,Air_Pressure,Air_Pressure_Min,Air_Pressure_Max,Coolant_Temp,Coolant_Temp_Min,Coolant_Temp_Max,Coolant_Pressure,Factory_Temp,Factory_Temp_Min,Factory_Temp_Max,Factory_Humidity,Factory_Humidity_Min,Factory_Humidity_Max,Short_Shot_1,Bubble_1,Exfoliation_1,Blow_Hole_1,Stain_1,Dent_1,Deformation_1,Contamination_1,Impurity_1,Crack_1,Scratch_1,Buring_Mark_1,Inclusions_1,Short_Shot_2,Bubble_2,Exfoliation_2,Blow_Hole_2,Stain_2,Dent_2,Deformation_2,Contamination_2,Impurity_2,Crack_2,Scratch_2,Buring_Mark_2,Inclusions_2,Vel_1_2_Diff,Vel_2_3_Diff,Vel_Total_Range,Any_Defect
6519133,2,133,0.156,0.166,0.206,2.528,265,0.012,17,382,35.9,0.034,597,12.0,2.0,2.0,662.9,5.3,3,9,26.8,10,50,2.63,31.4,18.0,22.0,70.4,18.0,22.0,0,0,0,0,0,0,0,0,0,0,0,0,0,0,0,0,1,0,0,0,0,0,0,0,0,0,0.010000000000000009,0.03999999999999998,2.372,1
6520133,2,133,0.156,0.166,0.206,2.528,265,0.012,17,382,35.9,0.034,597,12.0,2.0,2.0,662.9,5.3,3,9,26.8,10,50,2.63,31.4,18.0,22.0,70.4,18.0,22.0,0,0,0,0,0,0,0,0,0,0,0,0,0,0,0,0,1,0,0,0,0,0,0,0,0,0,0.010000000000000009,0.03999999999999998,2.372,1
6521134,2,134,0.16,0.166,0.206,2.541,265,0.012,16,382,35.9,0.042,596,12.0,2.0,2.0,663.4,5.3,3,9,26.8,10,50,2.63,31.4,18.0,22.0,70.6,18.0,22.0,1,0,0,0,0,0,0,0,0,0,0,0,0,0,0,0,0,0,0,0,0,0,0,0,0,0,0.006000000000000005,0.03999999999999998,2.381,1
6522134,2,134,0.16,0.166,0.206,2.541,265,0.012,16,382,35.9,0.042,596,12.0,2.0,2.0,663.4,5.3,3,9,26.8,10,50,2.63,31.4,18.0,22.0,70.6,18.0,22.0,1,0,0,0,0,0,0,0,0,0,0,0,0,0,0,0,0,0,0,0,0,0,0,0,0,0,0.006000000000000005,0.03999999999999998,2.381,1
6523135,2,135,0.154,0.166,0.204,2.551,265,0.012,16,381,35.9,0.033,596,12.0,2.0,2.0,663.3,5.3,3,9,26.8,10,50,2.63,31.4,18.0,22.0,70.6,18.0,22.0,0,0,0,0,0,0,0,0,0,0,0,0,0,0,0,0,0,0,0,0,0,0,0,0,0,0,0.01200000000000001,0.03799999999999998,2.3970000000000002,0
6524135,2,135,0.154,0.166,0.204,2.551,265,0.012,16,381,35.9,0.033,596,12.0,2.0,2.0,663.3,5.3,3,9,26.8,10,50,2.63,31.4,18.0,22.0,70.6,18.0,22.0,0,0,0,0,0,0,0,0,0,0,0,0,0,0,0,0,0,0,0,0,0,0,0,0,0,0,0.01200000000000001,0.03799999999999998,2.3970000000000002,0
6525136,2,136,0.152,0.162,0.196,2.541,265,0.012,16,381,35.9,0.035,596,12.0,2.0,2.0,663.3,5.3,3,9,26.8,10,50,2.63,31.4,18.0,22.0,70.6,18.0,22.0,0,0,0,0,0,0,0,0,0,0,0,0,0,0,0,0,0,0,0,0,0,0,0,0,0,0,0.010000000000000009,0.034,2.389,0
6526136,2,136,0.152,0.162,0.196,2.541,265,0.012,16,381,35.9,0.035,596,12.0,2.0,2.0,663.3,5.3,3,9,26.8,10,50,2.63,31.4,18.0,22.0,70.6,18.0,22.0,0,0,0,0,0,0,0,0,0,0,0,0,0,0,0,0,0,0,0,0,0,0,0,0,0,0,0.010000000000000009,0.034,2.389,0
6527137,2,137,0.156,0.166,0.198,2.552,265,0.012,16,382,35.9,0.035,595,12.0,2.0,2.0,663.0,5.3,3,9,26.8,10,50,2.61,31.4,18.0,22.0,70.4,18.0,22.0,0,0,0,0,0,0,0,0,0,0,0,0,0,0,0,0,0,0,0,0,0,0,0,0,0,0,0.010000000000000009,0.032,2.396,0
6528137,2,137,0.156,0.166,0.198,2.552,265,0.012,16,382,35.9,0.035,595,12.0,2.0,2.0,663.0,5.3,3,9,26.8,10,50,2.61,31.4,18.0,22.0,70.4,18.0,22.0,0,0,0,0,0,0,0,0,0,0,0,0,0,0,0,0,0,0,0,0,0,0,0,0,0,0,0.010000000000000009,0.032,2.396,0
6529138,2,138,0.158,0.166,0.186,2.535,265,0.012,18,382,35.9,0.036,597,12.0,2.0,2.0,663.0,5.3,3,9,26.8,10,50,2.61,31.4,18.0,22.0,70.4,18.0,22.0,0,0,0,0,0,0,0,0,0,0,0,0,0,0,0,0,0,0,0,0,0,0,0,0,0,0,0.008000000000000007,0.01999999999999999,2.3770000000000002,0
6530138,2,138,0.158,0.166,0.186,2.535,265,0.012,18,382,35.9,0.036,597,12.0,2.0,2.0,663.0,5.3,3,9,26.8,10,50,2.61,31.4,18.0,22.0,70.4,18.0,22.0,0,0,0,0,0,0,0,0,0,0,0,0,0,0,0,0,0,0,0,0,0,0,0,0,0,0,0.008000000000000007,0.01999999999999999,2.3770000000000002,0
6531139,2,139,0.16,0.166,0.204,2.512,265,0.012,17,382,35.9,0.036,596,12.0,2.0,2.0,663.0,5.3,3,9,26.8,10,50,2.64,31.4,18.0,22.0,70.0,18.0,22.0,0,0,0,0,0,0,0,0,0,0,0,0,0,0,0,0,0,0,0,0,0,0,0,0,0,0,0.006000000000000005,0.03799999999999998,2.352,0
6532139,2,139,0.16,0.166,0.204,2.512,265,0.012,17,382,35.9,0.036,596,12.0,2.0,2.0,663.0,5.3,3,9,26.8,10,50,2.64,31.4,18.0,22.0,70.0,18.0,22.0,0,0,0,0,0,0,0,0,0,0,0,0,0,0,0,0,0,0,0,0,0,0,0,0,0,0,0.006000000000000005,0.03799999999999998,2.352,0
6533140,2,140,0.16,0.174,0.206,2.537,265,0.012,17,382,36.0,0.035,596,12.0,2.0,2.0,662.9,5.3,3,9,26.9,10,50,2.63,31.5,18.0,22.0,69.7,18.0,22.0,0,0,0,0,0,0,0,0,0,0,0,0,0,0,0,0,0,0,0,0,0,0,0,0,0,0,0.013999999999999985,0.032,2.377,0
6534140,2,140,0.16,0.174,0.206,2.537,265,0.012,17,382,36.0,0.035,596,12.0,2.0,2.0,662.9,5.3,3,9,26.9,10,50,2.63,31.5,18.0,22.0,69.7,18.0,22.0,0,0,0,0,0,0,0,0,0,0,0,0,0,0,0,0,0,0,0,0,0,0,0,0,0,0,0.013999999999999985,0.032,2.377,0
6535141,2,141,0.147,0.168,0.2,2.534,265,0.012,18,382,35.9,0.035,595,12.0,2.0,2.0,662.9,5.3,3,9,26.9,10,50,2.63,31.5,18.0,22.0,69.7,18.0,22.0,0,0,0,0,0,0,0,0,0,0,0,0,0,1,0,0,0,0,0,0,0,0,0,0,0,0,0.02100000000000002,0.032,2.387,1
6536141,2,141,0.147,0.168,0.2,2.534,265,0.012,18,382,35.9,0.035,595,12.0,2.0,2.0,662.9,5.3,3,9,26.9,10,50,2.63,31.5,18.0,22.0,69.7,18.0,22.0,0,0,0,0,0,0,0,0,0,0,0,0,0,1,0,0,0,0,0,0,0,0,0,0,0,0,0.02100000000000002,0.032,2.387,1
6537142,2,142,0.146,0.164,0.208,2.527,265,0.011,18,382,36.0,0.035,596,12.0,2.0,2.0,663.4,5.3,3,9,26.9,10,50,2.63,31.5,18.0,22.0,69.4,18.0,22.0,0,0,0,0,0,0,0,0,0,0,0,0,0,0,0,0,0,0,0,0,0,0,0,0,0,0,0.018000000000000016,0.043999999999999984,2.3810000000000002,0
6538142,2,142,0.146,0.164,0.208,2.527,265,0.011,18,382,36.0,0.035,596,12.0,2.0,2.0,663.4,5.3,3,9,26.9,10,50,2.63,31.5,18.0,22.0,69.4,18.0,22.0,0,0,0,0,0,0,0,0,0,0,0,0,0,0,0,0,0,0,0,0,0,0,0,0,0,0,0.018000000000000016,0.043999999999999984,2.3810000000000002,0
6539143,2,143,0.146,0.173,0.206,2.546,264,0.012,17,382,36.0,0.034,595,12.0,2.0,2.0,663.4,5.3,3,9,26.9,10,50,2.63,31.5,18.0,22.0,69.4,18.0,22.0,0,0,0,0,0,0,0,0,0,0,0,0,0,0,0,0,0,0,0,0,0,0,0,0,0,0,0.026999999999999996,0.033,2.4,0
6540143,2,143,0.146,0.173,0.206,2.546,264,0.012,17,382,36.0,0.034,595,12.0,2.0,2.0,663.4,5.3,3,9,26.9,10,50,2.63,31.5,18.0,22.0,69.4,18.0,22.0,0,0,0,0,0,0,0,0,0,0,0,0,0,0,0,0,0,0,0,0,0,0,0,0,0,0,0.026999999999999996,0.033,2.4,0
6541144,2,144,0.156,0.168,0.2,2.515,265,0.012,17,381,36.0,0.036,596,12.0,2.0,2.0,663.4,5.3,3,9,26.8,10,50,2.62,31.5,18.0,22.0,69.3,18.0,22.0,1,0,0,0,0,0,0,0,0,0,0,0,0,0,0,0,0,0,0,0,0,0,0,0,0,0,0.01200000000000001,0.032,2.359,1
6542144,2,144,0.156,0.168,0.2,2.515,265,0.012,17,381,36.0,0.036,596,12.0,2.0,2.0,663.4,5.3,3,9,26.8,10,50,2.62,31.5,18.0,22.0,69.3,18.0,22.0,1,0,0,0,0,0,0,0,0,0,0,0,0,0,0,0,0,0,0,0,0,0,0,0,0,0,0.01200000000000001,0.032,2.359,1
6543145,2,145,0.16,0.168,0.202,2.531,265,0.012,16,382,36.0,0.033,596,12.0,2.0,2.0,663.8,5.3,3,9,26.8,10,50,2.6,31.6,18.0,22.0,69.2,18.0,22.0,0,0,0,0,0,0,0,0,0,0,0,0,0,0,0,0,0,0,0,0,0,0,0,0,0,0,0.008000000000000007,0.034,2.371,0
6544145,2,145,0.16,0.168,0.202,2.531,265,0.012,16,382,36.0,0.033,596,12.0,2.0,2.0,663.8,5.3,3,9,26.8,10,50,2.6,31.6,18.0,22.0,69.2,18.0,22.0,0,0,0,0,0,0,0,0,0,0,0,0,0,0,0,0,0,0,0,0,0,0,0,0,0,0,0.008000000000000007,0.034,2.371,0
6545146,2,146,0.154,0.17,0.198,2.555,265,0.012,15,381,36.0,0.033,595,12.0,2.0,2.0,663.8,5.3,3,9,26.8,10,50,2.6,31.6,18.0,22.0,69.2,18.0,22.0,0,0,0,0,0,0,0,0,0,0,0,0,0,0,0,0,0,0,0,0,0,0,0,0,0,0,0.016000000000000014,0.027999999999999997,2.4010000000000002,0
6546146,2,146,0.154,0.17,0.198,2.555,265,0.012,15,381,36.0,0.033,595,12.0,2.0,2.0,663.8,5.3,3,9,26.8,10,50,2.6,31.6,18.0,22.0,69.2,18.0,22.0,0,0,0,0,0,0,0,0,0,0,0,0,0,0,0,0,0,0,0,0,0,0,0,0,0,0,0.016000000000000014,0.027999999999999997,2.4010000000000002,0
6547147,2,147,0.146,0.173,0.206,2.542,265,0.01,15,381,35.9,0.035,596,12.0,2.0,2.0,664.4,5.2,3,9,26.8,10,50,2.61,31.6,18.0,22.0,69.0,18.0,22.0,0,0,0,0,0,0,0,0,0,0,0,0,0,0,0,0,0,0,0,0,0,0,0,0,0,0,0.026999999999999996,0.033,2.396,0
6548147,2,147,0.146,0.173,0.206,2.542,265,0.01,15,381,35.9,0.035,596,12.0,2.0,2.0,664.4,5.2,3,9,26.8,10,50,2.61,31.6,18.0,22.0,69.0,18.0,22.0,0,0,0,0,0,0,0,0,0,0,0,0,0,0,0,0,0,0,0,0,0,0,0,0,0,0,0.026999999999999996,0.033,2.396,0
6549148,2,148,0.154,0.168,0.208,2.518,265,0.009,16,381,35.8,0.036,595,12.0,2.0,2.0,664.4,5.2,3,9,26.8,10,50,2.61,31.6,18.0,22.0,69.0,18.0,22.0,0,0,0,0,0,0,0,0,0,0,0,0,0,0,0,0,0,0,0,0,0,0,0,0,0,0,0.014000000000000012,0.03999999999999998,2.364,0
6550148,2,148,0.154,0.168,0.208,2.518,265,0.009,16,381,35.8,0.036,595,12.0,2.0,2.0,664.4,5.2,3,9,26.8,10,50,2.61,31.6,18.0,22.0,69.0,18.0,22.0,0,0,0,0,0,0,0,0,0,0,0,0,0,0,0,0,0,0,0,0,0,0,0,0,0,0,0.014000000000000012,0.03999999999999998,2.364,0
6551149,2,149,0.155,0.162,0.208,2.55,265,0.009,15,381,35.8,0.036,596,12.0,2.0,2.0,664.7,5.3,3,9,26.8,10,50,2.63,31.6,18.0,22.0,68.9,18.0,22.0,0,0,0,0,0,0,0,0,0,0,0,0,0,0,0,0,0,0,0,0,0,0,0,0,0,0,0.007000000000000006,0.045999999999999985,2.395,0
6552149,2,149,0.155,0.162,0.208,2.55,265,0.009,15,381,35.8,0.036,596,12.0,2.0,2.0,664.7,5.3,3,9,26.8,10,50,2.63,31.6,18.0,22.0,68.9,18.0,22.0,0,0,0,0,0,0,0,0,0,0,0,0,0,0,0,0,0,0,0,0,0,0,0,0,0,0,0.007000000000000006,0.045999999999999985,2.395,0
6553150,2,150,0.16,0.166,0.208,2.539,265,0.012,18,381,35.8,0.036,595,12.0,2.0,2.0,665.2,5.4,3,9,26.9,10,50,2.63,31.5,18.0,22.0,68.9,18.0,22.0,0,0,0,0,0,0,0,0,0,0,0,0,0,0,0,0,0,0,0,0,0,0,0,0,0,0,0.006000000000000005,0.04199999999999998,2.379,0
6554150,2,150,0.16,0.166,0.208,2.539,265,0.012,18,381,35.8,0.036,595,12.0,2.0,2.0,665.2,5.4,3,9,26.9,10,50,2.63,31.5,18.0,22.0,68.9,18.0,22.0,0,0,0,0,0,0,0,0,0,0,0,0,0,0,0,0,0,0,0,0,0,0,0,0,0,0,0.006000000000000005,0.04199999999999998,2.379,0
6555151,2,151,0.146,0.174,0.202,2.519,265,0.012,18,381,35.9,0.036,595,12.0,2.0,2.0,665.2,5.4,3,9,26.9,10,50,2.63,31.5,18.0,22.0,68.9,18.0,22.0,0,0,0,0,0,0,0,0,0,0,0,0,0,0,0,0,0,0,0,0,0,0,0,0,0,0,0.027999999999999997,0.028000000000000025,2.373,0
6556151,2,151,0.146,0.174,0.202,2.519,265,0.012,18,381,35.9,0.036,595,12.0,2.0,2.0,665.2,5.4,3,9,26.9,10,50,2.63,31.5,18.0,22.0,68.9,18.0,22.0,0,0,0,0,0,0,0,0,0,0,0,0,0,0,0,0,0,0,0,0,0,0,0,0,0,0,0.027999999999999997,0.028000000000000025,2.373,0
6557152,2,152,0.154,0.172,0.2,2.556,264,0.012,16,382,35.8,0.036,595,12.0,2.0,2.0,665.5,5.4,3,9,26.9,10,50,2.59,31.4,18.0,22.0,69.0,18.0,22.0,1,0,0,0,0,0,0,0,0,0,0,0,0,0,0,0,0,0,0,0,0,0,0,0,0,0,0.017999999999999988,0.028000000000000025,2.402,1
6558152,2,152,0.154,0.172,0.2,2.556,264,0.012,16,382,35.8,0.036,595,12.0,2.0,2.0,665.5,5.4,3,9,26.9,10,50,2.59,31.4,18.0,22.0,69.0,18.0,22.0,1,0,0,0,0,0,0,0,0,0,0,0,0,0,0,0,0,0,0,0,0,0,0,0,0,0,0.017999999999999988,0.028000000000000025,2.402,1
6559153,2,153,0.152,0.17,0.204,2.536,265,0.012,19,382,36.0,0.036,596,12.0,2.0,2.0,665.5,5.4,3,9,26.9,10,50,2.59,31.4,18.0,22.0,69.0,18.0,22.0,0,0,0,0,0,0,0,0,0,0,0,0,0,0,0,0,0,0,0,0,0,0,0,0,0,0,0.018000000000000016,0.033999999999999975,2.384,0
6560153,2,153,0.152,0.17,0.204,2.536,265,0.012,19,382,36.0,0.036,596,12.0,2.0,2.0,665.5,5.4,3,9,26.9,10,50,2.59,31.4,18.0,22.0,69.0,18.0,22.0,0,0,0,0,0,0,0,0,0,0,0,0,0,0,0,0,0,0,0,0,0,0,0,0,0,0,0.018000000000000016,0.033999999999999975,2.384,0
6561154,2,154,0.152,0.17,0.204,2.536,265,0.012,19,382,36.0,0.036,596,12.0,2.0,2.0,665.3,5.5,3,9,26.9,10,50,2.62,31.4,18.0,22.0,69.1,18.0,22.0,0,0,0,0,0,0,0,0,0,0,0,0,0,0,0,0,0,0,0,0,0,0,0,0,0,0,0.018000000000000016,0.033999999999999975,2.384,0
6562154,2,154,0.152,0.17,0.204,2.536,265,0.012,19,382,36.0,0.036,596,12.0,2.0,2.0,665.3,5.5,3,9,26.9,10,50,2.62,31.4,18.0,22.0,69.1,18.0,22.0,0,0,0,0,0,0,0,0,0,0,0,0,0,0,0,0,0,0,0,0,0,0,0,0,0,0,0.018000000000000016,0.033999999999999975,2.384,0
6563155,2,155,0.148,0.166,0.2,2.508,265,0.012,18,382,35.9,0.036,596,12.0,2.0,2.0,664.6,5.6,3,9,26.9,10,50,2.63,31.4,18.0,22.0,69.3,18.0,22.0,0,0,0,0,0,0,0,0,0,0,0,0,0,0,0,0,0,0,0,0,0,0,0,0,0,0,0.018000000000000016,0.034,2.36,0
6564155,2,155,0.148,0.166,0.2,2.508,265,0.012,18,382,35.9,0.036,596,12.0,2.0,2.0,664.6,5.6,3,9,26.9,10,50,2.63,31.4,18.0,22.0,69.3,18.0,22.0,0,0,0,0,0,0,0,0,0,0,0,0,0,0,0,0,0,0,0,0,0,0,0,0,0,0,0.018000000000000016,0.034,2.36,0
6565156,2,156,0.158,0.164,0.184,2.528,264,0.009,18,382,36.0,0.033,595,12.0,2.0,2.0,664.6,5.6,3,9,26.9,10,50,2.63,31.4,18.0,22.0,69.3,18.0,22.0,0,0,0,0,0,0,0,0,0,0,0,0,0,0,0,0,0,0,0,0,0,0,0,0,0,0,0.006000000000000005,0.01999999999999999,2.37,0
6566156,2,156,0.158,0.164,0.184,2.528,264,0.009,18,382,36.0,0.033,595,12.0,2.0,2.0,664.6,5.6,3,9,26.9,10,50,2.63,31.4,18.0,22.0,69.3,18.0,22.0,0,0,0,0,0,0,0,0,0,0,0,0,0,0,0,0,0,0,0,0,0,0,0,0,0,0,0.006000000000000005,0.01999999999999999,2.37,0
6567157,2,157,0.156,0.174,0.208,2.513,265,0.012,19,382,36.0,0.036,596,12.0,2.0,2.0,664.0,5.7,3,9,26.9,10,50,2.61,31.4,18.0,22.0,69.5,18.0,22.0,0,0,0,0,0,0,0,0,0,0,0,0,0,0,0,0,0,0,0,0,0,0,0,0,0,0,0.017999999999999988,0.034,2.3569999999999998,0
6568157,2,157,0.156,0.174,0.208,2.513,265,0.012,19,382,36.0,0.036,596,12.0,2.0,2.0,664.0,5.7,3,9,26.9,10,50,2.61,31.4,18.0,22.0,69.5,18.0,22.0,0,0,0,0,0,0,0,0,0,0,0,0,0,0,0,0,0,0,0,0,0,0,0,0,0,0,0.017999999999999988,0.034,2.3569999999999998,0
6569158,2,158,0.162,0.17,0.212,2.538,265,0.012,18,382,36.0,0.036,596,12.1,2.0,2.0,664.0,5.7,3,9,26.9,10,50,2.61,31.4,18.0,22.0,69.5,18.0,22.0,0,0,0,0,0,0,0,0,0,0,0,0,0,0,0,0,0,0,0,0,0,0,0,0,0,0,0.008000000000000007,0.04199999999999998,2.376,0
6570158,2,158,0.162,0.17,0.212,2.538,265,0.012,18,382,36.0,0.036,596,12.1,2.0,2.0,664.0,5.7,3,9,26.9,10,50,2.61,31.4,18.0,22.0,69.5,18.0,22.0,0,0,0,0,0,0,0,0,0,0,0,0,0,0,0,0,0,0,0,0,0,0,0,0,0,0,0.008000000000000007,0.04199999999999998,2.376,0
6571159,2,159,0.155,0.168,0.208,2.524,265,0.014,19,381,36.0,0.036,596,12.1,2.0,2.0,663.1,5.8,3,9,26.9,10,50,2.62,31.4,18.0,22.0,69.7,18.0,22.0,0,0,0,0,0,0,0,0,0,0,0,0,0,0,0,0,0,0,0,0,0,0,0,0,0,0,0.013000000000000012,0.03999999999999998,2.369,0
6572159,2,159,0.155,0.168,0.208,2.524,265,0.014,19,381,36.0,0.036,596,12.1,2.0,2.0,663.1,5.8,3,9,26.9,10,50,2.62,31.4,18.0,22.0,69.7,18.0,22.0,0,0,0,0,0,0,0,0,0,0,0,0,0,0,0,0,0,0,0,0,0,0,0,0,0,0,0.013000000000000012,0.03999999999999998,2.369,0
6573160,2,160,0.152,0.17,0.204,2.533,265,0.012,18,381,36.0,0.036,596,12.1,2.0,2.0,662.6,5.9,3,9,26.9,10,50,2.63,31.4,18.0,22.0,69.6,18.0,22.0,0,0,0,0,0,0,0,0,0,0,0,0,0,0,0,0,0,0,0,0,0,0,0,0,0,0,0.018000000000000016,0.033999999999999975,2.381,0
6574160,2,160,0.152,0.17,0.204,2.533,265,0.012,18,381,36.0,0.036,596,12.1,2.0,2.0,662.6,5.9,3,9,26.9,10,50,2.63,31.4,18.0,22.0,69.6,18.0,22.0,0,0,0,0,0,0,0,0,0,0,0,0,0,0,0,0,0,0,0,0,0,0,0,0,0,0,0.018000000000000016,0.033999999999999975,2.381,0
6575161,2,161,0.152,0.168,0.214,2.51,265,0.009,19,382,36.0,0.036,595,12.1,2.0,2.0,662.6,5.9,3,9,26.9,10,50,2.63,31.4,18.0,22.0,69.6,18.0,22.0,0,0,0,0,0,0,0,0,0,0,0,0,0,0,0,0,0,0,0,0,0,0,0,0,0,0,0.016000000000000014,0.045999999999999985,2.3579999999999997,0
6576161,2,161,0.152,0.168,0.214,2.51,265,0.009,19,382,36.0,0.036,595,12.1,2.0,2.0,662.6,5.9,3,9,26.9,10,50,2.63,31.4,18.0,22.0,69.6,18.0,22.0,0,0,0,0,0,0,0,0,0,0,0,0,0,0,0,0,0,0,0,0,0,0,0,0,0,0,0.016000000000000014,0.045999999999999985,2.3579999999999997,0
6577162,2,162,0.154,0.17,0.206,2.542,265,0.012,18,382,36.0,0.036,595,12.1,2.0,2.0,662.4,6.0,3,9,26.9,10,50,2.64,31.4,18.0,22.0,69.6,18.0,22.0,0,0,0,0,0,0,0,0,0,0,0,0,0,0,0,0,0,0,0,0,0,0,0,0,0,0,0.016000000000000014,0.035999999999999976,2.388,0
6578162,2,162,0.154,0.17,0.206,2.542,265,0.012,18,382,36.0,0.036,595,12.1,2.0,2.0,662.4,6.0,3,9,26.9,10,50,2.64,31.4,18.0,22.0,69.6,18.0,22.0,0,0,0,0,0,0,0,0,0,0,0,0,0,0,0,0,0,0,0,0,0,0,0,0,0,0,0.016000000000000014,0.035999999999999976,2.388,0
6579163,2,163,0.154,0.17,0.206,2.542,265,0.012,18,382,36.0,0.036,595,12.1,2.0,2.0,662.4,6.0,3,9,26.9,10,50,2.64,31.4,18.0,22.0,69.6,18.0,22.0,0,0,0,0,0,0,0,0,0,0,0,0,0,0,0,0,0,0,0,0,0,0,0,0,0,0,0.016000000000000014,0.035999999999999976,2.388,0
6580163,2,163,0.154,0.17,0.206,2.542,265,0.012,18,382,36.0,0.036,595,12.1,2.0,2.0,662.4,6.0,3,9,26.9,10,50,2.64,31.4,18.0,22.0,69.6,18.0,22.0,0,0,0,0,0,0,0,0,0,0,0,0,0,0,0,0,0,0,0,0,0,0,0,0,0,0,0.016000000000000014,0.035999999999999976,2.388,0
6581164,2,164,0.152,0.17,0.198,2.54,265,0.012,18,382,36.0,0.035,595,12.1,2.0,2.0,662.3,6.0,3,9,26.9,10,50,2.63,31.4,18.0,22.0,69.9,18.0,22.0,0,0,0,0,0,0,0,0,0,0,0,0,0,0,0,0,0,0,0,0,0,0,0,0,0,0,0.018000000000000016,0.027999999999999997,2.388,0
6582164,2,164,0.152,0.17,0.198,2.54,265,0.012,18,382,36.0,0.035,595,12.1,2.0,2.0,662.3,6.0,3,9,26.9,10,50,2.63,31.4,18.0,22.0,69.9,18.0,22.0,0,0,0,0,0,0,0,0,0,0,0,0,0,0,0,0,0,0,0,0,0,0,0,0,0,0,0.018000000000000016,0.027999999999999997,2.388,0
6583165,2,165,0.15,0.166,0.204,2.516,265,0.012,19,382,36.0,0.035,596,12.1,2.0,2.0,662.5,6.0,3,9,26.9,10,50,2.62,31.4,18.0,22.0,70.2,18.0,22.0,0,0,0,0,0,0,0,0,0,0,0,0,0,0,0,0,0,0,0,0,0,0,0,0,0,0,0.016000000000000014,0.03799999999999998,2.366,0
6584165,2,165,0.15,0.166,0.204,2.516,265,0.012,19,382,36.0,0.035,596,12.1,2.0,2.0,662.5,6.0,3,9,26.9,10,50,2.62,31.4,18.0,22.0,70.2,18.0,22.0,0,0,0,0,0,0,0,0,0,0,0,0,0,0,0,0,0,0,0,0,0,0,0,0,0,0,0.016000000000000014,0.03799999999999998,2.366,0
6585166,2,166,0.158,0.164,0.196,2.521,265,0.012,18,384,36.0,0.035,596,12.1,2.0,2.0,662.5,6.0,3,9,26.9,10,50,2.62,31.4,18.0,22.0,70.2,18.0,22.0,0,0,0,0,0,0,0,0,0,0,0,0,0,0,0,0,0,0,0,0,0,0,0,0,0,0,0.006000000000000005,0.032,2.363,0
6586166,2,166,0.158,0.164,0.196,2.521,265,0.012,18,384,36.0,0.035,596,12.1,2.0,2.0,662.5,6.0,3,9,26.9,10,50,2.62,31.4,18.0,22.0,70.2,18.0,22.0,0,0,0,0,0,0,0,0,0,0,0,0,0,0,0,0,0,0,0,0,0,0,0,0,0,0,0.006000000000000005,0.032,2.363,0
6587167,2,167,0.146,0.168,0.206,2.522,265,0.012,18,382,36.0,0.036,596,12.1,2.0,2.0,662.5,6.0,3,9,26.9,10,50,2.6,31.4,18.0,22.0,70.2,18.0,22.0,0,0,0,0,0,0,0,0,0,0,0,0,0,0,0,0,0,0,0,0,0,0,0,0,0,0,0.02200000000000002,0.03799999999999998,2.376,0
6588167,2,167,0.146,0.168,0.206,2.522,265,0.012,18,382,36.0,0.036,596,12.1,2.0,2.0,662.5,6.0,3,9,26.9,10,50,2.6,31.4,18.0,22.0,70.2,18.0,22.0,0,0,0,0,0,0,0,0,0,0,0,0,0,0,0,0,0,0,0,0,0,0,0,0,0,0,0.02200000000000002,0.03799999999999998,2.376,0
6589168,2,168,0.16,0.166,0.202,2.498,265,0.011,18,382,36.0,0.035,596,12.1,2.0,2.0,662.5,6.0,3,9,26.9,10,50,2.6,31.4,18.0,22.0,70.2,18.0,22.0,0,0,0,0,0,0,0,0,0,0,0,0,0,0,0,0,0,0,0,0,0,0,0,0,0,0,0.006000000000000005,0.036000000000000004,2.338,0
6590168,2,168,0.16,0.166,0.202,2.498,265,0.011,18,382,36.0,0.035,596,12.1,2.0,2.0,662.5,6.0,3,9,26.9,10,50,2.6,31.4,18.0,22.0,70.2,18.0,22.0,0,0,0,0,0,0,0,0,0,0,0,0,0,0,0,0,0,0,0,0,0,0,0,0,0,0,0.006000000000000005,0.036000000000000004,2.338,0
6591169,2,169,0.158,0.172,0.206,2.518,264,0.009,19,382,36.0,0.036,595,12.1,2.0,2.0,663.2,6.0,3,9,26.9,10,50,2.62,31.4,18.0,22.0,70.2,18.0,22.0,1,0,0,0,0,0,0,0,0,0,0,0,0,0,0,0,0,0,0,0,0,0,0,0,0,0,0.013999999999999985,0.034,2.36,1
6592169,2,169,0.158,0.172,0.206,2.518,264,0.009,19,382,36.0,0.036,595,12.1,2.0,2.0,663.2,6.0,3,9,26.9,10,50,2.62,31.4,18.0,22.0,70.2,18.0,22.0,1,0,0,0,0,0,0,0,0,0,0,0,0,0,0,0,0,0,0,0,0,0,0,0,0,0,0.013999999999999985,0.034,2.36,1
6593170,2,170,0.154,0.164,0.203,2.521,265,0.012,18,382,36.0,0.036,595,12.1,2.0,2.0,663.0,6.0,3,9,27.0,10,50,2.62,31.4,18.0,22.0,70.3,18.0,22.0,0,0,0,0,0,0,0,0,0,0,0,0,0,0,0,0,0,0,0,0,0,0,0,0,0,0,0.010000000000000009,0.03900000000000001,2.367,0
6594170,2,170,0.154,0.164,0.203,2.521,265,0.012,18,382,36.0,0.036,595,12.1,2.0,2.0,663.0,6.0,3,9,27.0,10,50,2.62,31.4,18.0,22.0,70.3,18.0,22.0,0,0,0,0,0,0,0,0,0,0,0,0,0,0,0,0,0,0,0,0,0,0,0,0,0,0,0.010000000000000009,0.03900000000000001,2.367,0
6595171,2,171,0.158,0.162,0.208,2.527,264,0.012,17,382,36.0,0.036,595,12.1,2.0,2.0,663.0,6.0,3,9,27.0,10,50,2.62,31.4,18.0,22.0,70.3,18.0,22.0,0,0,0,0,0,0,0,0,0,0,0,0,0,0,0,0,0,0,0,0,0,0,0,0,0,0,0.0040000000000000036,0.045999999999999985,2.369,0
6596171,2,171,0.158,0.162,0.208,2.527,264,0.012,17,382,36.0,0.036,595,12.1,2.0,2.0,663.0,6.0,3,9,27.0,10,50,2.62,31.4,18.0,22.0,70.3,18.0,22.0,0,0,0,0,0,0,0,0,0,0,0,0,0,0,0,0,0,0,0,0,0,0,0,0,0,0,0.0040000000000000036,0.045999999999999985,2.369,0
6597172,2,172,0.155,0.162,0.2,2.518,265,0.012,18,381,36.0,0.036,596,12.1,2.0,2.0,662.7,6.0,3,9,26.9,10,50,2.65,31.4,18.0,22.0,70.3,18.0,22.0,0,0,0,0,0,0,0,0,0,0,0,0,0,0,0,0,0,0,0,0,0,0,0,0,0,0,0.007000000000000006,0.038000000000000006,2.363,0
6598172,2,172,0.155,0.162,0.2,2.518,265,0.012,18,381,36.0,0.036,596,12.1,2.0,2.0,662.7,6.0,3,9,26.9,10,50,2.65,31.4,18.0,22.0,70.3,18.0,22.0,0,0,0,0,0,0,0,0,0,0,0,0,0,0,0,0,0,0,0,0,0,0,0,0,0,0,0.007000000000000006,0.038000000000000006,2.363,0
6599173,2,173,0.158,0.166,0.202,2.515,265,0.012,19,382,35.9,0.034,595,12.1,2.0,2.0,662.7,6.0,3,9,26.9,10,50,2.65,31.4,18.0,22.0,70.3,18.0,22.0,0,0,0,0,0,0,0,0,0,0,0,0,0,0,0,0,0,0,0,0,0,0,0,0,0,0,0.008000000000000007,0.036000000000000004,2.357,0
6600173,2,173,0.158,0.166,0.202,2.515,265,0.012,19,382,35.9,0.034,595,12.1,2.0,2.0,662.7,6.0,3,9,26.9,10,50,2.65,31.4,18.0,22.0,70.3,18.0,22.0,0,0,0,0,0,0,0,0,0,0,0,0,0,0,0,0,0,0,0,0,0,0,0,0,0,0,0.008000000000000007,0.036000000000000004,2.357,0
6601174,2,174,0.152,0.17,0.202,2.513,265,0.012,18,381,35.9,0.035,596,12.1,2.0,2.0,661.6,6.0,3,9,26.9,10,50,2.62,31.3,18.0,22.0,70.2,18.0,22.0,0,0,0,0,0,0,0,0,0,0,0,0,0,0,0,0,0,0,0,0,0,0,0,0,0,0,0.018000000000000016,0.032,2.3609999999999998,0
6602174,2,174,0.152,0.17,0.202,2.513,265,0.012,18,381,35.9,0.035,596,12.1,2.0,2.0,661.6,6.0,3,9,26.9,10,50,2.62,31.3,18.0,22.0,70.2,18.0,22.0,0,0,0,0,0,0,0,0,0,0,0,0,0,0,0,0,0,0,0,0,0,0,0,0,0,0,0.018000000000000016,0.032,2.3609999999999998,0
6603175,2,175,0.16,0.166,0.196,2.524,265,0.012,18,381,35.9,0.033,596,12.1,2.0,2.0,660.0,6.0,3,9,27.0,10,50,2.61,31.4,18.0,22.0,70.2,18.0,22.0,0,0,0,0,0,0,0,0,0,0,0,0,0,0,0,0,0,0,0,0,0,0,0,0,0,0,0.006000000000000005,0.03,2.364,0
6604175,2,175,0.16,0.166,0.196,2.524,265,0.012,18,381,35.9,0.033,596,12.1,2.0,2.0,660.0,6.0,3,9,27.0,10,50,2.61,31.4,18.0,22.0,70.2,18.0,22.0,0,0,0,0,0,0,0,0,0,0,0,0,0,0,0,0,0,0,0,0,0,0,0,0,0,0,0.006000000000000005,0.03,2.364,0
6605176,2,176,0.15,0.162,0.208,2.488,265,0.011,18,382,35.9,0.034,595,12.1,2.0,2.0,660.0,6.0,3,9,27.0,10,50,2.61,31.4,18.0,22.0,70.2,18.0,22.0,1,0,0,0,0,0,0,0,0,0,0,0,0,0,0,0,0,0,0,0,0,0,0,0,0,0,0.01200000000000001,0.045999999999999985,2.338,1
6606176,2,176,0.15,0.162,0.208,2.488,265,0.011,18,382,35.9,0.034,595,12.1,2.0,2.0,660.0,6.0,3,9,27.0,10,50,2.61,31.4,18.0,22.0,70.2,18.0,22.0,1,0,0,0,0,0,0,0,0,0,0,0,0,0,0,0,0,0,0,0,0,0,0,0,0,0,0.01200000000000001,0.045999999999999985,2.338,1
6607177,2,177,0.156,0.17,0.208,2.519,265,0.012,18,381,35.9,0.042,595,12.1,2.0,2.0,658.6,5.9,3,9,27.0,10,50,2.61,31.4,18.0,22.0,70.2,18.0,22.0,0,0,0,0,0,0,0,0,0,0,0,0,0,0,0,0,0,0,0,0,0,0,0,0,0,0,0.014000000000000012,0.03799999999999998,2.363,0
6608177,2,177,0.156,0.17,0.208,2.519,265,0.012,18,381,35.9,0.042,595,12.1,2.0,2.0,658.6,5.9,3,9,27.0,10,50,2.61,31.4,18.0,22.0,70.2,18.0,22.0,0,0,0,0,0,0,0,0,0,0,0,0,0,0,0,0,0,0,0,0,0,0,0,0,0,0,0.014000000000000012,0.03799999999999998,2.363,0
6609178,2,178,0.154,0.164,0.202,2.53,265,0.009,16,382,36.0,0.036,596,12.1,2.0,2.0,658.6,5.9,3,9,27.0,10,50,2.61,31.4,18.0,22.0,70.2,18.0,22.0,0,0,0,0,0,0,0,0,0,0,0,0,0,0,0,0,0,0,0,0,0,0,0,0,0,0,0.010000000000000009,0.038000000000000006,2.376,0
6610178,2,178,0.154,0.164,0.202,2.53,265,0.009,16,382,36.0,0.036,596,12.1,2.0,2.0,658.6,5.9,3,9,27.0,10,50,2.61,31.4,18.0,22.0,70.2,18.0,22.0,0,0,0,0,0,0,0,0,0,0,0,0,0,0,0,0,0,0,0,0,0,0,0,0,0,0,0.010000000000000009,0.038000000000000006,2.376,0
6611179,2,179,0.147,0.164,0.198,2.502,265,0.012,17,382,36.0,0.034,596,12.1,2.0,2.0,656.8,5.9,3,9,27.0,10,50,2.62,31.4,18.0,22.0,70.1,18.0,22.0,0,0,0,0,0,0,0,0,0,0,0,0,0,0,0,0,0,0,0,0,0,0,0,0,0,0,0.017000000000000015,0.034,2.355,0
6612179,2,179,0.147,0.164,0.198,2.502,265,0.012,17,382,36.0,0.034,596,12.1,2.0,2.0,656.8,5.9,3,9,27.0,10,50,2.62,31.4,18.0,22.0,70.1,18.0,22.0,0,0,0,0,0,0,0,0,0,0,0,0,0,0,0,0,0,0,0,0,0,0,0,0,0,0,0.017000000000000015,0.034,2.355,0
6613180,2,180,0.158,0.172,0.205,2.522,265,0.012,18,382,36.0,0.033,596,12.1,2.0,2.0,655.2,5.9,3,9,26.9,10,50,2.62,31.4,18.0,22.0,70.0,18.0,22.0,0,0,0,0,0,0,0,0,0,0,0,0,0,0,0,0,0,0,0,0,0,0,0,0,0,0,0.013999999999999985,0.033,2.364,0
6614180,2,180,0.158,0.172,0.205,2.522,265,0.012,18,382,36.0,0.033,596,12.1,2.0,2.0,655.2,5.9,3,9,26.9,10,50,2.62,31.4,18.0,22.0,70.0,18.0,22.0,0,0,0,0,0,0,0,0,0,0,0,0,0,0,0,0,0,0,0,0,0,0,0,0,0,0,0.013999999999999985,0.033,2.364,0
6615181,2,181,0.16,0.166,0.206,2.526,265,0.012,19,382,36.0,0.035,596,12.1,2.0,2.0,655.2,5.9,3,9,26.9,10,50,2.62,31.4,18.0,22.0,70.0,18.0,22.0,0,0,0,0,0,0,0,0,0,0,0,0,0,0,0,0,0,0,0,0,0,0,0,0,0,0,0.006000000000000005,0.03999999999999998,2.3659999999999997,0
6616181,2,181,0.16,0.166,0.206,2.526,265,0.012,19,382,36.0,0.035,596,12.1,2.0,2.0,655.2,5.9,3,9,26.9,10,50,2.62,31.4,18.0,22.0,70.0,18.0,22.0,0,0,0,0,0,0,0,0,0,0,0,0,0,0,0,0,0,0,0,0,0,0,0,0,0,0,0.006000000000000005,0.03999999999999998,2.3659999999999997,0
6617182,2,182,0.158,0.164,0.206,2.524,265,0.009,18,382,36.0,0.036,595,12.1,2.0,2.0,653.5,5.9,3,9,27.0,10,50,2.63,31.4,18.0,22.0,69.8,18.0,22.0,0,0,0,0,0,0,0,0,0,0,0,0,0,0,0,0,0,0,0,0,0,0,0,0,0,0,0.006000000000000005,0.04199999999999998,2.366,0
6618182,2,182,0.158,0.164,0.206,2.524,265,0.009,18,382,36.0,0.036,595,12.1,2.0,2.0,653.5,5.9,3,9,27.0,10,50,2.63,31.4,18.0,22.0,69.8,18.0,22.0,0,0,0,0,0,0,0,0,0,0,0,0,0,0,0,0,0,0,0,0,0,0,0,0,0,0,0.006000000000000005,0.04199999999999998,2.366,0
6619183,2,183,0.156,0.168,0.202,2.513,265,0.012,19,382,36.0,0.036,596,12.1,2.0,2.0,653.5,5.9,3,9,27.0,10,50,2.63,31.4,18.0,22.0,69.8,18.0,22.0,0,0,0,0,0,0,0,0,0,0,0,0,0,0,0,0,0,0,0,0,0,0,0,0,0,0,0.01200000000000001,0.034,2.3569999999999998,0
6620183,2,183,0.156,0.168,0.202,2.513,265,0.012,19,382,36.0,0.036,596,12.1,2.0,2.0,653.5,5.9,3,9,27.0,10,50,2.63,31.4,18.0,22.0,69.8,18.0,22.0,0,0,0,0,0,0,0,0,0,0,0,0,0,0,0,0,0,0,0,0,0,0,0,0,0,0,0.01200000000000001,0.034,2.3569999999999998,0
6621186,2,186,0.156,0.164,0.198,2.513,264,0.012,19,377,35.9,0.035,595,12.1,2.0,2.0,650.0,5.8,3,9,27.0,10,50,2.63,31.4,18.0,22.0,69.6,18.0,22.0,1,0,0,0,0,0,0,0,0,0,0,0,0,0,0,0,0,0,0,0,0,0,0,0,0,0,0.008000000000000007,0.034,2.3569999999999998,1
6622186,2,186,0.156,0.164,0.198,2.513,264,0.012,19,377,35.9,0.035,595,12.1,2.0,2.0,650.0,5.8,3,9,27.0,10,50,2.63,31.4,18.0,22.0,69.6,18.0,22.0,1,0,0,0,0,0,0,0,0,0,0,0,0,0,0,0,0,0,0,0,0,0,0,0,0,0,0.008000000000000007,0.034,2.3569999999999998,1
6623187,2,187,0.156,0.173,0.2,2.526,264,0.012,19,379,36.0,0.036,595,12.1,2.0,2.0,649.1,5.9,3,9,27.0,10,50,2.63,31.4,18.0,22.0,69.7,18.0,22.0,0,0,0,0,0,0,0,0,0,0,0,0,0,0,0,0,0,0,0,0,0,0,0,0,0,0,0.016999999999999987,0.027000000000000024,2.3699999999999997,0
6624187,2,187,0.156,0.173,0.2,2.526,264,0.012,19,379,36.0,0.036,595,12.1,2.0,2.0,649.1,5.9,3,9,27.0,10,50,2.63,31.4,18.0,22.0,69.7,18.0,22.0,0,0,0,0,0,0,0,0,0,0,0,0,0,0,0,0,0,0,0,0,0,0,0,0,0,0,0.016999999999999987,0.027000000000000024,2.3699999999999997,0
6625188,2,188,0.146,0.164,0.205,2.524,265,0.011,18,377,36.0,0.036,595,12.1,2.0,2.0,649.1,5.9,3,9,27.0,10,50,2.63,31.4,18.0,22.0,69.7,18.0,22.0,0,0,0,0,0,0,0,0,0,0,0,0,0,0,0,0,0,0,0,0,0,0,0,0,0,0,0.018000000000000016,0.04099999999999998,2.378,0
6626188,2,188,0.146,0.164,0.205,2.524,265,0.011,18,377,36.0,0.036,595,12.1,2.0,2.0,649.1,5.9,3,9,27.0,10,50,2.63,31.4,18.0,22.0,69.7,18.0,22.0,0,0,0,0,0,0,0,0,0,0,0,0,0,0,0,0,0,0,0,0,0,0,0,0,0,0,0.018000000000000016,0.04099999999999998,2.378,0
6627189,2,189,0.152,0.162,0.208,2.511,265,0.011,19,377,36.0,0.035,596,12.1,2.0,2.0,648.5,5.8,3,9,27.0,10,50,2.63,31.4,18.0,22.0,69.8,18.0,22.0,0,0,0,0,0,0,0,0,0,0,0,0,0,2,0,0,0,0,0,0,0,0,0,0,0,0,0.010000000000000009,0.045999999999999985,2.359,1
6628189,2,189,0.152,0.162,0.208,2.511,265,0.011,19,377,36.0,0.035,596,12.1,2.0,2.0,648.5,5.8,3,9,27.0,10,50,2.63,31.4,18.0,22.0,69.8,18.0,22.0,0,0,0,0,0,0,0,0,0,0,0,0,0,2,0,0,0,0,0,0,0,0,0,0,0,0,0.010000000000000009,0.045999999999999985,2.359,1
6629190,2,190,0.149,0.164,0.2,2.492,264,0.011,19,379,36.0,0.035,595,12.1,2.0,2.0,648.2,5.7,3,9,27.0,10,50,2.62,31.4,18.0,22.0,69.9,18.0,22.0,0,0,0,0,0,0,0,0,0,0,0,0,0,0,0,0,0,0,0,0,0,0,0,0,0,0,0.015000000000000013,0.036000000000000004,2.343,0
6630190,2,190,0.149,0.164,0.2,2.492,264,0.011,19,379,36.0,0.035,595,12.1,2.0,2.0,648.2,5.7,3,9,27.0,10,50,2.62,31.4,18.0,22.0,69.9,18.0,22.0,0,0,0,0,0,0,0,0,0,0,0,0,0,0,0,0,0,0,0,0,0,0,0,0,0,0,0.015000000000000013,0.036000000000000004,2.343,0
6631191,2,191,0.158,0.171,0.208,2.529,264,0.012,18,379,35.9,0.034,595,12.0,2.0,2.0,648.2,5.7,3,9,27.0,10,50,2.62,31.4,18.0,22.0,69.9,18.0,22.0,0,0,0,0,0,0,0,0,0,0,0,0,0,0,0,0,0,0,0,0,0,0,0,0,0,0,0.013000000000000012,0.03699999999999998,2.371,0
6632191,2,191,0.158,0.171,0.208,2.529,264,0.012,18,379,35.9,0.034,595,12.0,2.0,2.0,648.2,5.7,3,9,27.0,10,50,2.62,31.4,18.0,22.0,69.9,18.0,22.0,0,0,0,0,0,0,0,0,0,0,0,0,0,0,0,0,0,0,0,0,0,0,0,0,0,0,0.013000000000000012,0.03699999999999998,2.371,0
6633192,2,192,0.154,0.166,0.206,2.519,265,0.012,18,381,35.9,0.034,596,12.0,2.0,2.0,648.4,5.7,3,9,27.0,10,50,2.63,31.4,18.0,22.0,69.8,18.0,22.0,0,0,0,0,0,0,0,0,0,0,0,0,0,0,0,0,0,0,0,0,0,0,0,0,0,0,0.01200000000000001,0.03999999999999998,2.365,0
6634192,2,192,0.154,0.166,0.206,2.519,265,0.012,18,381,35.9,0.034,596,12.0,2.0,2.0,648.4,5.7,3,9,27.0,10,50,2.63,31.4,18.0,22.0,69.8,18.0,22.0,0,0,0,0,0,0,0,0,0,0,0,0,0,0,0,0,0,0,0,0,0,0,0,0,0,0,0.01200000000000001,0.03999999999999998,2.365,0
6635193,2,193,0.158,0.172,0.202,2.526,265,0.01,19,377,36.0,0.035,595,12.0,2.0,2.0,648.4,5.7,3,9,27.0,10,50,2.63,31.4,18.0,22.0,69.8,18.0,22.0,0,0,0,0,0,0,0,0,0,0,0,0,0,0,0,0,0,0,0,0,0,0,0,0,0,0,0.013999999999999985,0.030000000000000027,2.368,0
6636193,2,193,0.158,0.172,0.202,2.526,265,0.01,19,377,36.0,0.035,595,12.0,2.0,2.0,648.4,5.7,3,9,27.0,10,50,2.63,31.4,18.0,22.0,69.8,18.0,22.0,0,0,0,0,0,0,0,0,0,0,0,0,0,0,0,0,0,0,0,0,0,0,0,0,0,0,0.013999999999999985,0.030000000000000027,2.368,0
6637194,2,194,0.157,0.171,0.2,2.524,265,0.01,18,379,35.9,0.034,595,12.0,2.0,2.0,648.1,5.7,3,9,27.0,10,50,2.62,31.5,18.0,22.0,69.7,18.0,22.0,0,0,0,0,0,0,0,0,0,0,0,0,0,0,0,0,0,0,0,0,0,0,0,0,0,0,0.014000000000000012,0.028999999999999998,2.367,0
6638194,2,194,0.157,0.171,0.2,2.524,265,0.01,18,379,35.9,0.034,595,12.0,2.0,2.0,648.1,5.7,3,9,27.0,10,50,2.62,31.5,18.0,22.0,69.7,18.0,22.0,0,0,0,0,0,0,0,0,0,0,0,0,0,0,0,0,0,0,0,0,0,0,0,0,0,0,0.014000000000000012,0.028999999999999998,2.367,0
6639195,2,195,0.158,0.164,0.202,2.527,265,0.01,19,379,35.9,0.035,596,12.0,2.0,2.0,648.1,5.6,3,9,27.0,10,50,2.62,31.5,18.0,22.0,69.6,18.0,22.0,0,0,0,0,0,0,0,0,0,0,0,0,0,0,0,0,0,0,0,0,0,0,0,0,0,0,0.006000000000000005,0.038000000000000006,2.369,0
6640195,2,195,0.158,0.164,0.202,2.527,265,0.01,19,379,35.9,0.035,596,12.0,2.0,2.0,648.1,5.6,3,9,27.0,10,50,2.62,31.5,18.0,22.0,69.6,18.0,22.0,0,0,0,0,0,0,0,0,0,0,0,0,0,0,0,0,0,0,0,0,0,0,0,0,0,0,0.006000000000000005,0.038000000000000006,2.369,0
6641196,2,196,0.16,0.171,0.19,2.526,265,0.01,18,381,36.0,0.035,596,12.0,2.0,2.0,648.1,5.6,3,9,27.0,10,50,2.62,31.5,18.0,22.0,69.6,18.0,22.0,0,0,0,0,0,0,0,0,0,0,0,0,0,0,0,0,0,0,0,0,0,0,0,0,0,0,0.01100000000000001,0.01899999999999999,2.3659999999999997,0
6642196,2,196,0.16,0.171,0.19,2.526,265,0.01,18,381,36.0,0.035,596,12.0,2.0,2.0,648.1,5.6,3,9,27.0,10,50,2.62,31.5,18.0,22.0,69.6,18.0,22.0,0,0,0,0,0,0,0,0,0,0,0,0,0,0,0,0,0,0,0,0,0,0,0,0,0,0,0.01100000000000001,0.01899999999999999,2.3659999999999997,0
6643197,2,197,0.16,0.171,0.19,2.526,265,0.01,18,381,36.0,0.035,596,12.0,2.0,2.0,648.4,5.6,3,9,27.0,10,50,2.64,31.4,18.0,22.0,69.6,18.0,22.0,1,0,0,0,0,0,0,0,0,0,0,0,0,0,0,0,0,0,0,0,0,0,0,0,0,0,0.01100000000000001,0.01899999999999999,2.3659999999999997,1
6644197,2,197,0.16,0.171,0.19,2.526,265,0.01,18,381,36.0,0.035,596,12.0,2.0,2.0,648.4,5.6,3,9,27.0,10,50,2.64,31.4,18.0,22.0,69.6,18.0,22.0,1,0,0,0,0,0,0,0,0,0,0,0,0,0,0,0,0,0,0,0,0,0,0,0,0,0,0.01100000000000001,0.01899999999999999,2.3659999999999997,1
6645198,2,198,0.144,0.173,0.202,2.517,265,0.011,19,379,35.9,0.036,596,12.0,2.0,2.0,648.4,5.6,3,9,27.0,10,50,2.64,31.4,18.0,22.0,69.6,18.0,22.0,0,0,0,0,0,0,0,0,0,0,0,0,0,0,0,0,0,0,0,0,0,0,0,0,0,0,0.028999999999999998,0.029000000000000026,2.3729999999999998,0
6646198,2,198,0.144,0.173,0.202,2.517,265,0.011,19,379,35.9,0.036,596,12.0,2.0,2.0,648.4,5.6,3,9,27.0,10,50,2.64,31.4,18.0,22.0,69.6,18.0,22.0,0,0,0,0,0,0,0,0,0,0,0,0,0,0,0,0,0,0,0,0,0,0,0,0,0,0,0.028999999999999998,0.029000000000000026,2.3729999999999998,0
6647199,2,199,0.157,0.162,0.203,2.514,265,0.012,19,379,35.9,0.036,596,12.0,2.0,2.0,648.0,5.6,3,9,27.0,10,50,2.63,31.4,18.0,22.0,69.8,18.0,22.0,0,0,0,0,0,0,0,0,0,0,0,0,0,0,0,0,0,0,0,0,0,0,0,0,0,0,0.0050000000000000044,0.04100000000000001,2.3569999999999998,0
6648199,2,199,0.157,0.162,0.203,2.514,265,0.012,19,379,35.9,0.036,596,12.0,2.0,2.0,648.0,5.6,3,9,27.0,10,50,2.63,31.4,18.0,22.0,69.8,18.0,22.0,0,0,0,0,0,0,0,0,0,0,0,0,0,0,0,0,0,0,0,0,0,0,0,0,0,0,0.0050000000000000044,0.04100000000000001,2.3569999999999998,0
6649200,2,200,0.162,0.166,0.2,2.5,265,0.012,19,379,35.9,0.035,595,12.0,2.0,2.0,648.0,5.5,3,9,27.0,10,50,2.62,31.5,18.0,22.0,69.9,18.0,22.0,1,0,0,0,0,0,0,0,0,0,0,0,0,0,0,0,0,0,0,0,0,0,0,0,0,0,0.0040000000000000036,0.034,2.338,1
6650200,2,200,0.162,0.166,0.2,2.5,265,0.012,19,379,35.9,0.035,595,12.0,2.0,2.0,648.0,5.5,3,9,27.0,10,50,2.62,31.5,18.0,22.0,69.9,18.0,22.0,1,0,0,0,0,0,0,0,0,0,0,0,0,0,0,0,0,0,0,0,0,0,0,0,0,0,0.0040000000000000036,0.034,2.338,1
6651201,2,201,0.158,0.168,0.208,2.512,265,0.012,19,379,35.8,0.036,595,12.0,2.0,2.0,648.0,5.5,3,9,27.0,10,50,2.62,31.5,18.0,22.0,69.9,18.0,22.0,0,0,0,0,0,0,0,0,0,0,0,0,0,0,0,0,0,0,0,0,0,0,0,0,0,0,0.010000000000000009,0.03999999999999998,2.354,0
6652201,2,201,0.158,0.168,0.208,2.512,265,0.012,19,379,35.8,0.036,595,12.0,2.0,2.0,648.0,5.5,3,9,27.0,10,50,2.62,31.5,18.0,22.0,69.9,18.0,22.0,0,0,0,0,0,0,0,0,0,0,0,0,0,0,0,0,0,0,0,0,0,0,0,0,0,0,0.010000000000000009,0.03999999999999998,2.354,0
6653202,2,202,0.16,0.173,0.202,2.526,265,0.012,19,381,35.9,0.034,596,12.0,2.0,2.0,647.5,5.5,3,9,27.0,10,50,2.64,31.5,18.0,22.0,69.7,18.0,22.0,0,0,0,0,0,0,0,0,0,0,0,0,0,0,0,0,0,0,0,0,0,0,0,0,0,0,0.012999999999999984,0.029000000000000026,2.3659999999999997,0
6654202,2,202,0.16,0.173,0.202,2.526,265,0.012,19,381,35.9,0.034,596,12.0,2.0,2.0,647.5,5.5,3,9,27.0,10,50,2.64,31.5,18.0,22.0,69.7,18.0,22.0,0,0,0,0,0,0,0,0,0,0,0,0,0,0,0,0,0,0,0,0,0,0,0,0,0,0,0.012999999999999984,0.029000000000000026,2.3659999999999997,0
6655203,2,203,0.144,0.168,0.206,2.522,265,0.01,19,381,35.8,0.036,595,12.0,2.0,2.0,647.5,5.5,3,9,27.0,10,50,2.64,31.5,18.0,22.0,69.7,18.0,22.0,0,0,0,0,0,0,0,0,0,0,0,0,0,0,0,0,0,0,0,0,0,0,0,0,0,0,0.02400000000000002,0.03799999999999998,2.3779999999999997,0
6656203,2,203,0.144,0.168,0.206,2.522,265,0.01,19,381,35.8,0.036,595,12.0,2.0,2.0,647.5,5.5,3,9,27.0,10,50,2.64,31.5,18.0,22.0,69.7,18.0,22.0,0,0,0,0,0,0,0,0,0,0,0,0,0,0,0,0,0,0,0,0,0,0,0,0,0,0,0.02400000000000002,0.03799999999999998,2.3779999999999997,0
6657204,2,204,0.156,0.164,0.2,2.539,265,0.012,18,379,35.8,0.036,595,12.0,2.0,2.0,647.1,5.4,3,9,27.0,10,50,2.64,31.5,18.0,22.0,69.7,18.0,22.0,0,0,0,0,0,0,0,0,0,0,0,0,0,0,0,0,0,0,0,0,0,0,0,0,0,0,0.008000000000000007,0.036000000000000004,2.383,0
6658204,2,204,0.156,0.164,0.2,2.539,265,0.012,18,379,35.8,0.036,595,12.0,2.0,2.0,647.1,5.4,3,9,27.0,10,50,2.64,31.5,18.0,22.0,69.7,18.0,22.0,0,0,0,0,0,0,0,0,0,0,0,0,0,0,0,0,0,0,0,0,0,0,0,0,0,0,0.008000000000000007,0.036000000000000004,2.383,0
6659205,2,205,0.158,0.168,0.196,2.536,264,0.012,18,381,35.8,0.036,595,12.0,2.0,2.0,646.5,5.4,3,9,27.0,10,50,2.65,31.5,18.0,22.0,69.7,18.0,22.0,0,0,0,0,0,0,0,0,0,0,0,0,0,0,0,0,0,0,0,0,0,0,0,0,0,0,0.010000000000000009,0.027999999999999997,2.378,0
6660205,2,205,0.158,0.168,0.196,2.536,264,0.012,18,381,35.8,0.036,595,12.0,2.0,2.0,646.5,5.4,3,9,27.0,10,50,2.65,31.5,18.0,22.0,69.7,18.0,22.0,0,0,0,0,0,0,0,0,0,0,0,0,0,0,0,0,0,0,0,0,0,0,0,0,0,0,0.010000000000000009,0.027999999999999997,2.378,0
6661206,2,206,0.158,0.164,0.204,2.536,265,0.012,18,379,35.9,0.034,596,12.0,2.0,2.0,646.5,5.4,3,9,27.0,10,50,2.65,31.5,18.0,22.0,69.7,18.0,22.0,0,0,0,1,0,0,0,0,0,0,0,0,0,0,0,0,0,0,0,0,0,0,0,0,0,0,0.006000000000000005,0.03999999999999998,2.378,1
6662206,2,206,0.158,0.164,0.204,2.536,265,0.012,18,379,35.9,0.034,596,12.0,2.0,2.0,646.5,5.4,3,9,27.0,10,50,2.65,31.5,18.0,22.0,69.7,18.0,22.0,0,0,0,1,0,0,0,0,0,0,0,0,0,0,0,0,0,0,0,0,0,0,0,0,0,0,0.006000000000000005,0.03999999999999998,2.378,1
6663207,2,207,0.157,0.174,0.188,2.525,265,0.012,19,381,35.9,0.036,596,12.0,2.0,2.0,646.3,5.4,3,9,27.0,10,50,2.61,31.6,18.0,22.0,69.6,18.0,22.0,0,0,0,0,0,0,0,0,0,0,0,0,0,0,0,0,0,0,0,0,0,0,0,0,0,0,0.016999999999999987,0.014000000000000012,2.368,0
6664207,2,207,0.157,0.174,0.188,2.525,265,0.012,19,381,35.9,0.036,596,12.0,2.0,2.0,646.3,5.4,3,9,27.0,10,50,2.61,31.6,18.0,22.0,69.6,18.0,22.0,0,0,0,0,0,0,0,0,0,0,0,0,0,0,0,0,0,0,0,0,0,0,0,0,0,0,0.016999999999999987,0.014000000000000012,2.368,0
6665208,2,208,0.147,0.176,0.206,2.534,265,0.01,17,381,35.9,0.035,595,12.0,2.0,2.0,646.3,5.4,3,9,27.0,10,50,2.61,31.6,18.0,22.0,69.6,18.0,22.0,0,0,0,0,0,0,0,0,0,0,0,0,0,0,0,0,0,0,0,0,0,0,0,0,0,0,0.028999999999999998,0.03,2.387,0
6666208,2,208,0.147,0.176,0.206,2.534,265,0.01,17,381,35.9,0.035,595,12.0,2.0,2.0,646.3,5.4,3,9,27.0,10,50,2.61,31.6,18.0,22.0,69.6,18.0,22.0,0,0,0,0,0,0,0,0,0,0,0,0,0,0,0,0,0,0,0,0,0,0,0,0,0,0,0.028999999999999998,0.03,2.387,0
6667209,2,209,0.158,0.172,0.202,2.538,265,0.011,16,381,35.9,0.035,596,12.0,2.0,2.0,646.4,5.4,3,9,27.0,10,50,2.62,31.6,18.0,22.0,69.5,18.0,22.0,0,0,0,0,0,0,0,0,0,0,0,0,0,0,0,0,0,0,0,0,0,0,0,0,0,0,0.013999999999999985,0.030000000000000027,2.38,0
6668209,2,209,0.158,0.172,0.202,2.538,265,0.011,16,381,35.9,0.035,596,12.0,2.0,2.0,646.4,5.4,3,9,27.0,10,50,2.62,31.6,18.0,22.0,69.5,18.0,22.0,0,0,0,0,0,0,0,0,0,0,0,0,0,0,0,0,0,0,0,0,0,0,0,0,0,0,0.013999999999999985,0.030000000000000027,2.38,0
6669210,2,210,0.147,0.168,0.202,2.537,265,0.011,17,379,35.9,0.033,595,12.0,2.0,2.0,646.5,5.4,3,9,27.0,10,50,2.62,31.6,18.0,22.0,69.6,18.0,22.0,0,0,0,0,0,0,0,0,0,0,0,0,0,1,0,0,0,0,0,0,0,0,0,0,0,0,0.02100000000000002,0.034,2.39,1
6670210,2,210,0.147,0.168,0.202,2.537,265,0.011,17,379,35.9,0.033,595,12.0,2.0,2.0,646.5,5.4,3,9,27.0,10,50,2.62,31.6,18.0,22.0,69.6,18.0,22.0,0,0,0,0,0,0,0,0,0,0,0,0,0,1,0,0,0,0,0,0,0,0,0,0,0,0,0.02100000000000002,0.034,2.39,1
6671211,2,211,0.158,0.164,0.205,2.525,265,0.012,18,381,35.9,0.035,596,12.0,2.0,2.0,646.5,5.4,3,9,27.0,10,50,2.62,31.6,18.0,22.0,69.6,18.0,22.0,0,0,0,0,0,0,0,0,0,0,0,0,0,0,0,0,0,0,0,0,0,0,0,0,0,0,0.006000000000000005,0.04099999999999998,2.367,0
6672211,2,211,0.158,0.164,0.205,2.525,265,0.012,18,381,35.9,0.035,596,12.0,2.0,2.0,646.5,5.4,3,9,27.0,10,50,2.62,31.6,18.0,22.0,69.6,18.0,22.0,0,0,0,0,0,0,0,0,0,0,0,0,0,0,0,0,0,0,0,0,0,0,0,0,0,0,0.006000000000000005,0.04099999999999998,2.367,0
6673212,2,212,0.158,0.166,0.202,2.516,265,0.012,19,381,35.9,0.033,595,12.0,2.0,2.0,646.7,5.4,3,9,27.0,10,50,2.63,31.5,18.0,22.0,69.6,18.0,22.0,0,0,0,0,0,0,0,0,0,0,0,0,0,0,0,0,0,0,0,0,0,0,0,0,0,0,0.008000000000000007,0.036000000000000004,2.358,0
6674212,2,212,0.158,0.166,0.202,2.516,265,0.012,19,381,35.9,0.033,595,12.0,2.0,2.0,646.7,5.4,3,9,27.0,10,50,2.63,31.5,18.0,22.0,69.6,18.0,22.0,0,0,0,0,0,0,0,0,0,0,0,0,0,0,0,0,0,0,0,0,0,0,0,0,0,0,0.008000000000000007,0.036000000000000004,2.358,0
6675213,2,213,0.158,0.166,0.202,2.516,265,0.012,19,381,35.9,0.033,595,12.0,2.0,2.0,646.7,5.4,3,9,27.0,10,50,2.63,31.5,18.0,22.0,69.6,18.0,22.0,0,0,0,0,0,0,0,0,0,0,0,0,0,0,0,0,0,0,0,0,0,0,0,0,0,0,0.008000000000000007,0.036000000000000004,2.358,0
6676213,2,213,0.158,0.166,0.202,2.516,265,0.012,19,381,35.9,0.033,595,12.0,2.0,2.0,646.7,5.4,3,9,27.0,10,50,2.63,31.5,18.0,22.0,69.6,18.0,22.0,0,0,0,0,0,0,0,0,0,0,0,0,0,0,0,0,0,0,0,0,0,0,0,0,0,0,0.008000000000000007,0.036000000000000004,2.358,0
6677214,2,214,0.15,0.172,0.196,2.526,265,0.012,19,381,35.9,0.036,595,12.0,2.0,2.0,646.9,5.4,3,9,27.0,10,50,2.61,31.4,18.0,22.0,69.6,18.0,22.0,0,0,0,0,0,0,0,0,0,0,0,0,0,0,0,0,0,0,0,0,0,0,0,0,0,0,0.021999999999999992,0.02400000000000002,2.376,0
6678214,2,214,0.15,0.172,0.196,2.526,265,0.012,19,381,35.9,0.036,595,12.0,2.0,2.0,646.9,5.4,3,9,27.0,10,50,2.61,31.4,18.0,22.0,69.6,18.0,22.0,0,0,0,0,0,0,0,0,0,0,0,0,0,0,0,0,0,0,0,0,0,0,0,0,0,0,0.021999999999999992,0.02400000000000002,2.376,0
6679215,2,215,0.158,0.164,0.202,2.53,265,0.012,19,381,35.9,0.035,596,12.0,2.0,2.0,647.1,5.4,3,9,27.0,10,50,2.62,31.4,18.0,22.0,69.5,18.0,22.0,0,0,0,1,0,0,0,0,0,0,0,0,0,0,0,0,0,0,0,0,0,0,0,0,0,0,0.006000000000000005,0.038000000000000006,2.372,1
6680215,2,215,0.158,0.164,0.202,2.53,265,0.012,19,381,35.9,0.035,596,12.0,2.0,2.0,647.1,5.4,3,9,27.0,10,50,2.62,31.4,18.0,22.0,69.5,18.0,22.0,0,0,0,1,0,0,0,0,0,0,0,0,0,0,0,0,0,0,0,0,0,0,0,0,0,0,0.006000000000000005,0.038000000000000006,2.372,1
6681216,2,216,0.156,0.164,0.2,2.52,265,0.011,19,381,35.9,0.036,596,12.0,2.0,2.0,647.1,5.4,3,9,27.0,10,50,2.62,31.4,18.0,22.0,69.5,18.0,22.0,0,0,0,0,0,0,0,0,0,0,0,0,0,0,0,0,0,0,0,0,0,0,0,0,0,0,0.008000000000000007,0.036000000000000004,2.364,0
6682216,2,216,0.156,0.164,0.2,2.52,265,0.011,19,381,35.9,0.036,596,12.0,2.0,2.0,647.1,5.4,3,9,27.0,10,50,2.62,31.4,18.0,22.0,69.5,18.0,22.0,0,0,0,0,0,0,0,0,0,0,0,0,0,0,0,0,0,0,0,0,0,0,0,0,0,0,0.008000000000000007,0.036000000000000004,2.364,0
