Repository: heeso0908/hotsix

# 🏭 HotSix — 다이캐스팅 공정 데이터 기반 품질 예측 프로젝트

> 공정 변수 이상 패턴 감지를 통한 불량 발생 사전 경보 시스템

## 📌 프로젝트 개요

다이캐스팅(Die-casting)은 용융 금속을 금형에 고압으로 주입하여 정밀한 제품을 대량 생산하는 공정입니다.

본 프로젝트는 다이캐스팅 설비에서 매 Shot마다 자동으로 수집되는 **공정 변수(주조 압력, 금형 온도, 주입 속도 등)** 및 **센서 데이터(온도, 압력 등)** 를 분석하여, 불량 여부를 사전에 예측하는 머신러닝 기반 품질 예측 시스템을 구축합니다.

### 배경 — 왜 필요한가?

현재 다이캐스팅 현장에서는 미성형, 박리, 기공 등의 불량이 발생해도 **육안 검사에 의존**하여 다음과 같은 문제가 있습니다.

- 판정 기준의 주관성과 검사 속도 한계로 생산성 저하
- 불량 발생 원인 추적이 어려워 공정 개선 및 재발 방지 대책 부족
- 공정 데이터와 품질 검사를 효과적으로 연계하지 못해 실시간 품질 관리 미흡

이를 해결하기 위해 머신러닝 기반의 불량 자동 감지 및 조기 경보 시스템을 개발합니다.

File: notebooks/김희선/archive/product_type_2.csv (part 18 of 20)
Id,Product_Type,Shot,Velocity_1,Velocity_2,Velocity_3,High_Velocity,Cylinder_Pressure,Rapid_Rise_Time,Biscuit_Thickness,Clamping_Force,Cycle_Time,Pressure_Rise_Time,Casting_Pressure,Spray_Time,Spray_1_Time,Spray_2_Time,Melting_Furnace_Temp,Air_Pressure,Air_Pressure_Min,Air_Pressure_Max,Coolant_Temp,Coolant_Temp_Min,Coolant_Temp_Max,Coolant_Pressure,Factory_Temp,Factory_Temp_Min,Factory_Temp_Max,Factory_Humidity,Factory_Humidity_Min,Factory_Humidity_Max,Short_Shot_1,Bubble_1,Exfoliation_1,Blow_Hole_1,Stain_1,Dent_1,Deformation_1,Contamination_1,Impurity_1,Crack_1,Scratch_1,Buring_Mark_1,Inclusions_1,Short_Shot_2,Bubble_2,Exfoliation_2,Blow_Hole_2,Stain_2,Dent_2,Deformation_2,Contamination_2,Impurity_2,Crack_2,Scratch_2,Buring_Mark_2,Inclusions_2,Vel_1_2_Diff,Vel_2_3_Diff,Vel_Total_Range,Any_Defect
7014382,2,382,0.16,0.174,0.204,2.507,265,0.011,18,382,36.1,0.033,595,12.1,2.0,2.0,649.4,6.9,3,9,27.5,10,50,2.63,31.8,18.0,22.0,69.9,18.0,22.0,0,0,0,0,0,0,0,0,0,0,0,0,0,0,0,0,0,0,0,0,0,0,0,0,0,0,0.013999999999999985,0.03,2.347,0
7015383,2,383,0.16,0.174,0.204,2.507,265,0.011,18,382,36.1,0.033,595,12.1,2.0,2.0,649.4,6.9,3,9,27.5,10,50,2.63,31.8,18.0,22.0,69.9,18.0,22.0,0,0,0,0,0,0,0,0,0,0,0,0,0,0,0,0,0,0,0,0,0,0,0,0,0,0,0.013999999999999985,0.03,2.347,0
7016383,2,383,0.16,0.174,0.204,2.507,265,0.011,18,382,36.1,0.033,595,12.1,2.0,2.0,649.4,6.9,3,9,27.5,10,50,2.63,31.8,18.0,22.0,69.9,18.0,22.0,0,0,0,0,0,0,0,0,0,0,0,0,0,0,0,0,0,0,0,0,0,0,0,0,0,0,0.013999999999999985,0.03,2.347,0
7017384,2,384,0.156,0.174,0.206,2.504,265,0.011,18,381,36.0,0.033,596,12.1,2.0,2.0,648.7,6.9,3,9,27.6,10,50,2.62,31.7,18.0,22.0,70.1,18.0,22.0,0,0,0,0,0,0,0,0,0,0,0,0,0,0,0,0,0,0,0,0,0,0,0,0,0,0,0.017999999999999988,0.032,2.348,0
7018384,2,384,0.156,0.174,0.206,2.504,265,0.011,18,381,36.0,0.033,596,12.1,2.0,2.0,648.7,6.9,3,9,27.6,10,50,2.62,31.7,18.0,22.0,70.1,18.0,22.0,0,0,0,0,0,0,0,0,0,0,0,0,0,0,0,0,0,0,0,0,0,0,0,0,0,0,0.017999999999999988,0.032,2.348,0
7019385,2,385,0.158,0.164,0.204,2.494,265,0.012,19,381,36.0,0.036,596,12.1,2.0,2.0,647.8,6.9,3,9,27.6,10,50,2.64,31.7,18.0,22.0,70.3,18.0,22.0,0,0,0,0,0,0,0,0,0,0,0,0,0,0,0,0,0,0,0,0,0,0,0,0,0,0,0.006000000000000005,0.03999999999999998,2.3360000000000003,0
7020385,2,385,0.158,0.164,0.204,2.494,265,0.012,19,381,36.0,0.036,596,12.1,2.0,2.0,647.8,6.9,3,9,27.6,10,50,2.64,31.7,18.0,22.0,70.3,18.0,22.0,0,0,0,0,0,0,0,0,0,0,0,0,0,0,0,0,0,0,0,0,0,0,0,0,0,0,0.006000000000000005,0.03999999999999998,2.3360000000000003,0
7021386,2,386,0.144,0.166,0.204,2.521,265,0.012,17,382,36.0,0.034,595,12.1,2.0,2.0,647.8,6.9,3,9,27.6,10,50,2.64,31.7,18.0,22.0,70.3,18.0,22.0,0,0,0,0,0,0,0,0,0,0,0,0,0,0,0,0,0,0,0,0,0,0,0,0,0,0,0.02200000000000002,0.03799999999999998,2.377,0
7022386,2,386,0.144,0.166,0.204,2.521,265,0.012,17,382,36.0,0.034,595,12.1,2.0,2.0,647.8,6.9,3,9,27.6,10,50,2.64,31.7,18.0,22.0,70.3,18.0,22.0,0,0,0,0,0,0,0,0,0,0,0,0,0,0,0,0,0,0,0,0,0,0,0,0,0,0,0.02200000000000002,0.03799999999999998,2.377,0
7023387,2,387,0.156,0.168,0.203,2.526,265,0.012,18,381,36.0,0.035,596,12.1,2.0,2.0,647.2,6.8,3,9,27.6,10,50,2.62,31.7,18.0,22.0,70.2,18.0,22.0,0,0,0,0,0,0,0,0,0,0,0,0,0,0,0,0,0,0,0,0,0,0,0,0,0,0,0.01200000000000001,0.035,2.3699999999999997,0
7024387,2,387,0.156,0.168,0.203,2.526,265,0.012,18,381,36.0,0.035,596,12.1,2.0,2.0,647.2,6.8,3,9,27.6,10,50,2.62,31.7,18.0,22.0,70.2,18.0,22.0,0,0,0,0,0,0,0,0,0,0,0,0,0,0,0,0,0,0,0,0,0,0,0,0,0,0,0.01200000000000001,0.035,2.3699999999999997,0
7025394,2,394,0.152,0.176,0.206,2.522,264,0.011,19,359,36.2,0.035,595,12.1,2.0,2.0,655.2,7.0,3,9,27.7,10,50,2.64,32.0,18.0,22.0,69.6,18.0,22.0,1,0,0,0,0,0,0,0,0,0,0,0,0,0,0,0,0,0,0,0,0,0,0,0,0,0,0.023999999999999994,0.03,2.3699999999999997,1
7026394,2,394,0.152,0.176,0.206,2.522,264,0.011,19,359,36.2,0.035,595,12.1,2.0,2.0,655.2,7.0,3,9,27.7,10,50,2.64,32.0,18.0,22.0,69.6,18.0,22.0,1,0,0,0,0,0,0,0,0,0,0,0,0,0,0,0,0,0,0,0,0,0,0,0,0,0,0.023999999999999994,0.03,2.3699999999999997,1
7027395,2,395,0.16,0.166,0.202,2.515,265,0.009,19,361,36.2,0.033,596,12.1,2.0,2.0,655.4,6.8,3,9,27.6,10,50,2.64,32.0,18.0,22.0,69.6,18.0,22.0,1,0,0,0,0,0,0,0,0,0,0,0,0,0,0,0,1,0,0,0,0,0,0,0,0,0,0.006000000000000005,0.036000000000000004,2.355,1
7028395,2,395,0.16,0.166,0.202,2.515,265,0.009,19,361,36.2,0.033,596,12.1,2.0,2.0,655.4,6.8,3,9,27.6,10,50,2.64,32.0,18.0,22.0,69.6,18.0,22.0,1,0,0,0,0,0,0,0,0,0,0,0,0,0,0,0,1,0,0,0,0,0,0,0,0,0,0.006000000000000005,0.036000000000000004,2.355,1
7029396,2,396,0.157,0.173,0.2,2.526,265,0.011,19,363,36.2,0.034,597,12.1,2.0,2.0,655.4,6.8,3,9,27.6,10,50,2.64,32.0,18.0,22.0,69.6,18.0,22.0,0,0,0,0,0,0,0,0,0,0,0,0,0,1,0,0,0,0,0,0,0,0,0,0,0,0,0.015999999999999986,0.027000000000000024,2.3689999999999998,1
7030396,2,396,0.157,0.173,0.2,2.526,265,0.011,19,363,36.2,0.034,597,12.1,2.0,2.0,655.4,6.8,3,9,27.6,10,50,2.64,32.0,18.0,22.0,69.6,18.0,22.0,0,0,0,0,0,0,0,0,0,0,0,0,0,1,0,0,0,0,0,0,0,0,0,0,0,0,0.015999999999999986,0.027000000000000024,2.3689999999999998,1
7031397,2,397,0.152,0.17,0.194,2.507,265,0.012,20,364,36.2,0.036,595,12.1,2.0,2.0,656.4,7.0,3,9,27.6,10,50,2.63,32.0,18.0,22.0,69.6,18.0,22.0,0,0,0,0,0,0,0,0,0,0,0,0,0,0,0,0,0,0,0,0,0,0,0,0,0,0,0.018000000000000016,0.023999999999999994,2.355,0
7032397,2,397,0.152,0.17,0.194,2.507,265,0.012,20,364,36.2,0.036,595,12.1,2.0,2.0,656.4,7.0,3,9,27.6,10,50,2.63,32.0,18.0,22.0,69.6,18.0,22.0,0,0,0,0,0,0,0,0,0,0,0,0,0,0,0,0,0,0,0,0,0,0,0,0,0,0,0.018000000000000016,0.023999999999999994,2.355,0
7033398,2,398,0.158,0.168,0.2,2.507,265,0.012,21,366,36.2,0.036,595,12.1,2.0,2.0,656.4,7.0,3,9,27.6,10,50,2.63,32.0,18.0,22.0,69.6,18.0,22.0,0,0,0,0,0,0,0,0,0,0,0,0,0,0,0,0,0,0,0,0,0,0,0,0,0,0,0.010000000000000009,0.032,2.349,0
7034398,2,398,0.158,0.168,0.2,2.507,265,0.012,21,366,36.2,0.036,595,12.1,2.0,2.0,656.4,7.0,3,9,27.6,10,50,2.63,32.0,18.0,22.0,69.6,18.0,22.0,0,0,0,0,0,0,0,0,0,0,0,0,0,0,0,0,0,0,0,0,0,0,0,0,0,0,0.010000000000000009,0.032,2.349,0
7035399,2,399,0.156,0.174,0.206,2.499,265,0.012,20,370,36.1,0.036,596,12.1,2.0,2.0,656.5,6.8,3,9,27.6,10,50,2.61,32.0,18.0,22.0,69.7,18.0,22.0,0,0,0,0,0,0,0,0,0,0,0,0,0,0,0,0,0,0,0,0,0,0,0,0,0,0,0.017999999999999988,0.032,2.343,0
7036399,2,399,0.156,0.174,0.206,2.499,265,0.012,20,370,36.1,0.036,596,12.1,2.0,2.0,656.5,6.8,3,9,27.6,10,50,2.61,32.0,18.0,22.0,69.7,18.0,22.0,0,0,0,0,0,0,0,0,0,0,0,0,0,0,0,0,0,0,0,0,0,0,0,0,0,0,0.017999999999999988,0.032,2.343,0
7037400,2,400,0.16,0.166,0.195,2.527,265,0.01,20,370,36.1,0.036,596,12.1,2.0,2.0,657.3,6.8,3,9,27.6,10,50,2.6,32.0,18.0,22.0,69.7,18.0,22.0,0,0,0,0,0,0,0,0,0,0,0,0,0,0,0,0,0,0,0,0,0,0,0,0,0,0,0.006000000000000005,0.028999999999999998,2.367,0
7038400,2,400,0.16,0.166,0.195,2.527,265,0.01,20,370,36.1,0.036,596,12.1,2.0,2.0,657.3,6.8,3,9,27.6,10,50,2.6,32.0,18.0,22.0,69.7,18.0,22.0,0,0,0,0,0,0,0,0,0,0,0,0,0,0,0,0,0,0,0,0,0,0,0,0,0,0,0.006000000000000005,0.028999999999999998,2.367,0
7039401,2,401,0.158,0.168,0.202,2.532,265,0.01,20,372,36.2,0.036,596,12.1,2.0,2.0,657.3,6.8,3,9,27.6,10,50,2.6,32.0,18.0,22.0,69.7,18.0,22.0,0,0,0,0,0,0,0,0,0,0,0,0,0,0,0,0,0,0,0,0,0,0,0,0,0,0,0.010000000000000009,0.034,2.374,0
7040401,2,401,0.158,0.168,0.202,2.532,265,0.01,20,372,36.2,0.036,596,12.1,2.0,2.0,657.3,6.8,3,9,27.6,10,50,2.6,32.0,18.0,22.0,69.7,18.0,22.0,0,0,0,0,0,0,0,0,0,0,0,0,0,0,0,0,0,0,0,0,0,0,0,0,0,0,0.010000000000000009,0.034,2.374,0
7041402,2,402,0.156,0.17,0.202,2.499,265,0.012,21,372,36.1,0.034,595,12.1,2.0,2.0,657.6,7.0,3,9,27.6,10,50,2.62,32.1,18.0,22.0,63.0,18.0,22.0,0,0,0,0,0,0,0,0,0,0,0,0,0,0,0,0,0,0,0,0,0,0,0,0,0,0,0.014000000000000012,0.032,2.343,0
7042402,2,402,0.156,0.17,0.202,2.499,265,0.012,21,372,36.1,0.034,595,12.1,2.0,2.0,657.6,7.0,3,9,27.6,10,50,2.62,32.1,18.0,22.0,63.0,18.0,22.0,0,0,0,0,0,0,0,0,0,0,0,0,0,0,0,0,0,0,0,0,0,0,0,0,0,0,0.014000000000000012,0.032,2.343,0
7043403,2,403,0.157,0.168,0.203,2.498,265,0.012,20,372,36.2,0.036,595,12.1,2.0,2.0,657.6,7.0,3,9,27.6,10,50,2.62,32.1,18.0,22.0,63.0,18.0,22.0,0,0,0,0,0,0,0,0,0,0,0,0,0,0,0,0,0,0,0,0,0,0,0,0,0,0,0.01100000000000001,0.035,2.341,0
7044403,2,403,0.157,0.168,0.203,2.498,265,0.012,20,372,36.2,0.036,595,12.1,2.0,2.0,657.6,7.0,3,9,27.6,10,50,2.62,32.1,18.0,22.0,63.0,18.0,22.0,0,0,0,0,0,0,0,0,0,0,0,0,0,0,0,0,0,0,0,0,0,0,0,0,0,0,0.01100000000000001,0.035,2.341,0
7045404,2,404,0.157,0.168,0.203,2.498,265,0.012,20,372,36.2,0.036,595,12.1,2.0,2.0,658.3,6.8,3,9,27.6,10,50,2.62,32.1,18.0,22.0,63.0,18.0,22.0,0,0,0,0,0,0,0,0,0,0,0,0,0,0,0,0,0,0,0,0,0,0,0,0,0,0,0.01100000000000001,0.035,2.341,0
7046404,2,404,0.157,0.168,0.203,2.498,265,0.012,20,372,36.2,0.036,595,12.1,2.0,2.0,658.3,6.8,3,9,27.6,10,50,2.62,32.1,18.0,22.0,63.0,18.0,22.0,0,0,0,0,0,0,0,0,0,0,0,0,0,0,0,0,0,0,0,0,0,0,0,0,0,0,0.01100000000000001,0.035,2.341,0
7047405,2,405,0.147,0.174,0.202,2.511,265,0.01,20,372,36.1,0.036,595,12.1,2.0,2.0,658.6,6.8,3,9,27.6,10,50,2.61,32.1,18.0,22.0,63.0,18.0,22.0,0,0,0,0,0,0,0,0,0,0,0,0,0,0,0,0,0,0,0,0,0,0,0,0,0,0,0.026999999999999996,0.028000000000000025,2.3640000000000003,0
7048405,2,405,0.147,0.174,0.202,2.511,265,0.01,20,372,36.1,0.036,595,12.1,2.0,2.0,658.6,6.8,3,9,27.6,10,50,2.61,32.1,18.0,22.0,63.0,18.0,22.0,0,0,0,0,0,0,0,0,0,0,0,0,0,0,0,0,0,0,0,0,0,0,0,0,0,0,0.026999999999999996,0.028000000000000025,2.3640000000000003,0
7049406,2,406,0.154,0.166,0.208,2.524,265,0.012,20,375,36.1,0.036,596,12.1,2.0,2.0,658.6,6.8,3,9,27.6,10,50,2.61,32.1,18.0,22.0,63.0,18.0,22.0,0,0,0,0,0,0,0,0,0,0,0,0,0,0,0,0,0,0,0,0,0,0,0,0,0,0,0.01200000000000001,0.04199999999999998,2.37,0
7050406,2,406,0.154,0.166,0.208,2.524,265,0.012,20,375,36.1,0.036,596,12.1,2.0,2.0,658.6,6.8,3,9,27.6,10,50,2.61,32.1,18.0,22.0,63.0,18.0,22.0,0,0,0,0,0,0,0,0,0,0,0,0,0,0,0,0,0,0,0,0,0,0,0,0,0,0,0.01200000000000001,0.04199999999999998,2.37,0
7051407,2,407,0.156,0.174,0.21,2.52,265,0.012,18,373,36.1,0.033,596,12.1,2.0,2.0,658.9,7.0,3,9,27.6,10,50,2.62,32.1,18.0,22.0,63.0,18.0,22.0,0,0,0,0,0,0,0,0,0,0,0,0,0,0,0,0,1,0,0,0,0,0,0,0,0,0,0.017999999999999988,0.036000000000000004,2.364,1
7052407,2,407,0.156,0.174,0.21,2.52,265,0.012,18,373,36.1,0.033,596,12.1,2.0,2.0,658.9,7.0,3,9,27.6,10,50,2.62,32.1,18.0,22.0,63.0,18.0,22.0,0,0,0,0,0,0,0,0,0,0,0,0,0,0,0,0,1,0,0,0,0,0,0,0,0,0,0.017999999999999988,0.036000000000000004,2.364,1
7053408,2,408,0.144,0.172,0.202,2.522,265,0.012,19,375,36.1,0.035,597,12.1,2.0,2.0,658.9,7.0,3,9,27.6,10,50,2.62,32.1,18.0,22.0,63.0,18.0,22.0,1,0,0,0,0,0,0,0,0,0,0,0,0,0,0,0,0,0,0,0,0,0,0,0,0,0,0.027999999999999997,0.030000000000000027,2.3779999999999997,1
7054408,2,408,0.144,0.172,0.202,2.522,265,0.012,19,375,36.1,0.035,597,12.1,2.0,2.0,658.9,7.0,3,9,27.6,10,50,2.62,32.1,18.0,22.0,63.0,18.0,22.0,1,0,0,0,0,0,0,0,0,0,0,0,0,0,0,0,0,0,0,0,0,0,0,0,0,0,0.027999999999999997,0.030000000000000027,2.3779999999999997,1
7055409,2,409,0.156,0.172,0.2,2.513,265,0.009,19,375,36.1,0.035,595,12.1,2.0,2.0,659.4,6.8,3,9,27.6,10,50,2.63,32.1,18.0,22.0,63.0,18.0,22.0,1,0,0,0,0,0,0,0,0,0,0,0,0,0,0,0,0,0,0,0,0,0,0,0,0,0,0.015999999999999986,0.028000000000000025,2.3569999999999998,1
7056409,2,409,0.156,0.172,0.2,2.513,265,0.009,19,375,36.1,0.035,595,12.1,2.0,2.0,659.4,6.8,3,9,27.6,10,50,2.63,32.1,18.0,22.0,63.0,18.0,22.0,1,0,0,0,0,0,0,0,0,0,0,0,0,0,0,0,0,0,0,0,0,0,0,0,0,0,0.015999999999999986,0.028000000000000025,2.3569999999999998,1
7057410,2,410,0.144,0.162,0.208,2.511,265,0.009,19,375,36.1,0.035,595,12.1,2.0,2.0,659.5,6.8,3,9,27.6,10,50,2.62,32.1,18.0,22.0,63.0,18.0,22.0,1,0,0,0,0,0,0,0,0,0,0,0,0,0,0,0,0,0,0,0,0,0,0,0,0,0,0.018000000000000016,0.045999999999999985,2.367,1
7058410,2,410,0.144,0.162,0.208,2.511,265,0.009,19,375,36.1,0.035,595,12.1,2.0,2.0,659.5,6.8,3,9,27.6,10,50,2.62,32.1,18.0,22.0,63.0,18.0,22.0,1,0,0,0,0,0,0,0,0,0,0,0,0,0,0,0,0,0,0,0,0,0,0,0,0,0,0.018000000000000016,0.045999999999999985,2.367,1
7059411,2,411,0.146,0.17,0.206,2.499,265,0.01,19,379,36.1,0.036,596,12.1,2.0,2.0,659.5,6.8,3,9,27.6,10,50,2.62,32.1,18.0,22.0,63.0,18.0,22.0,0,0,0,0,0,0,0,0,0,0,0,0,0,0,0,0,0,0,0,0,0,0,0,0,0,0,0.02400000000000002,0.035999999999999976,2.353,0
7060411,2,411,0.146,0.17,0.206,2.499,265,0.01,19,379,36.1,0.036,596,12.1,2.0,2.0,659.5,6.8,3,9,27.6,10,50,2.62,32.1,18.0,22.0,63.0,18.0,22.0,0,0,0,0,0,0,0,0,0,0,0,0,0,0,0,0,0,0,0,0,0,0,0,0,0,0,0.02400000000000002,0.035999999999999976,2.353,0
7061412,2,412,0.155,0.165,0.198,2.527,265,0.012,19,377,36.1,0.035,595,12.1,2.0,2.0,659.5,7.0,3,9,27.6,10,50,2.62,32.1,18.0,22.0,63.0,18.0,22.0,0,0,0,0,0,0,0,0,0,0,0,0,0,0,0,0,0,0,0,0,0,0,0,0,0,0,0.010000000000000009,0.033,2.3720000000000003,0
7062412,2,412,0.155,0.165,0.198,2.527,265,0.012,19,377,36.1,0.035,595,12.1,2.0,2.0,659.5,7.0,3,9,27.6,10,50,2.62,32.1,18.0,22.0,63.0,18.0,22.0,0,0,0,0,0,0,0,0,0,0,0,0,0,0,0,0,0,0,0,0,0,0,0,0,0,0,0.010000000000000009,0.033,2.3720000000000003,0
7063413,2,413,0.15,0.17,0.21,2.517,265,0.011,17,381,36.1,0.036,596,12.1,2.0,2.0,659.5,7.0,3,9,27.6,10,50,2.62,32.1,18.0,22.0,63.0,18.0,22.0,0,0,0,0,0,0,0,0,0,0,0,0,0,0,0,0,0,0,0,0,0,0,0,0,0,0,0.020000000000000018,0.03999999999999998,2.367,0
7064413,2,413,0.15,0.17,0.21,2.517,265,0.011,17,381,36.1,0.036,596,12.1,2.0,2.0,659.5,7.0,3,9,27.6,10,50,2.62,32.1,18.0,22.0,63.0,18.0,22.0,0,0,0,0,0,0,0,0,0,0,0,0,0,0,0,0,0,0,0,0,0,0,0,0,0,0,0.020000000000000018,0.03999999999999998,2.367,0
7065414,2,414,0.142,0.172,0.205,2.535,265,0.012,19,379,36.0,0.035,595,12.1,2.0,2.0,660.1,6.8,3,9,27.6,10,50,2.62,32.1,18.0,22.0,63.0,18.0,22.0,0,0,0,0,0,0,0,0,0,0,0,0,0,0,0,0,1,0,0,0,0,0,0,0,0,0,0.03,0.033,2.3930000000000002,1
7066414,2,414,0.142,0.172,0.205,2.535,265,0.012,19,379,36.0,0.035,595,12.1,2.0,2.0,660.1,6.8,3,9,27.6,10,50,2.62,32.1,18.0,22.0,63.0,18.0,22.0,0,0,0,0,0,0,0,0,0,0,0,0,0,0,0,0,1,0,0,0,0,0,0,0,0,0,0.03,0.033,2.3930000000000002,1
7067415,2,415,0.152,0.17,0.202,2.494,265,0.012,18,381,36.0,0.036,596,12.1,2.0,2.0,660.5,7.1,3,9,27.6,10,50,2.63,29.1,18.0,22.0,63.4,18.0,22.0,0,0,0,0,0,0,0,0,0,0,0,0,0,0,0,0,0,0,0,0,0,0,0,0,0,0,0.018000000000000016,0.032,2.342,0
7068415,2,415,0.152,0.17,0.202,2.494,265,0.012,18,381,36.0,0.036,596,12.1,2.0,2.0,660.5,7.1,3,9,27.6,10,50,2.63,29.1,18.0,22.0,63.4,18.0,22.0,0,0,0,0,0,0,0,0,0,0,0,0,0,0,0,0,0,0,0,0,0,0,0,0,0,0,0.018000000000000016,0.032,2.342,0
7069416,2,416,0.158,0.174,0.198,2.539,265,0.012,18,381,36.0,0.035,595,12.1,2.0,2.0,660.5,7.1,3,9,27.6,10,50,2.63,29.1,18.0,22.0,63.4,18.0,22.0,1,0,0,0,0,0,0,0,0,0,0,0,0,0,0,0,0,0,0,0,0,0,0,0,0,0,0.015999999999999986,0.02400000000000002,2.3810000000000002,1
7070416,2,416,0.158,0.174,0.198,2.539,265,0.012,18,381,36.0,0.035,595,12.1,2.0,2.0,660.5,7.1,3,9,27.6,10,50,2.63,29.1,18.0,22.0,63.4,18.0,22.0,1,0,0,0,0,0,0,0,0,0,0,0,0,0,0,0,0,0,0,0,0,0,0,0,0,0,0.015999999999999986,0.02400000000000002,2.3810000000000002,1
7071417,2,417,0.144,0.166,0.208,2.521,265,0.01,19,382,36.0,0.033,595,12.1,2.0,2.0,660.6,6.8,3,9,27.6,10,50,2.61,30.6,18.0,22.0,71.9,18.0,22.0,0,0,0,1,0,0,0,0,0,0,0,0,0,0,0,0,0,0,0,0,0,0,0,0,0,0,0.02200000000000002,0.04199999999999998,2.377,1
7072417,2,417,0.144,0.166,0.208,2.521,265,0.01,19,382,36.0,0.033,595,12.1,2.0,2.0,660.6,6.8,3,9,27.6,10,50,2.61,30.6,18.0,22.0,71.9,18.0,22.0,0,0,0,1,0,0,0,0,0,0,0,0,0,0,0,0,0,0,0,0,0,0,0,0,0,0,0.02200000000000002,0.04199999999999998,2.377,1
7073418,2,418,0.156,0.166,0.198,2.506,265,0.012,18,381,36.0,0.042,596,12.1,2.0,2.0,660.6,6.8,3,9,27.6,10,50,2.61,30.6,18.0,22.0,71.9,18.0,22.0,0,0,0,0,0,0,0,0,0,0,0,0,0,1,0,0,0,0,0,0,0,0,0,0,0,0,0.010000000000000009,0.032,2.3499999999999996,1
7074418,2,418,0.156,0.166,0.198,2.506,265,0.012,18,381,36.0,0.042,596,12.1,2.0,2.0,660.6,6.8,3,9,27.6,10,50,2.61,30.6,18.0,22.0,71.9,18.0,22.0,0,0,0,0,0,0,0,0,0,0,0,0,0,1,0,0,0,0,0,0,0,0,0,0,0,0,0.010000000000000009,0.032,2.3499999999999996,1
7075419,2,419,0.158,0.164,0.202,2.503,265,0.012,19,381,36.1,0.035,595,12.2,2.0,2.0,661.0,6.9,3,9,27.6,10,50,2.64,31.3,18.0,22.0,72.2,18.0,22.0,1,0,0,0,0,0,0,0,0,0,0,0,0,1,0,0,0,0,0,0,0,0,0,0,0,0,0.006000000000000005,0.038000000000000006,2.345,1
7076419,2,419,0.158,0.164,0.202,2.503,265,0.012,19,381,36.1,0.035,595,12.2,2.0,2.0,661.0,6.9,3,9,27.6,10,50,2.64,31.3,18.0,22.0,72.2,18.0,22.0,1,0,0,0,0,0,0,0,0,0,0,0,0,1,0,0,0,0,0,0,0,0,0,0,0,0,0.006000000000000005,0.038000000000000006,2.345,1
7077420,2,420,0.158,0.176,0.198,2.502,265,0.011,19,381,36.1,0.033,596,12.1,2.0,2.0,661.3,6.9,3,9,27.6,10,50,2.62,31.6,18.0,22.0,71.5,18.0,22.0,0,0,0,0,0,0,0,0,0,0,0,0,0,0,0,0,0,0,0,0,0,0,0,0,0,0,0.017999999999999988,0.02200000000000002,2.344,0
7078420,2,420,0.158,0.176,0.198,2.502,265,0.011,19,381,36.1,0.033,596,12.1,2.0,2.0,661.3,6.9,3,9,27.6,10,50,2.62,31.6,18.0,22.0,71.5,18.0,22.0,0,0,0,0,0,0,0,0,0,0,0,0,0,0,0,0,0,0,0,0,0,0,0,0,0,0,0.017999999999999988,0.02200000000000002,2.344,0
7079421,2,421,0.157,0.172,0.2,2.52,265,0.012,19,381,36.1,0.036,596,12.1,2.0,2.0,661.3,6.9,3,9,27.6,10,50,2.62,31.6,18.0,22.0,71.5,18.0,22.0,0,0,0,0,0,0,0,0,0,0,0,0,0,0,0,0,0,0,0,0,0,0,0,0,0,0,0.014999999999999986,0.028000000000000025,2.363,0
7080421,2,421,0.157,0.172,0.2,2.52,265,0.012,19,381,36.1,0.036,596,12.1,2.0,2.0,661.3,6.9,3,9,27.6,10,50,2.62,31.6,18.0,22.0,71.5,18.0,22.0,0,0,0,0,0,0,0,0,0,0,0,0,0,0,0,0,0,0,0,0,0,0,0,0,0,0,0.014999999999999986,0.028000000000000025,2.363,0
7081422,2,422,0.158,0.166,0.202,2.515,265,0.011,18,382,36.1,0.035,596,12.1,2.0,2.0,661.5,6.8,3,9,27.6,10,50,2.63,31.6,18.0,22.0,71.0,18.0,22.0,0,0,0,0,0,0,0,0,0,0,0,0,0,0,0,0,0,0,0,0,0,0,0,0,0,0,0.008000000000000007,0.036000000000000004,2.357,0
7082422,2,422,0.158,0.166,0.202,2.515,265,0.011,18,382,36.1,0.035,596,12.1,2.0,2.0,661.5,6.8,3,9,27.6,10,50,2.63,31.6,18.0,22.0,71.0,18.0,22.0,0,0,0,0,0,0,0,0,0,0,0,0,0,0,0,0,0,0,0,0,0,0,0,0,0,0,0.008000000000000007,0.036000000000000004,2.357,0
7083423,2,423,0.158,0.166,0.19,2.51,265,0.01,18,382,36.1,0.034,595,12.1,2.0,2.0,661.5,6.8,3,9,27.6,10,50,2.63,31.6,18.0,22.0,71.0,18.0,22.0,0,0,0,0,0,0,0,0,0,0,0,0,0,0,0,0,0,0,0,0,0,0,0,0,0,0,0.008000000000000007,0.023999999999999994,2.352,0
7084423,2,423,0.158,0.166,0.19,2.51,265,0.01,18,382,36.1,0.034,595,12.1,2.0,2.0,661.5,6.8,3,9,27.6,10,50,2.63,31.6,18.0,22.0,71.0,18.0,22.0,0,0,0,0,0,0,0,0,0,0,0,0,0,0,0,0,0,0,0,0,0,0,0,0,0,0,0.008000000000000007,0.023999999999999994,2.352,0
7085424,2,424,0.156,0.164,0.202,2.524,265,0.01,19,382,36.2,0.033,595,12.1,2.0,2.0,662.0,7.1,3,9,27.6,10,50,2.62,31.8,18.0,22.0,70.6,18.0,22.0,0,0,0,0,0,0,0,0,0,0,0,0,0,0,0,0,0,0,0,0,0,0,0,0,0,0,0.008000000000000007,0.038000000000000006,2.368,0
7086424,2,424,0.156,0.164,0.202,2.524,265,0.01,19,382,36.2,0.033,595,12.1,2.0,2.0,662.0,7.1,3,9,27.6,10,50,2.62,31.8,18.0,22.0,70.6,18.0,22.0,0,0,0,0,0,0,0,0,0,0,0,0,0,0,0,0,0,0,0,0,0,0,0,0,0,0,0.008000000000000007,0.038000000000000006,2.368,0
7087425,2,425,0.154,0.173,0.192,2.509,265,0.012,18,384,36.0,0.042,596,12.1,2.0,2.0,662.4,6.8,3,9,27.7,10,50,2.64,31.9,18.0,22.0,70.3,18.0,22.0,1,0,0,0,0,0,0,0,0,0,0,0,0,0,0,0,0,0,0,0,0,0,0,0,0,0,0.01899999999999999,0.019000000000000017,2.355,1
7088425,2,425,0.154,0.173,0.192,2.509,265,0.012,18,384,36.0,0.042,596,12.1,2.0,2.0,662.4,6.8,3,9,27.7,10,50,2.64,31.9,18.0,22.0,70.3,18.0,22.0,1,0,0,0,0,0,0,0,0,0,0,0,0,0,0,0,0,0,0,0,0,0,0,0,0,0,0.01899999999999999,0.019000000000000017,2.355,1
7089426,2,426,0.15,0.174,0.204,2.524,265,0.012,18,384,36.1,0.033,595,12.1,2.0,2.0,662.4,6.8,3,9,27.7,10,50,2.64,31.9,18.0,22.0,70.3,18.0,22.0,0,0,0,0,0,0,0,0,0,0,0,0,0,0,0,0,0,0,0,0,0,0,0,0,0,0,0.023999999999999994,0.03,2.374,0
7090426,2,426,0.15,0.174,0.204,2.524,265,0.012,18,384,36.1,0.033,595,12.1,2.0,2.0,662.4,6.8,3,9,27.7,10,50,2.64,31.9,18.0,22.0,70.3,18.0,22.0,0,0,0,0,0,0,0,0,0,0,0,0,0,0,0,0,0,0,0,0,0,0,0,0,0,0,0.023999999999999994,0.03,2.374,0
7091427,2,427,0.154,0.172,0.204,2.529,265,0.012,17,384,36.1,0.036,595,12.1,2.0,2.0,662.8,6.8,3,9,27.7,10,50,2.64,32.0,18.0,22.0,70.0,18.0,22.0,0,0,0,0,0,0,0,0,0,0,0,0,0,0,0,0,0,0,0,0,0,0,0,0,0,0,0.017999999999999988,0.032,2.375,0
7092427,2,427,0.154,0.172,0.204,2.529,265,0.012,17,384,36.1,0.036,595,12.1,2.0,2.0,662.8,6.8,3,9,27.7,10,50,2.64,32.0,18.0,22.0,70.0,18.0,22.0,0,0,0,0,0,0,0,0,0,0,0,0,0,0,0,0,0,0,0,0,0,0,0,0,0,0,0.017999999999999988,0.032,2.375,0
7093428,2,428,0.15,0.166,0.2,2.521,265,0.011,18,386,36.1,0.035,595,12.2,2.0,2.0,662.8,6.8,3,9,27.7,10,50,2.64,32.0,18.0,22.0,70.0,18.0,22.0,0,0,0,0,0,0,0,0,0,0,0,0,0,0,0,0,1,0,0,0,0,0,0,0,0,0,0.016000000000000014,0.034,2.371,1
7094428,2,428,0.15,0.166,0.2,2.521,265,0.011,18,386,36.1,0.035,595,12.2,2.0,2.0,662.8,6.8,3,9,27.7,10,50,2.64,32.0,18.0,22.0,70.0,18.0,22.0,0,0,0,0,0,0,0,0,0,0,0,0,0,0,0,0,1,0,0,0,0,0,0,0,0,0,0.016000000000000014,0.034,2.371,1
7095429,2,429,0.144,0.174,0.204,2.521,265,0.012,19,386,36.2,0.033,596,12.2,2.0,2.0,663.4,7.1,3,9,27.6,10,50,2.63,32.0,18.0,22.0,69.7,18.0,22.0,0,0,0,1,0,0,0,0,0,0,0,0,0,0,0,0,0,0,0,0,0,0,0,0,0,0,0.03,0.03,2.377,1
7096429,2,429,0.144,0.174,0.204,2.521,265,0.012,19,386,36.2,0.033,596,12.2,2.0,2.0,663.4,7.1,3,9,27.6,10,50,2.63,32.0,18.0,22.0,69.7,18.0,22.0,0,0,0,1,0,0,0,0,0,0,0,0,0,0,0,0,0,0,0,0,0,0,0,0,0,0,0.03,0.03,2.377,1
7097430,2,430,0.146,0.166,0.202,2.535,264,0.012,18,373,36.2,0.036,595,12.1,2.0,2.0,663.9,6.8,3,9,27.6,10,50,2.63,32.0,18.0,22.0,69.6,18.0,22.0,0,0,0,0,0,0,0,0,0,0,0,0,0,0,0,0,0,0,0,0,0,0,0,0,0,0,0.020000000000000018,0.036000000000000004,2.3890000000000002,0
7098430,2,430,0.146,0.166,0.202,2.535,264,0.012,18,373,36.2,0.036,595,12.1,2.0,2.0,663.9,6.8,3,9,27.6,10,50,2.63,32.0,18.0,22.0,69.6,18.0,22.0,0,0,0,0,0,0,0,0,0,0,0,0,0,0,0,0,0,0,0,0,0,0,0,0,0,0,0.020000000000000018,0.036000000000000004,2.3890000000000002,0
7099431,2,431,0.158,0.166,0.206,2.529,264,0.011,18,363,36.2,0.035,595,12.1,2.0,2.0,663.9,6.8,3,9,27.6,10,50,2.63,32.0,18.0,22.0,69.6,18.0,22.0,0,0,0,0,0,0,0,0,0,0,0,0,0,0,0,0,0,0,0,0,0,0,0,0,0,0,0.008000000000000007,0.03999999999999998,2.371,0
7100431,2,431,0.158,0.166,0.206,2.529,264,0.011,18,363,36.2,0.035,595,12.1,2.0,2.0,663.9,6.8,3,9,27.6,10,50,2.63,32.0,18.0,22.0,69.6,18.0,22.0,0,0,0,0,0,0,0,0,0,0,0,0,0,0,0,0,0,0,0,0,0,0,0,0,0,0,0.008000000000000007,0.03999999999999998,2.371,0
7101432,2,432,0.154,0.17,0.2,2.504,265,0.011,18,357,36.2,0.035,596,12.1,2.0,2.0,664.5,6.9,3,9,27.6,10,50,2.63,32.0,18.0,22.0,69.5,18.0,22.0,0,0,0,0,0,0,0,0,0,0,0,0,0,0,0,0,0,0,0,0,0,0,0,0,0,0,0.016000000000000014,0.03,2.35,0
7102432,2,432,0.154,0.17,0.2,2.504,265,0.011,18,357,36.2,0.035,596,12.1,2.0,2.0,664.5,6.9,3,9,27.6,10,50,2.63,32.0,18.0,22.0,69.5,18.0,22.0,0,0,0,0,0,0,0,0,0,0,0,0,0,0,0,0,0,0,0,0,0,0,0,0,0,0,0.016000000000000014,0.03,2.35,0
7103433,2,433,0.148,0.166,0.202,2.512,265,0.01,18,357,36.1,0.033,595,12.2,2.0,2.0,664.5,6.9,3,9,27.6,10,50,2.63,32.0,18.0,22.0,69.5,18.0,22.0,0,0,0,0,0,0,0,0,0,0,0,0,0,0,0,0,0,0,0,0,0,0,0,0,0,0,0.018000000000000016,0.036000000000000004,2.364,0
7104433,2,433,0.148,0.166,0.202,2.512,265,0.01,18,357,36.1,0.033,595,12.2,2.0,2.0,664.5,6.9,3,9,27.6,10,50,2.63,32.0,18.0,22.0,69.5,18.0,22.0,0,0,0,0,0,0,0,0,0,0,0,0,0,0,0,0,0,0,0,0,0,0,0,0,0,0,0.018000000000000016,0.036000000000000004,2.364,0
7105434,2,434,0.15,0.168,0.198,2.522,265,0.012,17,359,36.1,0.042,595,12.1,2.0,2.0,664.9,6.9,3,9,27.6,10,50,2.61,32.0,18.0,22.0,69.5,18.0,22.0,1,0,0,0,0,0,0,0,0,0,0,0,0,0,0,0,0,0,0,0,0,0,0,0,0,0,0.018000000000000016,0.03,2.372,1
7106434,2,434,0.15,0.168,0.198,2.522,265,0.012,17,359,36.1,0.042,595,12.1,2.0,2.0,664.9,6.9,3,9,27.6,10,50,2.61,32.0,18.0,22.0,69.5,18.0,22.0,1,0,0,0,0,0,0,0,0,0,0,0,0,0,0,0,0,0,0,0,0,0,0,0,0,0,0.018000000000000016,0.03,2.372,1
7107435,2,435,0.152,0.172,0.205,2.515,264,0.01,18,359,36.0,0.034,595,12.1,2.0,2.0,665.4,6.8,3,9,27.7,10,50,2.63,32.0,18.0,22.0,69.5,18.0,22.0,0,0,0,0,0,0,0,0,0,0,0,0,0,0,0,0,0,0,0,0,0,0,0,0,0,0,0.01999999999999999,0.033,2.363,0
7108435,2,435,0.152,0.172,0.205,2.515,264,0.01,18,359,36.0,0.034,595,12.1,2.0,2.0,665.4,6.8,3,9,27.7,10,50,2.63,32.0,18.0,22.0,69.5,18.0,22.0,0,0,0,0,0,0,0,0,0,0,0,0,0,0,0,0,0,0,0,0,0,0,0,0,0,0,0.01999999999999999,0.033,2.363,0
7109436,2,436,0.158,0.166,0.192,2.508,265,0.012,19,359,36.1,0.034,596,12.1,2.0,2.0,665.4,6.8,3,9,27.7,10,50,2.63,32.0,18.0,22.0,69.5,18.0,22.0,0,0,0,0,0,0,0,0,0,0,0,0,0,0,0,0,0,0,0,0,0,0,0,0,0,0,0.008000000000000007,0.025999999999999995,2.35,0
7110436,2,436,0.158,0.166,0.192,2.508,265,0.012,19,359,36.1,0.034,596,12.1,2.0,2.0,665.4,6.8,3,9,27.7,10,50,2.63,32.0,18.0,22.0,69.5,18.0,22.0,0,0,0,0,0,0,0,0,0,0,0,0,0,0,0,0,0,0,0,0,0,0,0,0,0,0,0.008000000000000007,0.025999999999999995,2.35,0
7111437,2,437,0.152,0.172,0.202,2.489,265,0.012,18,346,36.1,0.035,596,12.1,2.0,2.0,665.5,7.0,3,9,27.7,10,50,2.63,32.0,18.0,22.0,69.3,18.0,22.0,0,0,0,0,0,0,0,0,0,0,0,0,0,0,0,0,0,0,0,0,0,0,0,0,0,0,0.01999999999999999,0.030000000000000027,2.3369999999999997,0
7112437,2,437,0.152,0.172,0.202,2.489,265,0.012,18,346,36.1,0.035,596,12.1,2.0,2.0,665.5,7.0,3,9,27.7,10,50,2.63,32.0,18.0,22.0,69.3,18.0,22.0,0,0,0,0,0,0,0,0,0,0,0,0,0,0,0,0,0,0,0,0,0,0,0,0,0,0,0.01999999999999999,0.030000000000000027,2.3369999999999997,0
7113438,2,438,0.148,0.171,0.212,2.501,264,0.009,19,346,36.2,0.033,595,12.1,2.0,2.0,665.5,7.0,3,9,27.7,10,50,2.63,32.0,18.0,22.0,69.3,18.0,22.0,0,0,0,1,0,0,0,0,0,0,0,0,0,0,0,0,0,0,0,0,0,0,0,0,0,0,0.02300000000000002,0.04099999999999998,2.3529999999999998,1
7114438,2,438,0.148,0.171,0.212,2.501,264,0.009,19,346,36.2,0.033,595,12.1,2.0,2.0,665.5,7.0,3,9,27.7,10,50,2.63,32.0,18.0,22.0,69.3,18.0,22.0,0,0,0,1,0,0,0,0,0,0,0,0,0,0,0,0,0,0,0,0,0,0,0,0,0,0,0.02300000000000002,0.04099999999999998,2.3529999999999998,1
7115439,2,439,0.158,0.164,0.196,2.514,265,0.011,18,346,36.1,0.035,595,12.1,2.0,2.0,665.9,6.8,3,9,27.7,10,50,2.62,32.0,18.0,22.0,69.1,18.0,22.0,0,0,0,0,0,0,0,0,0,0,0,0,0,0,0,0,0,0,0,0,0,0,0,0,0,0,0.006000000000000005,0.032,2.356,0
7116439,2,439,0.158,0.164,0.196,2.514,265,0.011,18,346,36.1,0.035,595,12.1,2.0,2.0,665.9,6.8,3,9,27.7,10,50,2.62,32.0,18.0,22.0,69.1,18.0,22.0,0,0,0,0,0,0,0,0,0,0,0,0,0,0,0,0,0,0,0,0,0,0,0,0,0,0,0.006000000000000005,0.032,2.356,0
7117440,2,440,0.16,0.174,0.197,2.532,265,0.012,18,354,36.2,0.036,595,12.2,2.0,2.0,666.3,7.0,3,9,27.7,10,50,2.61,32.0,18.0,22.0,69.0,18.0,22.0,0,0,0,0,0,0,0,0,0,0,0,0,0,0,0,0,0,0,0,0,0,0,0,0,0,0,0.013999999999999985,0.02300000000000002,2.372,0
7118440,2,440,0.16,0.174,0.197,2.532,265,0.012,18,354,36.2,0.036,595,12.2,2.0,2.0,666.3,7.0,3,9,27.7,10,50,2.61,32.0,18.0,22.0,69.0,18.0,22.0,0,0,0,0,0,0,0,0,0,0,0,0,0,0,0,0,0,0,0,0,0,0,0,0,0,0,0.013999999999999985,0.02300000000000002,2.372,0
7119441,2,441,0.16,0.166,0.21,2.519,264,0.012,19,355,36.1,0.036,595,12.1,2.0,2.0,666.3,7.0,3,9,27.7,10,50,2.61,32.0,18.0,22.0,69.0,18.0,22.0,0,0,0,1,0,0,0,0,0,0,0,0,0,0,0,0,0,0,0,0,0,0,0,0,0,0,0.006000000000000005,0.043999999999999984,2.359,1
7120441,2,441,0.16,0.166,0.21,2.519,264,0.012,19,355,36.1,0.036,595,12.1,2.0,2.0,666.3,7.0,3,9,27.7,10,50,2.61,32.0,18.0,22.0,69.0,18.0,22.0,0,0,0,1,0,0,0,0,0,0,0,0,0,0,0,0,0,0,0,0,0,0,0,0,0,0,0.006000000000000005,0.043999999999999984,2.359,1
7121442,2,442,0.154,0.174,0.206,2.528,265,0.012,18,355,36.1,0.035,596,12.1,2.0,2.0,666.4,6.8,3,9,27.7,10,50,2.6,32.0,18.0,22.0,68.9,18.0,22.0,0,0,0,0,0,0,0,0,0,0,0,0,0,0,0,0,0,0,0,0,0,0,0,0,0,0,0.01999999999999999,0.032,2.374,0
7122442,2,442,0.154,0.174,0.206,2.528,265,0.012,18,355,36.1,0.035,596,12.1,2.0,2.0,666.4,6.8,3,9,27.7,10,50,2.6,32.0,18.0,22.0,68.9,18.0,22.0,0,0,0,0,0,0,0,0,0,0,0,0,0,0,0,0,0,0,0,0,0,0,0,0,0,0,0.01999999999999999,0.032,2.374,0
7123443,2,443,0.155,0.165,0.203,2.537,264,0.012,17,355,36.1,0.041,595,12.1,2.0,2.0,666.4,6.8,3,9,27.7,10,50,2.6,32.0,18.0,22.0,68.9,18.0,22.0,0,0,0,0,0,0,0,0,0,0,0,0,0,0,0,0,0,0,0,0,0,0,0,0,0,0,0.010000000000000009,0.038000000000000006,2.382,0
7124443,2,443,0.155,0.165,0.203,2.537,264,0.012,17,355,36.1,0.041,595,12.1,2.0,2.0,666.4,6.8,3,9,27.7,10,50,2.6,32.0,18.0,22.0,68.9,18.0,22.0,0,0,0,0,0,0,0,0,0,0,0,0,0,0,0,0,0,0,0,0,0,0,0,0,0,0,0.010000000000000009,0.038000000000000006,2.382,0
7125444,2,444,0.16,0.168,0.192,2.512,265,0.012,18,357,36.1,0.042,596,12.1,2.0,2.0,666.5,6.9,3,9,27.7,10,50,2.61,32.0,18.0,22.0,69.0,18.0,22.0,1,0,0,0,0,0,0,0,0,0,0,0,0,0,0,0,0,0,0,0,0,0,0,0,0,0,0.008000000000000007,0.023999999999999994,2.352,1
7126444,2,444,0.16,0.168,0.192,2.512,265,0.012,18,357,36.1,0.042,596,12.1,2.0,2.0,666.5,6.9,3,9,27.7,10,50,2.61,32.0,18.0,22.0,69.0,18.0,22.0,1,0,0,0,0,0,0,0,0,0,0,0,0,0,0,0,0,0,0,0,0,0,0,0,0,0,0.008000000000000007,0.023999999999999994,2.352,1
7127445,2,445,0.152,0.174,0.198,2.523,265,0.012,18,357,36.0,0.036,595,12.1,2.0,2.0,667.1,7.0,3,9,27.7,10,50,2.61,32.0,18.0,22.0,69.0,18.0,22.0,0,0,0,0,0,0,0,0,0,0,0,0,0,0,0,0,0,0,0,0,0,0,0,0,0,0,0.021999999999999992,0.02400000000000002,2.371,0
7128445,2,445,0.152,0.174,0.198,2.523,265,0.012,18,357,36.0,0.036,595,12.1,2.0,2.0,667.1,7.0,3,9,27.7,10,50,2.61,32.0,18.0,22.0,69.0,18.0,22.0,0,0,0,0,0,0,0,0,0,0,0,0,0,0,0,0,0,0,0,0,0,0,0,0,0,0,0.021999999999999992,0.02400000000000002,2.371,0
7129446,2,446,0.152,0.174,0.198,2.523,265,0.012,18,357,36.0,0.036,595,12.1,2.0,2.0,667.1,7.0,3,9,27.7,10,50,2.61,32.0,18.0,22.0,69.0,18.0,22.0,0,0,0,0,0,0,0,0,0,0,0,0,0,0,0,0,0,0,0,0,0,0,0,0,0,0,0.021999999999999992,0.02400000000000002,2.371,0
7130446,2,446,0.152,0.174,0.198,2.523,265,0.012,18,357,36.0,0.036,595,12.1,2.0,2.0,667.1,7.0,3,9,27.7,10,50,2.61,32.0,18.0,22.0,69.0,18.0,22.0,0,0,0,0,0,0,0,0,0,0,0,0,0,0,0,0,0,0,0,0,0,0,0,0,0,0,0.021999999999999992,0.02400000000000002,2.371,0
7131447,2,447,0.16,0.166,0.206,2.509,265,0.011,18,357,36.1,0.034,596,12.1,2.0,2.0,667.5,6.8,3,9,27.7,10,50,2.63,32.0,18.0,22.0,69.1,18.0,22.0,0,0,0,0,0,0,0,0,0,0,0,0,0,0,0,0,0,0,0,0,0,0,0,0,0,0,0.006000000000000005,0.03999999999999998,2.3489999999999998,0
7132447,2,447,0.16,0.166,0.206,2.509,265,0.011,18,357,36.1,0.034,596,12.1,2.0,2.0,667.5,6.8,3,9,27.7,10,50,2.63,32.0,18.0,22.0,69.1,18.0,22.0,0,0,0,0,0,0,0,0,0,0,0,0,0,0,0,0,0,0,0,0,0,0,0,0,0,0,0.006000000000000005,0.03999999999999998,2.3489999999999998,0
7133448,2,448,0.158,0.166,0.202,2.508,265,0.011,17,357,36.1,0.035,596,12.1,2.0,2.0,667.5,6.8,3,9,27.7,10,50,2.63,32.0,18.0,22.0,69.1,18.0,22.0,0,0,0,1,0,0,0,0,0,0,0,0,0,0,0,0,0,0,0,0,0,0,0,0,0,0,0.008000000000000007,0.036000000000000004,2.35,1
7134448,2,448,0.158,0.166,0.202,2.508,265,0.011,17,357,36.1,0.035,596,12.1,2.0,2.0,667.5,6.8,3,9,27.7,10,50,2.63,32.0,18.0,22.0,69.1,18.0,22.0,0,0,0,1,0,0,0,0,0,0,0,0,0,0,0,0,0,0,0,0,0,0,0,0,0,0,0.008000000000000007,0.036000000000000004,2.35,1
7135449,2,449,0.16,0.172,0.2,2.536,264,0.011,16,357,36.1,0.041,595,12.1,2.0,2.0,667.6,7.0,3,9,27.7,10,50,2.64,32.0,18.0,22.0,69.0,18.0,22.0,0,0,0,0,0,0,0,0,0,0,0,0,0,0,0,0,0,0,0,0,0,0,0,0,0,0,0.011999999999999983,0.028000000000000025,2.376,0
7136449,2,449,0.16,0.172,0.2,2.536,264,0.011,16,357,36.1,0.041,595,12.1,2.0,2.0,667.6,7.0,3,9,27.7,10,50,2.64,32.0,18.0,22.0,69.0,18.0,22.0,0,0,0,0,0,0,0,0,0,0,0,0,0,0,0,0,0,0,0,0,0,0,0,0,0,0,0.011999999999999983,0.028000000000000025,2.376,0
7137450,2,450,0.16,0.166,0.197,2.515,265,0.012,17,359,36.2,0.041,595,12.1,2.0,2.0,668.2,6.8,3,9,27.7,10,50,2.62,32.1,18.0,22.0,68.9,18.0,22.0,0,0,0,0,0,0,0,0,0,0,0,0,0,0,0,0,0,0,0,0,0,0,0,0,0,0,0.006000000000000005,0.031,2.355,0
7138450,2,450,0.16,0.166,0.197,2.515,265,0.012,17,359,36.2,0.041,595,12.1,2.0,2.0,668.2,6.8,3,9,27.7,10,50,2.62,32.1,18.0,22.0,68.9,18.0,22.0,0,0,0,0,0,0,0,0,0,0,0,0,0,0,0,0,0,0,0,0,0,0,0,0,0,0,0.006000000000000005,0.031,2.355,0
7139451,2,451,0.157,0.176,0.204,2.512,264,0.012,17,359,36.1,0.035,595,12.1,2.0,2.0,668.2,6.8,3,9,27.7,10,50,2.62,32.1,18.0,22.0,68.9,18.0,22.0,1,0,0,0,0,0,0,0,0,0,0,0,0,0,0,0,0,0,0,0,0,0,0,0,0,0,0.01899999999999999,0.027999999999999997,2.355,1
7140451,2,451,0.157,0.176,0.204,2.512,264,0.012,17,359,36.1,0.035,595,12.1,2.0,2.0,668.2,6.8,3,9,27.7,10,50,2.62,32.1,18.0,22.0,68.9,18.0,22.0,1,0,0,0,0,0,0,0,0,0,0,0,0,0,0,0,0,0,0,0,0,0,0,0,0,0,0.01899999999999999,0.027999999999999997,2.355,1
7141452,2,452,0.148,0.168,0.21,2.509,265,0.012,17,354,36.1,0.041,595,12.1,2.0,2.0,668.6,6.9,3,9,27.7,10,50,2.62,32.1,18.0,22.0,68.8,18.0,22.0,0,0,0,0,0,0,0,0,0,0,0,0,0,0,0,0,0,0,0,0,0,0,0,0,0,0,0.020000000000000018,0.04199999999999998,2.3609999999999998,0
7142452,2,452,0.148,0.168,0.21,2.509,265,0.012,17,354,36.1,0.041,595,12.1,2.0,2.0,668.6,6.9,3,9,27.7,10,50,2.62,32.1,18.0,22.0,68.8,18.0,22.0,0,0,0,0,0,0,0,0,0,0,0,0,0,0,0,0,0,0,0,0,0,0,0,0,0,0,0.020000000000000018,0.04199999999999998,2.3609999999999998,0
7143453,2,453,0.158,0.166,0.204,2.528,265,0.009,17,354,36.1,0.036,596,12.1,2.0,2.0,668.6,6.9,3,9,27.7,10,50,2.62,32.1,18.0,22.0,68.8,18.0,22.0,0,0,0,0,0,0,0,0,0,0,0,0,0,1,0,0,0,0,0,0,0,0,0,0,0,0,0.008000000000000007,0.03799999999999998,2.37,1
7144453,2,453,0.158,0.166,0.204,2.528,265,0.009,17,354,36.1,0.036,596,12.1,2.0,2.0,668.6,6.9,3,9,27.7,10,50,2.62,32.1,18.0,22.0,68.8,18.0,22.0,0,0,0,0,0,0,0,0,0,0,0,0,0,1,0,0,0,0,0,0,0,0,0,0,0,0,0.008000000000000007,0.03799999999999998,2.37,1
7145454,2,454,0.15,0.168,0.2,2.534,264,0.01,16,354,36.1,0.035,595,12.1,2.0,2.0,668.6,6.9,3,9,27.7,10,50,2.61,32.1,18.0,22.0,68.7,18.0,22.0,0,0,0,0,0,0,0,0,0,0,0,0,0,0,0,0,0,0,0,0,0,0,0,0,0,0,0.018000000000000016,0.032,2.384,0
7146454,2,454,0.15,0.168,0.2,2.534,264,0.01,16,354,36.1,0.035,595,12.1,2.0,2.0,668.6,6.9,3,9,27.7,10,50,2.61,32.1,18.0,22.0,68.7,18.0,22.0,0,0,0,0,0,0,0,0,0,0,0,0,0,0,0,0,0,0,0,0,0,0,0,0,0,0,0.018000000000000016,0.032,2.384,0
7147455,2,455,0.158,0.174,0.204,2.509,265,0.011,17,366,36.1,0.042,595,12.1,2.0,2.0,668.7,6.8,3,9,27.7,10,50,2.63,32.1,18.0,22.0,68.6,18.0,22.0,0,0,0,0,0,0,0,0,0,0,0,0,0,0,0,0,0,0,0,0,0,0,0,0,0,0,0.015999999999999986,0.03,2.351,0
7148455,2,455,0.158,0.174,0.204,2.509,265,0.011,17,366,36.1,0.042,595,12.1,2.0,2.0,668.7,6.8,3,9,27.7,10,50,2.63,32.1,18.0,22.0,68.6,18.0,22.0,0,0,0,0,0,0,0,0,0,0,0,0,0,0,0,0,0,0,0,0,0,0,0,0,0,0,0.015999999999999986,0.03,2.351,0
7149456,2,456,0.158,0.166,0.204,2.542,265,0.01,16,366,36.1,0.034,595,12.1,2.0,2.0,668.7,6.8,3,9,27.7,10,50,2.63,32.1,18.0,22.0,68.6,18.0,22.0,0,0,0,0,0,0,0,0,0,0,0,0,0,0,0,0,0,0,0,0,0,0,0,0,0,0,0.008000000000000007,0.03799999999999998,2.384,0
7150456,2,456,0.158,0.166,0.204,2.542,265,0.01,16,366,36.1,0.034,595,12.1,2.0,2.0,668.7,6.8,3,9,27.7,10,50,2.63,32.1,18.0,22.0,68.6,18.0,22.0,0,0,0,0,0,0,0,0,0,0,0,0,0,0,0,0,0,0,0,0,0,0,0,0,0,0,0.008000000000000007,0.03799999999999998,2.384,0
7151457,2,457,0.15,0.164,0.2,2.521,265,0.01,19,366,36.1,0.033,596,12.1,2.0,2.0,668.9,7.0,3,9,27.7,10,50,2.62,32.1,18.0,22.0,68.6,18.0,22.0,1,0,0,0,0,0,0,0,0,0,0,0,0,0,0,0,0,0,0,0,0,0,0,0,0,0,0.014000000000000012,0.036000000000000004,2.371,1
7152457,2,457,0.15,0.164,0.2,2.521,265,0.01,19,366,36.1,0.033,596,12.1,2.0,2.0,668.9,7.0,3,9,27.7,10,50,2.62,32.1,18.0,22.0,68.6,18.0,22.0,1,0,0,0,0,0,0,0,0,0,0,0,0,0,0,0,0,0,0,0,0,0,0,0,0,0,0.014000000000000012,0.036000000000000004,2.371,1
7153458,2,458,0.158,0.172,0.198,2.53,264,0.009,18,361,36.1,0.035,595,12.1,2.0,2.0,668.9,7.0,3,9,27.7,10,50,2.62,32.1,18.0,22.0,68.6,18.0,22.0,0,0,0,0,0,0,0,0,0,0,0,0,0,0,0,0,0,0,0,0,0,0,0,0,0,0,0.013999999999999985,0.026000000000000023,2.372,0
7154458,2,458,0.158,0.172,0.198,2.53,264,0.009,18,361,36.1,0.035,595,12.1,2.0,2.0,668.9,7.0,3,9,27.7,10,50,2.62,32.1,18.0,22.0,68.6,18.0,22.0,0,0,0,0,0,0,0,0,0,0,0,0,0,0,0,0,0,0,0,0,0,0,0,0,0,0,0.013999999999999985,0.026000000000000023,2.372,0
7155459,2,459,0.152,0.174,0.206,2.519,265,0.012,18,359,36.1,0.035,595,12.1,2.0,2.0,668.8,6.8,3,9,27.7,10,50,2.61,32.1,18.0,22.0,68.5,18.0,22.0,0,0,0,0,0,0,0,0,0,0,0,0,0,0,0,0,0,0,0,0,0,0,0,0,0,0,0.021999999999999992,0.032,2.367,0
7156459,2,459,0.152,0.174,0.206,2.519,265,0.012,18,359,36.1,0.035,595,12.1,2.0,2.0,668.8,6.8,3,9,27.7,10,50,2.61,32.1,18.0,22.0,68.5,18.0,22.0,0,0,0,0,0,0,0,0,0,0,0,0,0,0,0,0,0,0,0,0,0,0,0,0,0,0,0.021999999999999992,0.032,2.367,0
7157460,2,460,0.156,0.164,0.206,2.522,265,0.012,18,361,36.0,0.034,595,12.1,2.0,2.0,668.5,7.0,3,9,27.7,10,50,2.64,32.1,18.0,22.0,68.5,18.0,22.0,0,0,0,0,0,0,0,0,0,0,0,0,0,0,0,0,0,0,0,0,0,0,0,0,0,0,0.008000000000000007,0.04199999999999998,2.3659999999999997,0
7158460,2,460,0.156,0.164,0.206,2.522,265,0.012,18,361,36.0,0.034,595,12.1,2.0,2.0,668.5,7.0,3,9,27.7,10,50,2.64,32.1,18.0,22.0,68.5,18.0,22.0,0,0,0,0,0,0,0,0,0,0,0,0,0,0,0,0,0,0,0,0,0,0,0,0,0,0,0.008000000000000007,0.04199999999999998,2.3659999999999997,0
7159461,2,461,0.156,0.164,0.206,2.522,265,0.012,18,361,36.0,0.034,595,12.1,2.0,2.0,668.5,7.0,3,9,27.7,10,50,2.64,32.1,18.0,22.0,68.5,18.0,22.0,0,0,0,0,0,0,0,0,0,0,0,0,0,0,0,0,0,0,0,0,0,0,0,0,0,0,0.008000000000000007,0.04199999999999998,2.3659999999999997,0
7160461,2,461,0.156,0.164,0.206,2.522,265,0.012,18,361,36.0,0.034,595,12.1,2.0,2.0,668.5,7.0,3,9,27.7,10,50,2.64,32.1,18.0,22.0,68.5,18.0,22.0,0,0,0,0,0,0,0,0,0,0,0,0,0,0,0,0,0,0,0,0,0,0,0,0,0,0,0.008000000000000007,0.04199999999999998,2.3659999999999997,0
7161462,2,462,0.16,0.164,0.192,2.526,265,0.012,16,350,36.1,0.041,596,12.1,2.0,2.0,667.5,6.9,3,9,27.7,10,50,2.63,32.1,18.0,22.0,68.6,18.0,22.0,0,0,0,0,0,0,0,0,0,0,0,0,0,0,0,0,0,0,0,0,0,0,0,0,0,0,0.0040000000000000036,0.027999999999999997,2.3659999999999997,0
7162462,2,462,0.16,0.164,0.192,2.526,265,0.012,16,350,36.1,0.041,596,12.1,2.0,2.0,667.5,6.9,3,9,27.7,10,50,2.63,32.1,18.0,22.0,68.6,18.0,22.0,0,0,0,0,0,0,0,0,0,0,0,0,0,0,0,0,0,0,0,0,0,0,0,0,0,0,0.0040000000000000036,0.027999999999999997,2.3659999999999997,0
7163463,2,463,0.144,0.178,0.2,2.534,265,0.012,16,352,36.1,0.041,596,12.1,2.0,2.0,667.5,6.9,3,9,27.7,10,50,2.63,32.1,18.0,22.0,68.6,18.0,22.0,0,0,0,0,0,0,0,0,0,0,0,0,0,0,0,0,0,0,0,0,0,0,0,0,0,0,0.034,0.02200000000000002,2.3899999999999997,0
7164463,2,463,0.144,0.178,0.2,2.534,265,0.012,16,352,36.1,0.041,596,12.1,2.0,2.0,667.5,6.9,3,9,27.7,10,50,2.63,32.1,18.0,22.0,68.6,18.0,22.0,0,0,0,0,0,0,0,0,0,0,0,0,0,0,0,0,0,0,0,0,0,0,0,0,0,0,0.034,0.02200000000000002,2.3899999999999997,0
7165464,2,464,0.156,0.166,0.202,2.511,265,0.012,16,364,36.1,0.034,596,12.1,2.0,2.0,666.1,6.9,3,9,27.7,10,50,2.64,32.0,18.0,22.0,68.4,18.0,22.0,1,0,0,0,0,0,0,0,0,0,0,0,0,0,0,0,0,0,0,0,0,0,0,0,0,0,0.010000000000000009,0.036000000000000004,2.355,1
7166464,2,464,0.156,0.166,0.202,2.511,265,0.012,16,364,36.1,0.034,596,12.1,2.0,2.0,666.1,6.9,3,9,27.7,10,50,2.64,32.0,18.0,22.0,68.4,18.0,22.0,1,0,0,0,0,0,0,0,0,0,0,0,0,0,0,0,0,0,0,0,0,0,0,0,0,0,0.010000000000000009,0.036000000000000004,2.355,1
7167465,2,465,0.158,0.165,0.208,2.54,265,0.011,16,363,36.1,0.036,595,12.1,2.0,2.0,664.8,7.0,3,9,27.7,10,50,2.65,32.0,18.0,22.0,68.4,18.0,22.0,0,0,0,0,0,0,0,0,0,0,0,0,0,0,0,0,0,0,0,0,0,0,0,0,0,0,0.007000000000000006,0.04299999999999998,2.382,0
7168465,2,465,0.158,0.165,0.208,2.54,265,0.011,16,363,36.1,0.036,595,12.1,2.0,2.0,664.8,7.0,3,9,27.7,10,50,2.65,32.0,18.0,22.0,68.4,18.0,22.0,0,0,0,0,0,0,0,0,0,0,0,0,0,0,0,0,0,0,0,0,0,0,0,0,0,0,0.007000000000000006,0.04299999999999998,2.382,0
7169466,2,466,0.158,0.17,0.214,2.515,265,0.012,17,364,36.0,0.036,596,12.1,2.0,2.0,664.8,7.0,3,9,27.7,10,50,2.65,32.0,18.0,22.0,68.4,18.0,22.0,0,0,0,0,0,0,0,0,0,0,0,0,0,0,0,0,0,0,0,0,0,0,0,0,0,0,0.01200000000000001,0.043999999999999984,2.357,0
7170466,2,466,0.158,0.17,0.214,2.515,265,0.012,17,364,36.0,0.036,596,12.1,2.0,2.0,664.8,7.0,3,9,27.7,10,50,2.65,32.0,18.0,22.0,68.4,18.0,22.0,0,0,0,0,0,0,0,0,0,0,0,0,0,0,0,0,0,0,0,0,0,0,0,0,0,0,0.01200000000000001,0.043999999999999984,2.357,0
7171467,2,467,0.142,0.164,0.198,2.53,265,0.012,17,354,36.0,0.035,595,12.1,2.0,2.0,663.3,6.8,3,9,27.7,10,50,2.63,32.0,18.0,22.0,68.4,18.0,22.0,0,0,0,0,0,0,0,0,0,0,0,0,0,0,0,0,0,0,0,0,0,0,0,0,0,0,0.02200000000000002,0.034,2.388,0
7172467,2,467,0.142,0.164,0.198,2.53,265,0.012,17,354,36.0,0.035,595,12.1,2.0,2.0,663.3,6.8,3,9,27.7,10,50,2.63,32.0,18.0,22.0,68.4,18.0,22.0,0,0,0,0,0,0,0,0,0,0,0,0,0,0,0,0,0,0,0,0,0,0,0,0,0,0,0.02200000000000002,0.034,2.388,0
7173468,2,468,0.158,0.166,0.194,2.519,265,0.012,16,355,36.1,0.042,596,12.1,2.0,2.0,663.3,6.8,3,9,27.7,10,50,2.63,32.0,18.0,22.0,68.4,18.0,22.0,0,0,0,0,0,0,0,0,0,0,0,0,0,0,0,0,0,0,0,0,0,0,0,0,0,0,0.008000000000000007,0.027999999999999997,2.361,0
7174468,2,468,0.158,0.166,0.194,2.519,265,0.012,16,355,36.1,0.042,596,12.1,2.0,2.0,663.3,6.8,3,9,27.7,10,50,2.63,32.0,18.0,22.0,68.4,18.0,22.0,0,0,0,0,0,0,0,0,0,0,0,0,0,0,0,0,0,0,0,0,0,0,0,0,0,0,0.008000000000000007,0.027999999999999997,2.361,0
7175469,2,469,0.144,0.163,0.206,2.524,265,0.012,16,354,36.0,0.036,595,12.1,2.0,2.0,662.0,6.9,3,9,27.7,10,50,2.64,32.0,18.0,22.0,68.5,18.0,22.0,1,0,0,0,0,0,0,0,0,0,0,0,0,1,0,0,0,0,0,0,0,0,0,0,0,0,0.019000000000000017,0.04299999999999998,2.38,1
7176469,2,469,0.144,0.163,0.206,2.524,265,0.012,16,354,36.0,0.036,595,12.1,2.0,2.0,662.0,6.9,3,9,27.7,10,50,2.64,32.0,18.0,22.0,68.5,18.0,22.0,1,0,0,0,0,0,0,0,0,0,0,0,0,1,0,0,0,0,0,0,0,0,0,0,0,0,0.019000000000000017,0.04299999999999998,2.38,1
7177470,2,470,0.148,0.178,0.202,2.54,265,0.012,17,354,36.1,0.036,596,12.1,2.0,2.0,661.1,6.8,3,9,27.7,10,50,2.64,32.0,18.0,22.0,68.5,18.0,22.0,0,0,0,0,0,0,0,0,0,0,0,0,0,0,0,0,0,0,0,0,0,0,0,0,0,0,0.03,0.02400000000000002,2.392,0
7178470,2,470,0.148,0.178,0.202,2.54,265,0.012,17,354,36.1,0.036,596,12.1,2.0,2.0,661.1,6.8,3,9,27.7,10,50,2.64,32.0,18.0,22.0,68.5,18.0,22.0,0,0,0,0,0,0,0,0,0,0,0,0,0,0,0,0,0,0,0,0,0,0,0,0,0,0,0.03,0.02400000000000002,2.392,0
7179471,2,471,0.148,0.178,0.202,2.54,265,0.012,17,354,36.1,0.036,596,12.1,2.0,2.0,661.1,6.8,3,9,27.7,10,50,2.64,32.0,18.0,22.0,68.5,18.0,22.0,0,0,0,0,0,0,0,0,0,0,0,0,0,0,0,0,0,0,0,0,0,0,0,0,0,0,0.03,0.02400000000000002,2.392,0
