Repository: heeso0908/hotsix

# 🏭 HotSix — 다이캐스팅 공정 데이터 기반 품질 예측 프로젝트

> 공정 변수 이상 패턴 감지를 통한 불량 발생 사전 경보 시스템

## 📌 프로젝트 개요

다이캐스팅(Die-casting)은 용융 금속을 금형에 고압으로 주입하여 정밀한 제품을 대량 생산하는 공정입니다.

본 프로젝트는 다이캐스팅 설비에서 매 Shot마다 자동으로 수집되는 **공정 변수(주조 압력, 금형 온도, 주입 속도 등)** 및 **센서 데이터(온도, 압력 등)** 를 분석하여, 불량 여부를 사전에 예측하는 머신러닝 기반 품질 예측 시스템을 구축합니다.

### 배경 — 왜 필요한가?

현재 다이캐스팅 현장에서는 미성형, 박리, 기공 등의 불량이 발생해도 **육안 검사에 의존**하여 다음과 같은 문제가 있습니다.

- 판정 기준의 주관성과 검사 속도 한계로 생산성 저하
- 불량 발생 원인 추적이 어려워 공정 개선 및 재발 방지 대책 부족
- 공정 데이터와 품질 검사를 효과적으로 연계하지 못해 실시간 품질 관리 미흡

이를 해결하기 위해 머신러닝 기반의 불량 자동 감지 및 조기 경보 시스템을 개발합니다.

File: notebooks/김희선/product_type_1.csv (part 1 of 27)
Id,Product_Type,Shot,Velocity_1,Velocity_2,Velocity_3,High_Velocity,Cylinder_Pressure,Rapid_Rise_Time,Biscuit_Thickness,Clamping_Force,Cycle_Time,Pressure_Rise_Time,Casting_Pressure,Spray_Time,Spray_1_Time,Spray_2_Time,Melting_Furnace_Temp,Air_Pressure,Air_Pressure_Min,Air_Pressure_Max,Coolant_Temp,Coolant_Temp_Min,Coolant_Temp_Max,Coolant_Pressure,Factory_Temp,Factory_Temp_Min,Factory_Temp_Max,Factory_Humidity,Factory_Humidity_Min,Factory_Humidity_Max,Short_Shot_1,Bubble_1,Exfoliation_1,Blow_Hole_1,Stain_1,Dent_1,Deformation_1,Contamination_1,Impurity_1,Crack_1,Scratch_1,Buring_Mark_1,Inclusions_1,Short_Shot_2,Bubble_2,Exfoliation_2,Blow_Hole_2,Stain_2,Dent_2,Deformation_2,Contamination_2,Impurity_2,Crack_2,Scratch_2,Buring_Mark_2,Inclusions_2,Vel_1_2_Diff,Vel_2_3_Diff,Vel_Total_Range,Any_Defect
1,1,1,0.144,0.17,0.188,2.134,214,0.008,10,258,20.7,0.044,1037,7.8,0.7,0.8,695.0,6.3,3,9,26.0,10,50,2.71,32.9,18.0,22.0,58.4,18.0,22.0,0,0,0,0,0,0,0,0,0,0,0,0,0,0,0,0,0,0,0,0,0,0,0,0,0,0,0.026000000000000023,0.017999999999999988,0.04400000000000001,0
1002,1,2,0.144,0.17,0.182,2.124,217,0.008,11,257,20.7,0.044,1052,7.8,0.7,0.8,696.4,6.3,3,9,26.1,10,50,2.69,32.9,18.0,22.0,58.2,18.0,22.0,0,0,0,0,0,0,0,0,0,0,0,0,0,0,0,0,0,0,0,0,0,0,0,0,0,0,0.026000000000000023,0.011999999999999983,0.038000000000000006,0
2003,1,3,0.144,0.17,0.182,2.116,214,0.008,11,257,20.8,0.041,1037,7.8,0.7,0.8,696.4,6.3,3,9,26.1,10,50,2.69,32.9,18.0,22.0,58.2,18.0,22.0,0,0,0,0,0,0,0,0,0,0,0,0,0,0,0,0,0,0,0,0,0,0,0,0,0,0,0.026000000000000023,0.011999999999999983,0.038000000000000006,0
3004,1,4,0.144,0.17,0.182,2.137,217,0.008,11,257,20.7,0.043,1051,7.8,0.7,0.8,696.4,6.3,3,9,26.1,10,50,2.69,32.9,18.0,22.0,58.2,18.0,22.0,0,0,1,0,0,0,0,0,0,0,0,0,0,0,0,0,0,0,0,0,0,0,0,0,0,0,0.026000000000000023,0.011999999999999983,0.038000000000000006,1
4005,1,5,0.144,0.172,0.176,2.111,217,0.008,12,257,20.7,0.042,1052,7.8,0.7,0.8,697.9,6.4,3,9,26.1,10,50,2.69,32.9,18.0,22.0,57.8,18.0,22.0,0,0,0,0,0,0,0,0,0,0,0,0,0,0,0,0,0,0,0,0,0,0,0,0,0,0,0.027999999999999997,0.0040000000000000036,0.032,0
5006,1,6,0.144,0.172,0.176,2.111,217,0.008,12,257,20.7,0.042,1052,7.8,0.7,0.8,697.9,6.4,3,9,26.1,10,50,2.69,32.9,18.0,22.0,57.8,18.0,22.0,0,0,0,0,0,0,0,0,0,0,0,0,0,0,0,0,0,0,0,0,0,0,0,0,0,0,0.027999999999999997,0.0040000000000000036,0.032,0
6008,1,8,0.141,0.168,0.178,2.159,214,0.008,11,257,20.6,0.042,1036,7.8,0.7,0.8,699.6,6.4,3,9,26.1,10,50,2.71,32.9,18.0,22.0,57.8,18.0,22.0,0,0,0,0,0,0,0,0,0,0,0,0,0,0,0,0,0,0,0,0,0,0,0,0,0,0,0.027000000000000024,0.009999999999999981,0.037000000000000005,0
7009,1,9,0.142,0.172,0.176,2.114,217,0.008,12,257,20.7,0.041,1052,7.8,0.7,0.8,699.6,6.4,3,9,26.1,10,50,2.71,32.9,18.0,22.0,57.8,18.0,22.0,0,0,0,0,0,0,0,0,0,0,0,0,0,0,0,0,0,0,0,0,0,0,0,0,0,0,0.03,0.0040000000000000036,0.034,0
8010,1,10,0.142,0.172,0.176,2.114,217,0.008,12,257,20.7,0.041,1052,7.8,0.7,0.8,699.6,6.4,3,9,26.1,10,50,2.71,32.9,18.0,22.0,57.8,18.0,22.0,0,0,0,0,0,0,0,0,0,0,0,0,0,0,0,0,0,0,0,0,0,0,0,0,0,0,0.03,0.0040000000000000036,0.034,0
9011,1,11,0.144,0.168,0.184,2.145,217,0.008,11,257,20.7,0.042,1051,7.8,0.7,0.8,701.4,6.5,3,9,26.1,10,50,2.71,32.9,18.0,22.0,57.9,18.0,22.0,0,0,0,0,0,0,1,0,0,0,0,0,0,0,0,0,0,0,0,0,0,0,0,0,0,0,0.02400000000000002,0.015999999999999986,0.04000000000000001,1
10012,1,12,0.144,0.168,0.184,2.145,217,0.008,11,257,20.7,0.042,1051,7.8,0.7,0.8,701.4,6.5,3,9,26.1,10,50,2.71,32.9,18.0,22.0,57.9,18.0,22.0,0,0,0,0,0,0,0,0,0,0,0,0,0,0,0,0,0,0,0,0,0,0,0,0,0,0,0.02400000000000002,0.015999999999999986,0.04000000000000001,0
11013,1,13,0.144,0.166,0.176,2.12,217,0.008,11,257,20.7,0.044,1052,7.8,0.7,0.8,701.4,6.5,3,9,26.1,10,50,2.71,32.9,18.0,22.0,57.9,18.0,22.0,0,0,0,0,0,0,0,0,0,0,0,0,0,0,0,0,0,0,0,0,0,0,0,0,0,0,0.02200000000000002,0.009999999999999981,0.032,0
12014,1,14,0.144,0.17,0.176,2.112,214,0.01,12,257,20.7,0.041,1036,7.8,0.7,0.8,703.1,6.5,3,9,26.1,10,50,2.7,32.9,18.0,22.0,58.0,18.0,22.0,0,0,0,0,0,0,0,0,0,0,0,0,0,0,0,0,0,0,0,0,0,0,0,0,0,0,0.026000000000000023,0.005999999999999978,0.032,0
13015,1,15,0.14,0.168,0.184,2.154,217,0.008,11,257,20.8,0.041,1051,7.8,0.7,0.8,703.1,6.5,3,9,26.1,10,50,2.7,32.9,18.0,22.0,58.0,18.0,22.0,0,0,0,0,0,0,0,0,0,0,0,0,0,0,0,0,0,0,0,0,0,0,0,0,0,0,0.027999999999999997,0.015999999999999986,0.043999999999999984,0
14016,1,16,0.142,0.168,0.178,2.13,214,0.007,11,257,20.6,0.043,1036,7.8,0.7,0.8,703.1,6.5,3,9,26.1,10,50,2.7,32.9,18.0,22.0,58.0,18.0,22.0,0,0,0,0,0,0,0,0,0,0,0,0,0,0,0,0,0,0,0,0,0,0,0,0,0,0,0.026000000000000023,0.009999999999999981,0.036000000000000004,0
15017,1,17,0.142,0.168,0.176,2.128,217,0.008,11,257,20.8,0.043,1052,7.8,0.7,0.8,704.8,6.6,3,9,26.1,10,50,2.7,32.9,18.0,22.0,58.1,18.0,22.0,0,0,0,0,0,0,0,0,0,0,0,0,0,0,0,0,0,0,0,0,0,0,0,0,0,0,0.026000000000000023,0.00799999999999998,0.034,0
16018,1,18,0.142,0.168,0.176,2.142,214,0.008,11,255,20.7,0.044,1037,7.9,0.7,0.8,704.8,6.6,3,9,26.1,10,50,2.7,32.9,18.0,22.0,58.1,18.0,22.0,0,0,0,0,0,0,0,0,0,0,0,0,0,0,0,0,0,0,0,0,0,0,0,0,0,0,0.026000000000000023,0.00799999999999998,0.034,0
17019,1,19,0.142,0.168,0.182,2.114,217,0.009,11,257,20.7,0.044,1051,7.8,0.7,0.8,706.5,6.6,3,9,26.1,10,50,2.7,32.9,18.0,22.0,58.2,18.0,22.0,0,0,0,0,0,0,0,0,0,0,0,0,0,0,0,0,0,0,0,0,0,0,0,0,0,0,0.026000000000000023,0.013999999999999985,0.04000000000000001,0
18020,1,20,0.142,0.166,0.182,2.131,214,0.008,11,257,20.7,0.044,1036,7.8,0.7,0.8,706.5,6.6,3,9,26.1,10,50,2.7,32.9,18.0,22.0,58.2,18.0,22.0,0,0,0,0,0,0,0,0,0,0,0,0,0,0,0,0,0,0,0,0,0,0,0,0,0,0,0.02400000000000002,0.015999999999999986,0.04000000000000001,0
19021,1,21,0.142,0.17,0.185,2.147,217,0.008,11,255,20.7,0.041,1052,7.8,0.7,0.8,706.5,6.6,3,9,26.1,10,50,2.7,32.9,18.0,22.0,58.2,18.0,22.0,0,0,0,0,0,0,0,0,0,0,0,0,0,0,0,0,0,0,0,0,0,0,0,0,0,0,0.028000000000000025,0.014999999999999986,0.04300000000000001,0
20022,1,22,0.14,0.168,0.179,2.154,214,0.007,11,257,20.7,0.041,1036,7.8,0.7,0.8,708.4,6.6,3,9,26.1,10,50,2.72,32.8,18.0,22.0,58.2,18.0,22.0,0,0,0,0,0,0,0,0,0,0,0,0,0,1,0,0,0,0,0,0,0,0,0,0,0,0,0.027999999999999997,0.010999999999999982,0.03899999999999998,1
21023,1,23,0.146,0.168,0.186,2.12,217,0.008,11,257,20.7,0.044,1052,7.8,0.7,0.8,708.4,6.6,3,9,26.1,10,50,2.72,32.8,18.0,22.0,58.2,18.0,22.0,0,0,0,0,0,0,0,0,0,0,0,0,0,1,0,0,0,0,0,0,0,0,0,0,0,0,0.02200000000000002,0.017999999999999988,0.04000000000000001,1
22024,1,24,0.142,0.166,0.18,2.155,218,0.007,11,257,20.7,0.041,1053,7.8,0.7,0.8,708.4,6.6,3,9,26.1,10,50,2.72,32.8,18.0,22.0,58.2,18.0,22.0,0,0,1,0,0,0,0,0,0,0,0,0,0,0,0,0,0,0,0,1,0,0,0,0,0,0,0.02400000000000002,0.013999999999999985,0.038000000000000006,1
23025,1,25,0.142,0.166,0.18,2.155,218,0.007,11,257,20.7,0.041,1053,7.8,0.7,0.8,710.1,6.8,3,9,26.1,10,50,2.69,32.9,18.0,22.0,58.4,18.0,22.0,0,0,0,0,0,0,0,0,0,0,0,0,0,0,0,0,0,0,0,0,0,0,0,0,0,0,0.02400000000000002,0.013999999999999985,0.038000000000000006,0
24026,1,26,0.144,0.168,0.18,2.109,217,0.006,11,255,20.7,0.042,1052,7.8,0.7,0.8,710.1,6.8,3,9,26.1,10,50,2.69,32.9,18.0,22.0,58.4,18.0,22.0,0,0,0,0,0,0,0,0,0,0,0,0,0,0,0,0,0,0,0,0,0,0,0,0,0,0,0.02400000000000002,0.011999999999999983,0.036000000000000004,0
25027,1,27,0.144,0.168,0.178,2.161,214,0.018,11,257,20.5,0.042,1036,7.8,0.7,0.8,710.1,6.8,3,9,26.1,10,50,2.69,32.9,18.0,22.0,58.4,18.0,22.0,0,0,0,0,0,0,0,0,0,0,0,0,0,0,0,0,0,0,0,1,0,0,0,0,0,0,0.02400000000000002,0.009999999999999981,0.034,1
26028,1,28,0.142,0.17,0.176,2.148,217,0.007,11,257,20.7,0.042,1052,7.8,0.7,0.8,711.9,6.8,3,9,26.1,10,50,2.7,32.8,18.0,22.0,58.5,18.0,22.0,0,0,0,0,0,0,0,0,0,0,0,0,0,0,0,0,0,0,0,0,0,0,0,0,0,0,0.028000000000000025,0.005999999999999978,0.034,0
27029,1,29,0.144,0.168,0.176,2.138,214,0.008,11,257,20.4,0.044,1037,7.8,0.7,0.8,711.9,6.8,3,9,26.1,10,50,2.7,32.8,18.0,22.0,58.5,18.0,22.0,0,0,0,0,0,0,0,0,0,0,0,0,0,0,0,0,0,0,0,0,0,0,0,0,0,0,0.02400000000000002,0.00799999999999998,0.032,0
28030,1,30,0.144,0.168,0.182,2.089,217,0.008,11,257,20.7,0.041,1052,7.9,0.7,0.8,711.9,6.8,3,9,26.1,10,50,2.7,32.8,18.0,22.0,58.5,18.0,22.0,1,0,0,0,0,0,0,0,0,0,0,0,0,0,0,0,0,0,0,0,0,0,0,0,0,0,0.02400000000000002,0.013999999999999985,0.038000000000000006,1
29031,1,31,0.139,0.17,0.176,2.144,218,0.007,11,257,20.7,0.044,1054,7.8,0.7,0.8,713.5,6.9,3,9,26.1,10,50,2.7,32.8,18.0,22.0,58.5,18.0,22.0,0,0,0,0,0,0,0,0,0,0,0,0,0,0,0,0,0,0,0,0,0,0,0,0,0,0,0.031,0.005999999999999978,0.03699999999999998,0
30032,1,32,0.144,0.168,0.184,2.152,214,0.008,11,255,20.6,0.033,1038,7.8,0.7,0.8,713.5,6.9,3,9,26.1,10,50,2.7,32.8,18.0,22.0,58.5,18.0,22.0,0,0,0,0,0,0,0,0,0,0,0,0,0,0,0,0,0,0,0,0,0,0,0,0,0,0,0.02400000000000002,0.015999999999999986,0.04000000000000001,0
31033,1,33,0.142,0.166,0.186,2.113,217,0.007,11,257,20.7,0.044,1052,7.8,0.7,0.8,713.5,6.9,3,9,26.1,10,50,2.7,32.8,18.0,22.0,58.5,18.0,22.0,0,0,0,0,0,0,0,0,0,0,0,0,0,0,0,0,0,0,0,0,0,0,0,0,0,0,0.02400000000000002,0.01999999999999999,0.04400000000000001,0
32034,1,34,0.144,0.17,0.18,2.114,214,0.008,11,255,20.5,0.044,1036,7.9,0.7,0.8,715.3,6.9,3,9,26.1,10,50,2.7,32.9,18.0,22.0,58.5,18.0,22.0,0,0,0,0,0,0,0,0,0,0,0,0,0,0,0,0,0,0,0,0,0,0,0,0,0,0,0.026000000000000023,0.009999999999999981,0.036000000000000004,0
33035,1,35,0.144,0.168,0.178,2.134,217,0.008,10,255,20.8,0.043,1052,7.9,0.7,0.8,715.3,6.9,3,9,26.1,10,50,2.7,32.9,18.0,22.0,58.5,18.0,22.0,0,0,0,0,0,0,0,0,0,0,0,0,0,0,0,1,0,0,0,0,0,0,0,0,0,0,0.02400000000000002,0.009999999999999981,0.034,1
34036,1,36,0.142,0.17,0.178,2.155,214,0.007,11,257,20.7,0.042,1036,7.9,0.7,0.8,715.3,6.9,3,9,26.1,10,50,2.7,32.9,18.0,22.0,58.5,18.0,22.0,0,0,0,0,0,0,0,0,0,0,0,0,0,0,0,0,0,0,0,0,0,0,0,0,0,0,0.028000000000000025,0.00799999999999998,0.036000000000000004,0
35037,1,37,0.14,0.168,0.176,2.153,217,0.007,11,257,20.7,0.041,1052,7.8,0.7,0.8,716.7,7.0,3,9,26.1,10,50,2.69,32.8,18.0,22.0,58.3,18.0,22.0,0,0,0,0,0,0,0,0,0,0,0,0,0,0,0,0,0,0,0,0,0,0,0,0,0,0,0.027999999999999997,0.00799999999999998,0.035999999999999976,0
36038,1,38,0.141,0.168,0.181,2.15,214,0.007,11,257,20.7,0.041,1036,7.8,0.7,0.8,716.7,7.0,3,9,26.1,10,50,2.69,32.8,18.0,22.0,58.3,18.0,22.0,0,0,0,0,0,0,0,0,0,0,0,0,0,0,0,0,0,0,0,0,0,0,0,0,0,0,0.027000000000000024,0.012999999999999984,0.04000000000000001,0
37039,1,39,0.144,0.166,0.176,2.155,217,0.008,11,255,20.7,0.041,1052,7.9,0.7,0.8,716.7,7.0,3,9,26.1,10,50,2.69,32.8,18.0,22.0,58.3,18.0,22.0,1,0,0,0,0,0,0,0,0,0,0,0,0,0,0,0,0,0,0,0,0,0,0,0,0,0,0.02200000000000002,0.009999999999999981,0.032,1
38040,1,40,0.142,0.166,0.174,2.159,214,0.008,11,255,20.8,0.041,1037,7.9,0.7,0.8,718.0,6.9,3,9,26.1,10,50,2.7,32.9,18.0,22.0,58.3,18.0,22.0,0,0,0,0,0,0,0,0,0,0,0,0,0,0,0,1,0,0,0,0,0,0,0,0,0,0,0.02400000000000002,0.00799999999999998,0.032,1
39041,1,41,0.144,0.168,0.18,2.156,217,0.008,11,255,20.8,0.041,1052,7.9,0.7,0.8,718.0,6.9,3,9,26.1,10,50,2.7,32.9,18.0,22.0,58.3,18.0,22.0,0,0,0,0,0,0,0,0,0,0,0,0,0,0,0,0,0,0,0,0,0,0,0,0,0,0,0.02400000000000002,0.011999999999999983,0.036000000000000004,0
40042,1,42,0.146,0.168,0.186,2.121,214,0.008,11,257,20.7,0.044,1037,7.9,0.7,0.8,718.0,6.9,3,9,26.1,10,50,2.7,32.9,18.0,22.0,58.3,18.0,22.0,0,0,0,0,0,1,0,0,0,0,0,0,0,0,0,0,0,0,0,0,0,0,0,0,0,0,0.02200000000000002,0.017999999999999988,0.04000000000000001,1
41043,1,43,0.146,0.168,0.186,2.121,214,0.008,11,257,20.7,0.044,1037,7.9,0.7,0.8,719.0,6.8,3,9,26.1,10,50,2.71,32.9,18.0,22.0,58.2,18.0,22.0,0,0,0,0,1,0,0,0,0,0,0,0,0,0,1,0,0,0,0,0,0,0,0,0,0,0,0.02200000000000002,0.017999999999999988,0.04000000000000001,1
42044,1,44,0.144,0.166,0.186,2.12,214,0.007,11,255,20.8,0.044,1037,7.8,0.7,0.8,719.0,6.8,3,9,26.1,10,50,2.71,32.9,18.0,22.0,58.2,18.0,22.0,0,0,1,0,0,0,0,0,0,0,0,0,0,0,0,1,0,0,0,0,0,0,0,0,0,0,0.02200000000000002,0.01999999999999999,0.04200000000000001,1
43045,1,45,0.144,0.166,0.182,2.12,217,0.008,11,255,20.7,0.044,1051,7.8,0.7,0.8,719.0,6.8,3,9,26.1,10,50,2.71,32.9,18.0,22.0,58.2,18.0,22.0,0,0,0,0,0,0,0,0,0,0,0,0,0,0,0,0,0,0,0,0,0,0,0,0,0,0,0.02200000000000002,0.015999999999999986,0.038000000000000006,0
44046,1,46,0.142,0.168,0.184,2.143,214,0.008,11,255,20.7,0.041,1036,7.8,0.7,0.8,719.6,6.7,3,9,26.1,10,50,2.7,32.9,18.0,22.0,58.2,18.0,22.0,0,0,0,0,0,0,1,0,0,0,0,0,0,0,0,0,0,0,0,0,0,0,0,0,0,0,0.026000000000000023,0.015999999999999986,0.04200000000000001,1
45047,1,47,0.144,0.166,0.178,2.111,217,0.01,12,255,20.7,0.044,1052,7.8,0.7,0.8,719.6,6.7,3,9,26.1,10,50,2.7,32.9,18.0,22.0,58.2,18.0,22.0,0,0,1,0,0,0,0,0,0,0,0,0,0,0,0,0,0,0,0,0,0,0,0,0,0,0,0.02200000000000002,0.011999999999999983,0.034,1
46048,1,48,0.146,0.166,0.184,2.114,214,0.01,11,257,20.7,0.043,1037,7.8,0.7,0.8,720.0,6.6,3,9,26.1,10,50,2.69,32.9,18.0,22.0,58.1,18.0,22.0,0,0,1,0,0,0,0,0,0,0,0,0,0,0,0,0,0,0,0,0,0,0,0,0,0,0,0.020000000000000018,0.017999999999999988,0.038000000000000006,1
47049,1,49,0.142,0.166,0.187,2.155,217,0.007,11,255,20.8,0.042,1052,7.8,0.7,0.8,720.0,6.6,3,9,26.1,10,50,2.69,32.9,18.0,22.0,58.1,18.0,22.0,0,0,0,0,0,0,0,0,0,0,0,0,0,0,0,0,0,0,0,0,0,0,0,0,0,0,0.02400000000000002,0.02099999999999999,0.04500000000000001,0
48050,1,50,0.142,0.168,0.174,2.145,214,0.016,12,255,20.7,0.043,1037,7.8,0.7,0.8,720.0,6.6,3,9,26.1,10,50,2.69,32.9,18.0,22.0,58.1,18.0,22.0,0,0,0,0,0,0,0,0,0,0,0,0,0,0,0,0,0,0,0,0,0,0,0,0,0,0,0.026000000000000023,0.005999999999999978,0.032,0
49051,1,51,0.144,0.166,0.19,2.156,217,0.007,11,254,20.7,0.042,1052,7.8,0.7,0.8,719.7,6.5,3,9,26.1,10,50,2.7,33.0,18.0,22.0,57.8,18.0,22.0,0,0,0,0,0,0,0,0,0,0,0,0,0,0,0,0,0,0,0,0,0,0,0,0,0,0,0.02200000000000002,0.023999999999999994,0.04600000000000001,0
50052,1,52,0.14,0.168,0.186,2.127,214,0.008,12,255,20.6,0.041,1036,7.8,0.7,0.8,719.7,6.5,3,9,26.1,10,50,2.7,33.0,18.0,22.0,57.8,18.0,22.0,0,0,0,0,0,0,0,0,0,0,0,0,0,0,0,0,0,0,0,0,0,0,0,0,0,0,0.027999999999999997,0.017999999999999988,0.045999999999999985,0
51053,1,53,0.142,0.168,0.184,2.147,218,0.008,11,255,20.7,0.042,1053,7.8,0.7,0.8,719.7,6.5,3,9,26.1,10,50,2.7,33.0,18.0,22.0,57.8,18.0,22.0,0,0,0,0,0,0,0,0,0,0,0,0,0,0,0,0,0,0,0,0,0,0,0,0,0,0,0.026000000000000023,0.015999999999999986,0.04200000000000001,0
52054,1,54,0.141,0.166,0.181,2.112,214,0.009,11,254,20.6,0.043,1038,7.8,0.7,0.8,719.0,6.5,3,9,26.1,10,50,2.7,33.2,18.0,22.0,57.4,18.0,22.0,0,0,0,0,0,0,0,0,0,0,0,0,0,0,0,0,0,0,0,0,0,0,0,0,0,0,0.025000000000000022,0.014999999999999986,0.04000000000000001,0
53055,1,55,0.144,0.168,0.178,2.146,217,0.007,11,255,20.8,0.043,1052,7.8,0.7,0.8,719.0,6.5,3,9,26.1,10,50,2.7,33.2,18.0,22.0,57.4,18.0,22.0,0,0,0,0,0,0,0,0,0,0,0,0,0,0,0,0,0,0,0,0,0,0,0,0,0,0,0.02400000000000002,0.009999999999999981,0.034,0
54056,1,56,0.142,0.17,0.184,2.164,214,0.008,11,254,20.8,0.041,1037,7.8,0.7,0.8,719.0,6.5,3,9,26.1,10,50,2.7,33.2,18.0,22.0,57.4,18.0,22.0,0,0,0,0,0,0,0,0,0,0,0,0,0,0,0,0,0,0,0,0,0,0,0,0,0,0,0.028000000000000025,0.013999999999999985,0.04200000000000001,0
55057,1,57,0.144,0.17,0.182,2.155,217,0.007,11,255,20.7,0.041,1052,7.8,0.7,0.8,718.7,6.4,3,9,26.2,10,50,2.71,33.3,18.0,22.0,57.0,18.0,22.0,0,0,0,0,0,0,0,0,0,0,0,0,0,0,0,0,0,0,0,0,0,0,0,0,0,0,0.026000000000000023,0.011999999999999983,0.038000000000000006,0
56058,1,58,0.144,0.17,0.182,2.155,217,0.007,11,255,20.7,0.041,1052,7.8,0.7,0.8,718.7,6.4,3,9,26.2,10,50,2.71,33.3,18.0,22.0,57.0,18.0,22.0,0,0,0,0,0,0,0,0,0,0,0,0,0,0,0,0,0,0,0,0,0,0,0,0,0,0,0.026000000000000023,0.011999999999999983,0.038000000000000006,0
57059,1,59,0.146,0.168,0.186,2.119,215,0.008,12,255,20.6,0.043,1038,7.8,0.7,0.8,718.7,6.4,3,9,26.2,10,50,2.71,33.3,18.0,22.0,57.0,18.0,22.0,0,0,0,0,0,0,0,0,0,0,0,0,0,0,0,0,0,0,0,0,0,0,0,0,0,0,0.02200000000000002,0.017999999999999988,0.04000000000000001,0
58060,1,60,0.146,0.168,0.186,2.119,215,0.008,12,255,20.6,0.043,1038,7.8,0.7,0.8,717.8,6.4,3,9,26.2,10,50,2.7,33.5,18.0,22.0,56.7,18.0,22.0,0,0,0,0,0,0,0,0,0,0,0,0,0,0,0,0,0,0,0,0,0,0,0,0,0,0,0.02200000000000002,0.017999999999999988,0.04000000000000001,0
59061,1,61,0.141,0.168,0.187,2.149,218,0.007,11,255,20.4,0.043,1055,7.9,0.7,0.8,717.8,6.4,3,9,26.2,10,50,2.7,33.5,18.0,22.0,56.7,18.0,22.0,0,0,0,0,0,0,0,0,0,0,0,0,0,0,0,0,0,0,0,0,0,0,0,0,0,0,0.027000000000000024,0.01899999999999999,0.04600000000000001,0
60062,1,62,0.144,0.17,0.186,2.146,215,0.008,11,255,20.7,0.043,1040,7.9,0.7,0.8,717.8,6.4,3,9,26.2,10,50,2.7,33.5,18.0,22.0,56.7,18.0,22.0,0,0,0,0,0,0,0,0,0,0,0,0,0,0,0,0,0,0,0,0,0,0,0,0,0,0,0.026000000000000023,0.015999999999999986,0.04200000000000001,0
61063,1,63,0.141,0.168,0.184,2.128,218,0.009,11,254,20.6,0.044,1053,7.8,0.7,0.8,716.9,6.3,3,9,26.2,10,50,2.71,33.6,18.0,22.0,56.4,18.0,22.0,0,0,0,0,0,0,0,0,0,0,0,0,0,0,0,0,0,0,0,0,0,0,0,0,0,0,0.027000000000000024,0.015999999999999986,0.04300000000000001,0
62064,1,64,0.142,0.166,0.19,2.145,214,0.007,12,255,20.6,0.043,1037,7.8,0.7,0.8,716.9,6.3,3,9,26.2,10,50,2.71,33.6,18.0,22.0,56.4,18.0,22.0,0,0,0,0,0,0,0,0,0,0,0,0,0,0,0,0,0,0,0,0,0,0,0,0,0,0,0.02400000000000002,0.023999999999999994,0.048000000000000015,0
63065,1,65,0.144,0.168,0.186,2.161,217,0.008,11,255,20.6,0.042,1052,7.8,0.7,0.8,716.9,6.3,3,9,26.2,10,50,2.71,33.6,18.0,22.0,56.4,18.0,22.0,0,0,0,0,0,0,0,0,0,0,0,0,0,0,0,0,0,0,0,0,0,0,0,0,0,0,0.02400000000000002,0.017999999999999988,0.04200000000000001,0
64066,1,66,0.144,0.17,0.178,2.115,214,0.007,11,254,20.7,0.042,1037,7.8,0.7,0.8,715.9,6.3,3,9,26.2,10,50,2.69,33.7,18.0,22.0,56.2,18.0,22.0,0,0,0,0,0,0,0,0,0,0,0,0,0,0,0,0,0,0,0,0,0,0,0,0,0,0,0.026000000000000023,0.00799999999999998,0.034,0
65067,1,67,0.142,0.17,0.184,2.14,218,0.008,11,254,20.5,0.044,1054,7.8,0.7,0.8,715.9,6.3,3,9,26.2,10,50,2.69,33.7,18.0,22.0,56.2,18.0,22.0,0,0,0,0,0,0,0,0,0,0,0,0,0,0,0,0,0,0,0,0,0,0,0,0,0,0,0.028000000000000025,0.013999999999999985,0.04200000000000001,0
66068,1,68,0.144,0.171,0.176,2.116,215,0.007,12,254,20.7,0.041,1039,7.8,0.7,0.8,715.9,6.3,3,9,26.2,10,50,2.69,33.7,18.0,22.0,56.2,18.0,22.0,0,0,0,0,0,0,0,0,0,0,0,0,0,0,0,0,0,0,0,0,0,0,0,0,0,0,0.027000000000000024,0.004999999999999977,0.032,0
67069,1,69,0.144,0.172,0.187,2.131,217,0.008,11,254,20.5,0.044,1052,7.8,0.7,0.8,714.6,6.2,3,9,26.2,10,50,2.71,33.8,18.0,22.0,56.1,18.0,22.0,0,0,0,0,0,0,0,0,0,0,0,0,0,0,0,0,0,0,0,0,0,0,0,0,0,0,0.027999999999999997,0.015000000000000013,0.04300000000000001,0
68070,1,70,0.142,0.172,0.182,2.129,214,0.007,11,254,20.7,0.044,1037,7.9,0.7,0.8,714.6,6.2,3,9,26.2,10,50,2.71,33.8,18.0,22.0,56.1,18.0,22.0,0,0,0,0,0,0,0,0,0,0,0,0,0,0,0,0,0,0,0,0,0,0,0,0,0,0,0.03,0.010000000000000009,0.04000000000000001,0
69071,1,71,0.144,0.172,0.178,2.17,218,0.008,11,254,20.7,0.042,1053,7.8,0.7,0.8,714.6,6.2,3,9,26.2,10,50,2.71,33.8,18.0,22.0,56.1,18.0,22.0,0,0,0,0,0,0,0,0,0,0,0,0,0,0,0,0,0,0,0,0,0,0,0,0,0,0,0.027999999999999997,0.006000000000000005,0.034,0
70072,1,72,0.144,0.172,0.188,2.171,214,0.007,11,253,20.7,0.042,1038,7.8,0.7,0.8,713.4,6.1,3,9,26.2,10,50,2.71,33.9,18.0,22.0,56.0,18.0,22.0,0,0,0,0,0,0,0,0,0,0,0,0,0,0,0,0,0,0,0,0,0,0,0,0,0,0,0.027999999999999997,0.016000000000000014,0.04400000000000001,0
71073,1,73,0.144,0.17,0.176,2.147,217,0.008,12,253,20.5,0.042,1052,7.8,0.7,0.8,713.4,6.1,3,9,26.2,10,50,2.71,33.9,18.0,22.0,56.0,18.0,22.0,0,0,0,0,0,0,0,0,0,0,0,0,0,0,0,0,0,0,0,0,0,0,0,0,0,0,0.026000000000000023,0.005999999999999978,0.032,0
72074,1,74,0.14,0.17,0.18,2.128,218,0.01,11,254,20.7,0.044,1054,7.8,0.7,0.8,713.4,6.1,3,9,26.2,10,50,2.71,33.9,18.0,22.0,56.0,18.0,22.0,0,0,0,0,0,0,0,0,0,0,0,0,0,0,0,0,0,0,0,0,0,0,0,0,0,0,0.03,0.009999999999999981,0.03999999999999998,0
73075,1,75,0.142,0.17,0.179,2.127,214,0.008,11,254,20.5,0.044,1038,7.8,0.7,0.8,712.1,6.0,3,9,26.2,10,50,2.69,33.9,18.0,22.0,55.7,18.0,22.0,0,0,0,0,0,0,0,0,0,0,0,0,0,0,0,0,0,0,0,0,0,0,0,0,0,0,0.028000000000000025,0.00899999999999998,0.037000000000000005,0
74076,1,76,0.142,0.17,0.179,2.127,214,0.008,11,254,20.5,0.044,1038,7.8,0.7,0.8,712.1,6.0,3,9,26.2,10,50,2.69,33.9,18.0,22.0,55.7,18.0,22.0,0,0,0,0,0,0,0,0,0,0,0,0,0,0,0,0,0,0,0,0,0,0,0,0,0,0,0.028000000000000025,0.00899999999999998,0.037000000000000005,0
75077,1,77,0.144,0.17,0.176,2.131,214,0.009,11,254,20.5,0.044,1037,7.8,0.7,0.8,710.7,6.0,3,9,26.2,10,50,2.71,33.9,18.0,22.0,55.7,18.0,22.0,0,0,0,0,0,0,0,0,0,0,0,0,0,0,0,0,0,0,0,0,0,0,0,0,0,0,0.026000000000000023,0.005999999999999978,0.032,0
76078,1,78,0.144,0.17,0.176,2.131,214,0.009,11,254,20.5,0.044,1037,7.8,0.7,0.8,710.7,6.0,3,9,26.2,10,50,2.71,33.9,18.0,22.0,55.7,18.0,22.0,0,0,0,0,0,0,0,0,0,0,0,0,0,0,0,0,0,0,0,0,0,0,0,0,0,0,0.026000000000000023,0.005999999999999978,0.032,0
77079,1,79,0.144,0.17,0.181,2.124,214,0.008,12,254,20.6,0.041,1037,7.8,0.7,0.8,710.7,6.0,3,9,26.2,10,50,2.71,33.9,18.0,22.0,55.7,18.0,22.0,0,0,0,0,0,0,0,0,0,0,0,0,0,0,0,0,0,0,0,0,0,0,0,0,0,0,0.026000000000000023,0.010999999999999982,0.037000000000000005,0
78080,1,80,0.144,0.17,0.181,2.124,214,0.008,12,254,20.6,0.041,1037,7.8,0.7,0.8,709.3,5.9,3,9,26.2,10,50,2.71,33.8,18.0,22.0,55.8,18.0,22.0,0,0,0,0,0,0,0,0,0,0,0,0,0,0,0,0,0,0,0,0,0,0,0,0,0,0,0.026000000000000023,0.010999999999999982,0.037000000000000005,0
79081,1,81,0.144,0.17,0.178,2.173,217,0.014,11,254,20.6,0.044,1052,7.8,0.7,0.8,709.3,5.9,3,9,26.2,10,50,2.71,33.8,18.0,22.0,55.8,18.0,22.0,0,0,0,0,0,0,0,0,0,0,0,0,0,0,0,0,0,0,0,0,0,0,0,0,0,0,0.026000000000000023,0.00799999999999998,0.034,0
80082,1,82,0.144,0.168,0.178,2.143,214,0.008,11,253,20.5,0.043,1037,7.8,0.7,0.8,709.3,5.9,3,9,26.2,10,50,2.71,33.8,18.0,22.0,55.8,18.0,22.0,0,0,0,0,0,0,0,0,0,0,0,0,0,0,0,0,0,0,0,0,0,0,0,0,0,0,0.02400000000000002,0.009999999999999981,0.034,0
81083,1,83,0.141,0.168,0.181,2.127,217,0.008,11,253,20.6,0.043,1052,7.8,0.7,0.8,707.5,5.8,3,9,26.2,10,50,2.7,33.8,18.0,22.0,56.0,18.0,22.0,0,0,0,0,0,0,0,0,0,0,0,0,0,0,0,0,0,0,0,0,0,0,0,0,0,0,0.027000000000000024,0.012999999999999984,0.04000000000000001,0
82084,1,84,0.142,0.17,0.181,2.165,214,0.01,11,254,20.7,0.042,1037,7.8,0.7,0.8,707.5,5.8,3,9,26.2,10,50,2.7,33.8,18.0,22.0,56.0,18.0,22.0,0,0,0,0,0,0,0,0,0,0,0,0,0,0,0,0,0,0,0,0,0,0,0,0,0,0,0.028000000000000025,0.010999999999999982,0.03900000000000001,0
83085,1,85,0.138,0.166,0.178,2.116,217,0.01,11,254,20.7,0.043,1052,7.8,0.7,0.8,707.5,5.8,3,9,26.2,10,50,2.7,33.8,18.0,22.0,56.0,18.0,22.0,0,0,0,0,0,0,0,0,0,0,0,0,0,0,0,0,0,0,0,0,0,0,0,0,0,0,0.027999999999999997,0.011999999999999983,0.03999999999999998,0
84086,1,86,0.142,0.168,0.182,2.16,218,0.008,11,254,20.6,0.042,1054,7.8,0.7,0.8,705.6,5.8,3,9,26.2,10,50,2.71,33.7,18.0,22.0,56.0,18.0,22.0,0,0,0,0,0,0,0,0,0,0,0,0,0,0,0,0,0,0,0,0,0,0,0,0,0,0,0.026000000000000023,0.013999999999999985,0.04000000000000001,0
85087,1,87,0.144,0.17,0.18,2.127,217,0.01,11,254,20.6,0.044,1052,7.8,0.7,0.8,705.6,5.8,3,9,26.2,10,50,2.71,33.7,18.0,22.0,56.0,18.0,22.0,0,0,0,0,0,0,0,0,0,0,0,0,0,0,0,0,0,0,0,0,0,0,0,0,0,0,0.026000000000000023,0.009999999999999981,0.036000000000000004,0
86088,1,88,0.142,0.168,0.174,2.152,214,0.007,10,254,20.6,0.044,1037,7.8,0.7,0.8,705.6,5.8,3,9,26.2,10,50,2.71,33.7,18.0,22.0,56.0,18.0,22.0,0,0,0,0,0,0,0,0,0,0,0,0,0,0,0,0,0,0,0,0,0,0,0,0,0,0,0.026000000000000023,0.005999999999999978,0.032,0
87089,1,89,0.142,0.168,0.176,2.119,218,0.008,11,254,20.7,0.043,1053,7.8,0.7,0.8,703.3,5.7,3,9,26.2,10,50,2.7,33.8,18.0,22.0,55.9,18.0,22.0,0,0,0,0,0,0,0,0,0,0,0,0,0,0,0,0,0,0,0,0,0,0,0,0,0,0,0.026000000000000023,0.00799999999999998,0.034,0
88090,1,90,0.142,0.168,0.176,2.119,218,0.008,11,254,20.7,0.043,1053,7.8,0.7,0.8,703.3,5.7,3,9,26.2,10,50,2.7,33.8,18.0,22.0,55.9,18.0,22.0,0,0,0,0,0,0,0,0,0,0,0,0,0,0,0,0,0,0,0,0,0,0,0,0,0,0,0.026000000000000023,0.00799999999999998,0.034,0
89091,1,91,0.142,0.168,0.179,2.168,217,0.008,11,253,20.6,0.041,1052,7.8,0.7,0.8,703.3,5.7,3,9,26.2,10,50,2.7,33.8,18.0,22.0,55.9,18.0,22.0,0,0,0,0,0,0,0,0,0,0,0,0,0,0,0,0,0,0,0,0,0,0,0,0,0,0,0.026000000000000023,0.010999999999999982,0.037000000000000005,0
90092,1,92,0.142,0.168,0.179,2.168,217,0.008,11,253,20.6,0.041,1052,7.8,0.7,0.8,700.7,5.6,3,9,26.2,10,50,2.7,33.8,18.0,22.0,55.8,18.0,22.0,0,0,0,0,0,0,0,0,0,0,0,0,0,0,0,0,0,0,0,0,0,0,0,0,0,0,0.026000000000000023,0.010999999999999982,0.037000000000000005,0
91093,1,93,0.144,0.166,0.182,2.128,214,0.013,11,253,20.7,0.044,1038,7.8,0.7,0.8,700.7,5.6,3,9,26.2,10,50,2.7,33.8,18.0,22.0,55.8,18.0,22.0,0,0,0,0,0,0,0,0,0,0,0,0,0,0,0,0,0,0,0,0,0,0,0,0,0,0,0.02200000000000002,0.015999999999999986,0.038000000000000006,0
92094,1,94,0.144,0.166,0.182,2.128,214,0.013,11,253,20.7,0.044,1038,7.8,0.7,0.8,700.7,5.6,3,9,26.2,10,50,2.7,33.8,18.0,22.0,55.8,18.0,22.0,0,0,0,0,0,0,0,0,0,0,0,0,0,0,0,0,0,0,0,0,0,0,0,0,0,0,0.02200000000000002,0.015999999999999986,0.038000000000000006,0
93095,1,95,0.144,0.168,0.174,2.121,214,0.008,11,253,20.6,0.041,1037,7.8,0.7,0.8,698.2,5.6,3,9,26.2,10,50,2.67,33.7,18.0,22.0,55.8,18.0,22.0,0,0,0,0,0,0,0,0,0,0,0,0,0,0,0,0,0,0,0,0,0,0,0,0,0,0,0.02400000000000002,0.005999999999999978,0.03,0
94096,1,96,0.142,0.168,0.178,2.132,218,0.007,10,253,20.6,0.044,1053,7.8,0.7,0.8,698.2,5.6,3,9,26.2,10,50,2.67,33.7,18.0,22.0,55.8,18.0,22.0,0,0,0,0,0,0,0,0,0,0,0,0,0,0,0,0,0,0,0,0,0,0,0,0,0,0,0.026000000000000023,0.009999999999999981,0.036000000000000004,0
95097,1,97,0.142,0.168,0.178,2.159,214,0.01,11,253,20.6,0.042,1037,7.8,0.7,0.8,698.2,5.6,3,9,26.2,10,50,2.67,33.7,18.0,22.0,55.8,18.0,22.0,0,0,0,0,0,0,0,0,0,0,0,0,0,0,0,0,0,0,0,0,0,0,0,0,0,0,0.026000000000000023,0.009999999999999981,0.036000000000000004,0
96098,1,98,0.144,0.168,0.185,2.155,217,0.007,11,254,20.6,0.042,1052,7.8,0.7,0.8,695.5,5.6,3,9,26.2,10,50,2.7,33.7,18.0,22.0,55.7,18.0,22.0,0,0,0,0,0,0,0,0,0,0,0,0,0,0,0,0,0,0,0,0,0,0,0,0,0,0,0.02400000000000002,0.016999999999999987,0.04100000000000001,0
97099,1,99,0.146,0.168,0.178,2.117,214,0.008,11,253,20.6,0.044,1037,7.8,0.7,0.8,695.5,5.6,3,9,26.2,10,50,2.7,33.7,18.0,22.0,55.7,18.0,22.0,0,0,0,0,0,0,0,0,0,0,0,0,0,0,0,0,0,0,0,0,0,0,0,0,0,0,0.02200000000000002,0.009999999999999981,0.032,0
98100,1,100,0.146,0.166,0.181,2.114,217,0.008,11,253,20.6,0.044,1051,7.8,0.7,0.8,695.5,5.6,3,9,26.2,10,50,2.7,33.7,18.0,22.0,55.7,18.0,22.0,0,0,0,0,0,0,0,0,0,0,0,0,0,0,0,0,0,0,0,0,0,0,0,0,0,0,0.020000000000000018,0.014999999999999986,0.035,0
99101,1,101,0.141,0.17,0.184,2.134,214,0.008,11,254,20.6,0.044,1036,7.8,0.7,0.8,692.9,5.5,3,9,26.2,10,50,2.7,33.7,18.0,22.0,55.6,18.0,22.0,0,0,0,0,0,0,0,0,0,0,0,0,0,0,0,0,0,0,0,0,0,0,0,0,0,0,0.029000000000000026,0.013999999999999985,0.04300000000000001,0
100102,1,102,0.142,0.168,0.184,2.157,217,0.007,11,254,20.6,0.043,1052,7.8,0.7,0.8,692.9,5.5,3,9,26.2,10,50,2.7,33.7,18.0,22.0,55.6,18.0,22.0,0,0,0,0,0,0,0,0,0,0,0,0,0,0,0,0,0,0,0,0,0,0,0,0,0,0,0.026000000000000023,0.015999999999999986,0.04200000000000001,0
101103,1,103,0.144,0.168,0.174,2.148,214,0.008,11,254,20.6,0.044,1037,7.8,0.7,0.8,692.9,5.5,3,9,26.2,10,50,2.7,33.7,18.0,22.0,55.6,18.0,22.0,0,0,0,0,0,0,1,0,0,0,0,0,0,0,0,0,0,0,0,0,0,0,0,0,0,0,0.02400000000000002,0.005999999999999978,0.03,1
102104,1,104,0.144,0.168,0.186,2.127,217,0.008,11,254,20.4,0.044,1052,7.8,0.7,0.8,690.2,5.5,3,9,26.2,10,50,2.68,33.6,18.0,22.0,55.4,18.0,22.0,0,0,0,0,0,0,1,0,0,0,0,0,0,0,0,0,0,0,0,0,0,0,0,0,0,0,0.02400000000000002,0.017999999999999988,0.04200000000000001,1
103105,1,105,0.146,0.168,0.174,2.167,214,0.01,11,254,20.7,0.041,1037,7.8,0.7,0.8,690.2,5.5,3,9,26.2,10,50,2.68,33.6,18.0,22.0,55.4,18.0,22.0,0,0,0,0,0,0,0,0,0,0,0,0,0,0,0,0,0,0,0,0,0,0,0,0,0,0,0.02200000000000002,0.005999999999999978,0.027999999999999997,0
104106,1,106,0.144,0.168,0.184,2.147,217,0.008,11,254,20.6,0.044,1052,7.8,0.7,0.8,687.8,5.5,3,9,26.1,10,50,2.67,33.4,18.0,22.0,55.3,18.0,22.0,0,0,0,0,0,0,0,0,0,0,0,0,0,0,0,1,0,0,0,0,0,0,0,0,0,0,0.02400000000000002,0.015999999999999986,0.04000000000000001,1
105107,1,107,0.142,0.168,0.186,2.158,214,0.008,11,254,20.6,0.041,1037,7.8,0.7,0.8,687.8,5.5,3,9,26.1,10,50,2.67,33.4,18.0,22.0,55.3,18.0,22.0,0,0,0,0,0,0,0,0,0,0,0,0,0,0,0,0,0,0,0,0,0,0,0,0,0,0,0.026000000000000023,0.017999999999999988,0.04400000000000001,0
106108,1,108,0.142,0.168,0.186,2.158,214,0.008,11,254,20.6,0.041,1037,7.8,0.7,0.8,687.8,5.5,3,9,26.1,10,50,2.67,33.4,18.0,22.0,55.3,18.0,22.0,0,0,0,0,0,0,0,0,0,0,0,0,0,0,0,0,0,0,0,0,0,0,0,0,0,0,0.026000000000000023,0.017999999999999988,0.04400000000000001,0
107109,1,109,0.146,0.168,0.187,2.116,218,0.008,12,254,20.6,0.044,1053,7.8,0.7,0.8,685.3,5.4,3,9,26.1,10,50,2.69,33.4,18.0,22.0,55.5,18.0,22.0,0,0,0,0,0,0,0,0,0,0,0,0,0,0,0,0,0,0,0,0,0,0,0,0,0,0,0.02200000000000002,0.01899999999999999,0.04100000000000001,0
108110,1,110,0.146,0.168,0.174,2.154,214,0.008,10,254,20.6,0.042,1038,7.8,0.7,0.8,685.3,5.4,3,9,26.1,10,50,2.69,33.4,18.0,22.0,55.5,18.0,22.0,1,0,0,0,0,0,0,0,0,0,0,0,0,0,0,0,0,0,0,0,0,0,0,0,0,0,0.02200000000000002,0.005999999999999978,0.027999999999999997,1
109111,1,111,0.144,0.168,0.176,2.164,217,0.008,11,254,20.6,0.041,1052,7.8,0.7,0.8,685.3,5.4,3,9,26.1,10,50,2.69,33.4,18.0,22.0,55.5,18.0,22.0,0,0,1,0,0,0,0,0,0,0,0,0,0,0,0,1,0,0,0,0,0,0,0,0,0,0,0.02400000000000002,0.00799999999999998,0.032,1
110117,1,117,0.144,0.166,0.176,2.116,218,0.008,11,255,20.8,0.043,1053,7.9,0.7,0.8,671.4,6.6,3,9,26.3,10,50,2.7,34.1,18.0,22.0,54.7,18.0,22.0,0,0,0,0,0,0,0,0,0,0,0,0,0,0,0,0,0,0,0,0,0,0,0,0,0,0,0.02200000000000002,0.009999999999999981,0.032,0
111118,1,118,0.144,0.168,0.186,2.155,214,0.008,11,255,20.6,0.044,1038,7.9,0.7,0.8,671.4,6.6,3,9,26.3,10,50,2.7,34.1,18.0,22.0,54.7,18.0,22.0,0,0,0,0,0,0,0,0,0,0,0,0,0,0,0,0,0,0,0,0,0,0,0,0,0,0,0.02400000000000002,0.017999999999999988,0.04200000000000001,0
112119,1,119,0.144,0.17,0.178,2.128,217,0.007,11,257,20.8,0.044,1051,7.9,0.7,0.8,672.4,6.6,3,9,26.3,10,50,2.68,34.1,18.0,22.0,54.6,18.0,22.0,0,0,0,0,0,0,0,0,0,0,0,0,0,1,0,0,0,0,0,0,0,0,0,0,0,0,0.026000000000000023,0.00799999999999998,0.034,1
113120,1,120,0.144,0.168,0.18,2.137,218,0.007,11,258,20.7,0.043,1054,7.9,0.7,0.8,672.4,6.6,3,9,26.3,10,50,2.68,34.1,18.0,22.0,54.6,18.0,22.0,1,0,0,0,0,0,0,0,0,0,0,0,0,0,0,0,0,0,0,0,0,0,0,0,0,0,0.02400000000000002,0.011999999999999983,0.036000000000000004,1
114121,1,121,0.144,0.166,0.184,2.131,214,0.008,12,259,20.7,0.044,1038,7.9,0.7,0.8,672.4,6.6,3,9,26.3,10,50,2.68,34.1,18.0,22.0,54.6,18.0,22.0,1,0,0,0,0,0,0,0,0,0,0,0,0,1,0,0,0,0,0,0,0,0,0,0,0,0,0.02200000000000002,0.017999999999999988,0.04000000000000001,1
115122,1,122,0.144,0.168,0.178,2.157,218,0.008,12,259,20.7,0.041,1053,7.9,0.7,0.8,673.4,6.6,3,9,26.3,10,50,2.68,34.1,18.0,22.0,54.5,18.0,22.0,0,0,0,0,0,0,0,0,0,0,0,0,0,0,0,0,0,0,0,0,0,0,0,0,0,0,0.02400000000000002,0.009999999999999981,0.034,0
116123,1,123,0.144,0.168,0.18,2.145,214,0.007,11,261,20.6,0.044,1038,7.9,0.7,0.8,673.4,6.6,3,9,26.3,10,50,2.68,34.1,18.0,22.0,54.5,18.0,22.0,0,0,1,0,0,0,0,0,0,0,0,0,0,1,0,0,0,0,0,0,0,0,0,0,0,0,0.02400000000000002,0.011999999999999983,0.036000000000000004,1
117124,1,124,0.146,0.166,0.184,2.111,217,0.01,12,257,20.7,0.033,1051,7.9,0.7,0.8,673.4,6.6,3,9,26.3,10,50,2.68,34.1,18.0,22.0,54.5,18.0,22.0,0,0,0,0,0,0,0,0,0,0,0,0,0,0,0,0,0,0,0,0,0,0,0,0,0,0,0.020000000000000018,0.017999999999999988,0.038000000000000006,0
118125,1,125,0.146,0.168,0.182,2.123,218,0.007,12,257,20.7,0.044,1054,7.9,0.7,0.8,674.6,6.6,3,9,26.3,10,50,2.68,34.1,18.0,22.0,54.5,18.0,22.0,1,0,0,0,0,0,0,0,0,0,0,0,0,0,0,0,0,0,0,0,0,0,0,0,0,0,0.02200000000000002,0.013999999999999985,0.036000000000000004,1
119126,1,126,0.144,0.166,0.174,2.159,215,0.007,12,257,20.8,0.041,1039,7.9,0.7,0.8,674.6,6.6,3,9,26.3,10,50,2.68,34.1,18.0,22.0,54.5,18.0,22.0,0,0,0,0,0,0,0,0,0,0,0,0,0,0,0,0,0,0,0,0,0,0,0,0,0,0,0.02200000000000002,0.00799999999999998,0.03,0
120127,1,127,0.144,0.166,0.174,2.159,215,0.007,12,257,20.8,0.041,1039,7.9,0.7,0.8,674.6,6.6,3,9,26.3,10,50,2.68,34.1,18.0,22.0,54.5,18.0,22.0,1,0,0,0,0,0,0,0,0,0,0,0,0,0,0,0,0,0,0,0,0,0,0,0,0,0,0.02200000000000002,0.00799999999999998,0.03,1
121128,1,128,0.144,0.168,0.182,2.131,217,0.007,11,259,20.8,0.044,1052,7.9,0.7,0.8,676.0,6.6,3,9,26.3,10,50,2.7,34.1,18.0,22.0,54.7,18.0,22.0,0,0,0,0,0,0,0,0,0,0,0,0,0,0,0,0,0,0,0,0,0,0,0,0,0,0,0.02400000000000002,0.013999999999999985,0.038000000000000006,0
122129,1,129,0.142,0.168,0.178,2.166,215,0.01,11,259,20.8,0.041,1039,7.9,0.7,0.8,676.0,6.6,3,9,26.3,10,50,2.7,34.1,18.0,22.0,54.7,18.0,22.0,1,0,0,0,0,0,0,0,0,0,0,0,0,0,0,0,0,0,0,0,0,0,0,0,0,0,0.026000000000000023,0.009999999999999981,0.036000000000000004,1
123130,1,130,0.142,0.168,0.178,2.166,215,0.01,11,259,20.8,0.041,1039,7.9,0.7,0.8,676.0,6.6,3,9,26.3,10,50,2.7,34.1,18.0,22.0,54.7,18.0,22.0,0,0,0,0,0,0,0,0,0,0,0,0,0,0,0,0,0,0,0,0,0,0,0,0,0,0,0.026000000000000023,0.009999999999999981,0.036000000000000004,0
124131,1,131,0.142,0.168,0.188,2.147,218,0.007,11,259,20.8,0.043,1053,7.9,0.7,0.8,677.5,6.6,3,9,26.2,10,50,2.69,34.1,18.0,22.0,54.8,18.0,22.0,1,0,0,0,0,0,0,0,0,0,0,0,0,0,0,0,0,0,0,0,0,0,0,0,0,0,0.026000000000000023,0.01999999999999999,0.04600000000000001,1
125132,1,132,0.14,0.166,0.182,2.117,214,0.008,11,259,20.9,0.042,1038,7.9,0.7,0.8,677.5,6.6,3,9,26.2,10,50,2.69,34.1,18.0,22.0,54.8,18.0,22.0,0,0,0,0,0,0,0,0,0,0,0,0,0,0,0,0,0,0,0,0,0,0,0,0,0,0,0.025999999999999995,0.015999999999999986,0.04199999999999998,0
126133,1,133,0.14,0.166,0.178,2.164,218,0.009,12,254,20.8,0.034,1053,7.9,0.7,0.8,677.5,6.6,3,9,26.2,10,50,2.69,34.1,18.0,22.0,54.8,18.0,22.0,0,0,0,0,0,0,0,0,0,0,0,0,0,0,0,0,0,0,0,0,0,0,0,0,0,0,0.025999999999999995,0.011999999999999983,0.03799999999999998,0
127134,1,134,0.142,0.166,0.182,2.158,218,0.008,11,254,20.7,0.033,1053,7.9,0.7,0.8,678.8,6.6,3,9,26.3,10,50,2.69,34.1,18.0,22.0,54.9,18.0,22.0,0,0,0,0,0,0,0,0,0,0,0,0,0,0,0,0,0,0,0,0,0,0,0,0,0,0,0.02400000000000002,0.015999999999999986,0.04000000000000001,0
128135,1,135,0.142,0.166,0.182,2.158,218,0.008,11,254,20.7,0.033,1053,7.9,0.7,0.8,678.8,6.6,3,9,26.3,10,50,2.69,34.1,18.0,22.0,54.9,18.0,22.0,0,0,1,0,0,0,0,0,0,0,0,0,0,0,0,0,0,0,0,0,0,0,0,0,0,0,0.02400000000000002,0.015999999999999986,0.04000000000000001,1
129136,1,136,0.144,0.166,0.186,2.158,214,0.008,11,254,20.8,0.042,1038,7.9,0.7,0.8,678.8,6.6,3,9,26.3,10,50,2.69,34.1,18.0,22.0,54.9,18.0,22.0,0,0,0,0,0,0,0,0,0,0,0,0,0,0,0,0,0,0,0,0,0,0,0,0,0,0,0.02200000000000002,0.01999999999999999,0.04200000000000001,0
130137,1,137,0.142,0.17,0.182,2.139,214,0.008,11,254,20.5,0.044,1037,7.9,0.7,0.8,680.3,6.6,3,9,26.3,10,50,2.71,34.2,18.0,22.0,54.7,18.0,22.0,1,0,0,0,0,0,0,0,0,0,0,0,0,0,0,0,0,0,0,0,0,0,0,0,0,0,0.028000000000000025,0.011999999999999983,0.04000000000000001,1
131138,1,138,0.142,0.17,0.182,2.139,214,0.008,11,254,20.5,0.044,1037,7.9,0.7,0.8,680.3,6.6,3,9,26.3,10,50,2.71,34.2,18.0,22.0,54.7,18.0,22.0,0,0,0,0,0,0,0,0,0,0,0,0,0,0,0,0,0,0,0,0,0,0,0,0,0,0,0.028000000000000025,0.011999999999999983,0.04000000000000001,0
132139,1,139,0.142,0.168,0.18,2.134,218,0.008,11,255,20.7,0.043,1053,7.9,0.7,0.8,680.3,6.6,3,9,26.3,10,50,2.71,34.2,18.0,22.0,54.7,18.0,22.0,0,0,0,0,0,0,0,0,0,0,0,0,0,0,0,0,0,0,0,0,0,0,0,0,0,0,0.026000000000000023,0.011999999999999983,0.038000000000000006,0
133140,1,140,0.142,0.17,0.182,2.119,214,0.009,11,257,20.7,0.042,1037,7.9,0.7,0.8,682.2,6.6,3,9,26.3,10,50,2.68,34.2,18.0,22.0,54.7,18.0,22.0,0,0,1,0,0,0,0,0,0,0,0,0,0,0,0,0,0,0,0,0,0,0,0,0,0,0,0.028000000000000025,0.011999999999999983,0.04000000000000001,1
134141,1,141,0.144,0.168,0.182,2.153,218,0.007,11,255,20.5,0.041,1054,7.9,0.7,0.8,682.2,6.6,3,9,26.3,10,50,2.68,34.2,18.0,22.0,54.7,18.0,22.0,0,0,0,0,0,0,1,0,0,0,0,0,0,0,0,0,0,0,0,0,0,0,0,0,0,0,0.02400000000000002,0.013999999999999985,0.038000000000000006,1
135142,1,142,0.144,0.168,0.182,2.153,218,0.007,11,255,20.5,0.041,1054,7.9,0.7,0.8,682.2,6.6,3,9,26.3,10,50,2.68,34.2,18.0,22.0,54.7,18.0,22.0,0,0,0,0,0,0,0,0,0,0,0,0,0,0,0,0,0,0,0,0,0,0,0,0,0,0,0.02400000000000002,0.013999999999999985,0.038000000000000006,0
136143,1,143,0.146,0.17,0.184,2.137,217,0.008,11,257,20.6,0.044,1052,7.9,0.7,0.8,683.7,6.6,3,9,26.3,10,50,2.7,34.2,18.0,22.0,54.8,18.0,22.0,0,0,0,0,0,0,0,0,0,0,0,0,0,0,0,0,0,0,0,0,0,0,0,0,0,0,0.02400000000000002,0.013999999999999985,0.038000000000000006,0
137144,1,144,0.146,0.17,0.184,2.137,217,0.008,11,257,20.6,0.044,1052,7.9,0.7,0.8,683.7,6.6,3,9,26.3,10,50,2.7,34.2,18.0,22.0,54.8,18.0,22.0,1,0,0,0,0,0,0,0,0,0,0,0,0,0,0,0,0,0,0,0,0,0,0,0,0,0,0.02400000000000002,0.013999999999999985,0.038000000000000006,1
138145,1,145,0.142,0.17,0.187,2.148,217,0.008,11,257,20.7,0.044,1052,7.9,0.7,0.8,685.4,6.7,3,9,26.3,10,50,2.69,34.2,18.0,22.0,54.8,18.0,22.0,0,0,0,0,0,0,0,0,0,0,0,0,0,0,0,0,0,0,0,0,0,0,0,0,0,0,0.028000000000000025,0.016999999999999987,0.04500000000000001,0
139146,1,146,0.146,0.17,0.178,2.145,214,0.008,11,258,20.6,0.044,1037,7.9,0.7,0.8,685.4,6.7,3,9,26.3,10,50,2.69,34.2,18.0,22.0,54.8,18.0,22.0,1,0,0,0,0,0,0,0,0,0,0,0,0,0,0,0,0,0,0,0,0,0,0,0,0,0,0.02400000000000002,0.00799999999999998,0.032,1
140147,1,147,0.144,0.17,0.176,2.12,217,0.01,10,258,20.7,0.041,1052,7.9,0.7,0.8,685.4,6.7,3,9,26.3,10,50,2.69,34.2,18.0,22.0,54.8,18.0,22.0,0,0,0,0,0,0,0,0,0,0,0,0,0,0,0,0,0,0,0,0,0,0,0,0,0,0,0.026000000000000023,0.005999999999999978,0.032,0
141148,1,148,0.144,0.17,0.178,2.172,214,0.009,11,257,20.8,0.042,1038,7.9,0.7,0.8,686.9,6.8,3,9,26.3,10,50,2.7,34.2,18.0,22.0,54.7,18.0,22.0,0,0,0,0,0,0,0,0,0,0,0,0,0,0,0,0,0,0,0,0,0,0,0,0,0,0,0.026000000000000023,0.00799999999999998,0.034,0
142149,1,149,0.142,0.172,0.186,2.126,217,0.008,11,257,20.8,0.044,1052,7.9,0.7,0.8,686.9,6.8,3,9,26.3,10,50,2.7,34.2,18.0,22.0,54.7,18.0,22.0,0,0,0,0,0,0,0,0,0,0,0,0,0,0,0,0,0,0,0,0,0,0,0,0,0,0,0.03,0.014000000000000012,0.04400000000000001,0
143150,1,150,0.144,0.171,0.18,2.119,218,0.008,11,258,20.7,0.043,1054,7.9,0.7,0.8,686.9,6.8,3,9,26.3,10,50,2.7,34.2,18.0,22.0,54.7,18.0,22.0,0,0,0,0,0,0,0,0,0,0,0,0,0,0,0,0,0,0,0,0,0,0,0,0,0,0,0.027000000000000024,0.00899999999999998,0.036000000000000004,0
144151,1,151,0.142,0.172,0.182,2.164,215,0.008,11,258,20.8,0.041,1039,7.9,0.7,0.8,688.3,6.7,3,9,26.3,10,50,2.71,34.3,18.0,22.0,54.6,18.0,22.0,0,0,0,0,0,0,0,0,0,0,0,0,0,0,0,0,0,0,0,0,0,0,0,0,0,0,0.03,0.010000000000000009,0.04000000000000001,0
145152,1,152,0.14,0.171,0.178,2.153,217,0.008,11,258,20.7,0.041,1052,7.9,0.7,0.8,688.3,6.7,3,9,26.3,10,50,2.71,34.3,18.0,22.0,54.6,18.0,22.0,0,0,0,0,0,0,0,0,0,0,0,0,0,0,0,0,0,0,0,0,0,0,0,0,0,0,0.031,0.0069999999999999785,0.03799999999999998,0
146153,1,153,0.144,0.172,0.182,2.115,214,0.008,11,258,20.7,0.044,1037,7.9,0.7,0.8,688.3,6.7,3,9,26.3,10,50,2.71,34.3,18.0,22.0,54.6,18.0,22.0,0,0,0,0,0,0,0,0,0,0,0,0,0,0,0,0,0,0,0,0,0,0,0,0,0,0,0.027999999999999997,0.010000000000000009,0.038000000000000006,0
147154,1,154,0.144,0.17,0.185,2.123,217,0.008,12,259,20.7,0.043,1052,7.9,0.7,0.8,689.7,6.7,3,9,26.3,10,50,2.7,34.4,18.0,22.0,54.4,18.0,22.0,0,0,0,0,0,0,0,0,0,0,0,0,0,0,0,0,0,0,0,0,0,0,0,0,0,0,0.026000000000000023,0.014999999999999986,0.04100000000000001,0
148155,1,155,0.141,0.166,0.182,2.123,214,0.008,11,259,20.7,0.043,1037,7.9,0.7,0.8,689.7,6.7,3,9,26.3,10,50,2.7,34.4,18.0,22.0,54.4,18.0,22.0,0,0,0,0,0,0,0,0,0,0,0,0,0,0,0,0,0,0,0,0,0,0,0,0,0,0,0.025000000000000022,0.015999999999999986,0.04100000000000001,0
149156,1,156,0.14,0.17,0.186,2.134,218,0.008,12,258,20.7,0.043,1053,7.9,0.7,0.8,689.7,6.7,3,9,26.3,10,50,2.7,34.4,18.0,22.0,54.4,18.0,22.0,0,0,1,0,0,0,0,0,0,0,0,0,0,0,0,0,0,0,0,0,0,0,0,0,0,0,0.03,0.015999999999999986,0.045999999999999985,1
150157,1,157,0.144,0.171,0.184,2.113,214,0.008,11,259,20.7,0.041,1038,7.9,0.7,0.8,691.3,6.6,3,9,26.3,10,50,2.71,34.4,18.0,22.0,54.3,18.0,22.0,0,0,0,0,0,0,0,0,0,0,0,0,0,0,0,2,0,0,0,0,0,0,0,0,0,0,0.027000000000000024,0.012999999999999984,0.04000000000000001,1
151158,1,158,0.144,0.168,0.178,2.119,218,0.008,11,259,20.7,0.044,1053,7.9,0.7,0.8,691.3,6.6,3,9,26.3,10,50,2.71,34.4,18.0,22.0,54.3,18.0,22.0,0,1,0,0,0,0,0,0,0,0,0,0,0,0,0,0,0,0,0,0,0,0,0,0,0,0,0.02400000000000002,0.009999999999999981,0.034,1
152159,1,159,0.144,0.168,0.174,2.155,214,0.008,11,259,20.7,0.042,1038,7.9,0.7,0.8,691.3,6.6,3,9,26.3,10,50,2.71,34.4,18.0,22.0,54.3,18.0,22.0,0,0,0,0,0,0,0,0,0,0,0,0,0,0,0,0,0,0,0,0,0,0,0,0,0,0,0.02400000000000002,0.005999999999999978,0.03,0
153160,1,160,0.144,0.17,0.184,2.128,217,0.007,12,251,20.7,0.043,1052,7.9,0.7,0.8,692.6,6.6,3,9,26.3,10,50,2.71,34.5,18.0,22.0,54.1,18.0,22.0,0,0,0,0,0,0,1,0,0,0,0,0,0,0,0,0,0,0,0,0,0,0,0,0,0,0,0.026000000000000023,0.013999999999999985,0.04000000000000001,1
154161,1,161,0.142,0.168,0.184,2.124,214,0.007,11,253,20.8,0.044,1037,7.9,0.7,0.8,692.6,6.6,3,9,26.3,10,50,2.71,34.5,18.0,22.0,54.1,18.0,22.0,0,0,1,0,0,0,0,0,0,0,0,0,0,0,0,0,0,0,0,0,0,0,0,0,0,0,0.026000000000000023,0.015999999999999986,0.04200000000000001,1
155162,1,162,0.14,0.17,0.178,2.16,218,0.009,12,251,20.7,0.034,1053,7.9,0.7,0.8,692.6,6.6,3,9,26.3,10,50,2.71,34.5,18.0,22.0,54.1,18.0,22.0,0,0,0,0,0,0,0,0,0,0,0,0,0,0,0,0,0,0,0,0,0,0,0,0,0,0,0.03,0.00799999999999998,0.03799999999999998,0
