Repository: heeso0908/hotsix

# 🏭 HotSix — 다이캐스팅 공정 데이터 기반 품질 예측 프로젝트

> 공정 변수 이상 패턴 감지를 통한 불량 발생 사전 경보 시스템

## 📌 프로젝트 개요

다이캐스팅(Die-casting)은 용융 금속을 금형에 고압으로 주입하여 정밀한 제품을 대량 생산하는 공정입니다.

본 프로젝트는 다이캐스팅 설비에서 매 Shot마다 자동으로 수집되는 **공정 변수(주조 압력, 금형 온도, 주입 속도 등)** 및 **센서 데이터(온도, 압력 등)** 를 분석하여, 불량 여부를 사전에 예측하는 머신러닝 기반 품질 예측 시스템을 구축합니다.

### 배경 — 왜 필요한가?

현재 다이캐스팅 현장에서는 미성형, 박리, 기공 등의 불량이 발생해도 **육안 검사에 의존**하여 다음과 같은 문제가 있습니다.

- 판정 기준의 주관성과 검사 속도 한계로 생산성 저하
- 불량 발생 원인 추적이 어려워 공정 개선 및 재발 방지 대책 부족
- 공정 데이터와 품질 검사를 효과적으로 연계하지 못해 실시간 품질 관리 미흡

이를 해결하기 위해 머신러닝 기반의 불량 자동 감지 및 조기 경보 시스템을 개발합니다.

File: notebooks/김희선/product_type_1.csv (part 2 of 27)
Id,Product_Type,Shot,Velocity_1,Velocity_2,Velocity_3,High_Velocity,Cylinder_Pressure,Rapid_Rise_Time,Biscuit_Thickness,Clamping_Force,Cycle_Time,Pressure_Rise_Time,Casting_Pressure,Spray_Time,Spray_1_Time,Spray_2_Time,Melting_Furnace_Temp,Air_Pressure,Air_Pressure_Min,Air_Pressure_Max,Coolant_Temp,Coolant_Temp_Min,Coolant_Temp_Max,Coolant_Pressure,Factory_Temp,Factory_Temp_Min,Factory_Temp_Max,Factory_Humidity,Factory_Humidity_Min,Factory_Humidity_Max,Short_Shot_1,Bubble_1,Exfoliation_1,Blow_Hole_1,Stain_1,Dent_1,Deformation_1,Contamination_1,Impurity_1,Crack_1,Scratch_1,Buring_Mark_1,Inclusions_1,Short_Shot_2,Bubble_2,Exfoliation_2,Blow_Hole_2,Stain_2,Dent_2,Deformation_2,Contamination_2,Impurity_2,Crack_2,Scratch_2,Buring_Mark_2,Inclusions_2,Vel_1_2_Diff,Vel_2_3_Diff,Vel_Total_Range,Any_Defect
156163,1,163,0.142,0.168,0.188,2.16,214,0.008,12,253,20.7,0.036,1038,7.9,0.7,0.8,693.7,6.6,3,9,26.3,10,50,2.71,34.5,18.0,22.0,53.8,18.0,22.0,0,0,0,0,0,0,1,0,0,0,0,0,0,0,0,0,0,0,0,0,0,0,0,0,0,0,0.026000000000000023,0.01999999999999999,0.04600000000000001,1
157164,1,164,0.142,0.166,0.186,2.113,218,0.008,11,251,20.7,0.042,1054,7.9,0.7,0.8,693.7,6.6,3,9,26.3,10,50,2.71,34.5,18.0,22.0,53.8,18.0,22.0,0,0,0,0,0,0,0,0,0,0,0,0,0,0,0,0,0,0,0,0,0,0,0,0,0,0,0.02400000000000002,0.01999999999999999,0.04400000000000001,0
158165,1,165,0.142,0.168,0.174,2.123,214,0.008,11,251,20.7,0.044,1038,7.9,0.7,0.8,693.7,6.6,3,9,26.3,10,50,2.71,34.5,18.0,22.0,53.8,18.0,22.0,0,0,0,0,0,0,0,0,0,0,0,0,0,0,0,0,0,0,0,0,0,0,0,0,0,0,0.026000000000000023,0.005999999999999978,0.032,0
159166,1,166,0.146,0.168,0.184,2.141,218,0.008,11,251,20.6,0.044,1054,7.9,0.7,0.8,695.0,6.6,3,9,26.3,10,50,2.71,34.6,18.0,22.0,53.6,18.0,22.0,0,0,0,0,0,0,0,0,0,0,0,0,0,0,0,0,0,0,0,0,0,0,0,0,0,0,0.02200000000000002,0.015999999999999986,0.038000000000000006,0
160167,1,167,0.144,0.168,0.186,2.166,214,0.009,12,262,20.6,0.034,1038,7.9,0.7,0.8,695.0,6.6,3,9,26.3,10,50,2.71,34.6,18.0,22.0,53.6,18.0,22.0,0,0,0,0,0,0,0,0,0,0,0,0,0,0,0,1,0,0,0,0,0,0,0,0,0,0,0.02400000000000002,0.017999999999999988,0.04200000000000001,1
161168,1,168,0.142,0.168,0.176,2.165,218,0.009,11,261,20.6,0.042,1053,7.9,0.7,0.8,695.0,6.6,3,9,26.3,10,50,2.71,34.6,18.0,22.0,53.6,18.0,22.0,0,0,0,0,0,0,0,0,0,0,0,0,0,0,0,0,0,0,0,0,0,0,0,0,0,0,0.026000000000000023,0.00799999999999998,0.034,0
162169,1,169,0.144,0.171,0.174,2.124,214,0.008,11,261,20.9,0.043,1038,8.1,1.0,0.8,696.0,6.6,3,9,26.3,10,50,2.72,34.7,18.0,22.0,53.5,18.0,22.0,0,0,1,0,0,0,0,0,0,0,0,0,0,0,0,0,0,0,0,0,0,0,0,0,0,0,0.027000000000000024,0.002999999999999975,0.03,1
163170,1,170,0.146,0.168,0.184,2.114,218,0.006,12,250,20.9,0.042,1054,8.1,1.0,0.8,696.0,6.6,3,9,26.3,10,50,2.72,34.7,18.0,22.0,53.5,18.0,22.0,0,0,0,0,0,0,0,0,0,0,0,0,0,0,0,0,0,0,0,0,0,0,0,0,0,0,0.02200000000000002,0.015999999999999986,0.038000000000000006,0
164171,1,171,0.142,0.17,0.182,2.128,215,0.008,11,250,20.9,0.044,1038,8.1,1.0,0.8,696.0,6.6,3,9,26.4,10,50,2.7,34.7,18.0,22.0,53.3,18.0,22.0,0,0,0,0,0,0,0,0,0,0,0,0,0,0,0,0,0,0,0,0,0,0,0,0,0,0,0.028000000000000025,0.011999999999999983,0.04000000000000001,0
165172,1,172,0.14,0.17,0.186,2.16,218,0.008,12,250,21.0,0.033,1053,8.1,1.0,0.8,696.0,6.6,3,9,26.4,10,50,2.7,34.7,18.0,22.0,53.3,18.0,22.0,0,0,1,0,0,0,0,0,0,0,0,0,0,0,0,0,0,0,0,0,0,0,0,0,0,0,0.03,0.015999999999999986,0.045999999999999985,1
166173,1,173,0.144,0.168,0.186,2.147,214,0.007,11,258,20.8,0.044,1038,8.1,1.0,0.8,696.0,6.6,3,9,26.4,10,50,2.7,34.7,18.0,22.0,53.3,18.0,22.0,0,0,0,0,0,0,0,0,0,0,0,0,0,0,0,0,0,0,0,0,0,0,0,0,0,0,0.02400000000000002,0.017999999999999988,0.04200000000000001,0
167174,1,174,0.144,0.166,0.176,2.105,217,0.007,11,258,20.8,0.044,1052,8.1,1.0,0.8,696.9,6.6,3,9,26.4,10,50,2.72,34.7,18.0,22.0,53.0,18.0,22.0,0,0,1,0,0,0,0,0,0,0,0,0,0,0,0,0,0,0,0,0,0,0,0,0,0,0,0.02200000000000002,0.009999999999999981,0.032,1
168175,1,175,0.142,0.168,0.186,2.11,214,0.007,11,258,20.9,0.041,1036,8.1,1.0,0.8,696.9,6.6,3,9,26.4,10,50,2.72,34.7,18.0,22.0,53.0,18.0,22.0,0,0,0,0,0,0,1,0,0,0,0,0,0,0,0,0,0,0,0,0,0,0,0,0,0,0,0.026000000000000023,0.017999999999999988,0.04400000000000001,1
169176,1,176,0.144,0.168,0.178,2.139,218,0.019,11,258,20.8,0.044,1054,8.1,1.0,0.8,696.9,6.6,3,9,26.4,10,50,2.72,34.7,18.0,22.0,53.0,18.0,22.0,0,0,1,0,0,0,0,0,0,0,0,0,0,0,0,0,0,0,0,0,0,0,0,0,0,0,0.02400000000000002,0.009999999999999981,0.034,1
170177,1,177,0.14,0.168,0.174,2.163,214,0.008,12,257,20.9,0.033,1038,8.1,1.0,0.8,697.0,6.7,3,9,26.4,10,50,2.72,34.7,18.0,22.0,52.9,18.0,22.0,0,0,0,0,0,0,0,0,0,0,0,0,0,0,0,0,0,0,0,0,0,0,0,0,0,0,0.027999999999999997,0.005999999999999978,0.033999999999999975,0
171178,1,178,0.142,0.17,0.182,2.119,218,0.009,11,258,20.9,0.044,1053,8.1,1.0,0.8,697.0,6.7,3,9,26.4,10,50,2.72,34.7,18.0,22.0,52.9,18.0,22.0,0,0,0,0,0,0,1,0,0,0,0,0,0,0,0,0,0,0,0,0,0,0,0,0,0,0,0.028000000000000025,0.011999999999999983,0.04000000000000001,1
172179,1,179,0.141,0.168,0.178,2.117,214,0.008,11,257,20.7,0.044,1037,8.1,1.0,0.8,697.0,6.7,3,9,26.4,10,50,2.72,34.7,18.0,22.0,52.9,18.0,22.0,0,0,0,0,0,0,0,0,0,0,0,0,0,1,0,0,0,0,0,0,0,0,0,0,0,0,0.027000000000000024,0.009999999999999981,0.037000000000000005,1
173180,1,180,0.144,0.168,0.188,2.145,217,0.007,11,258,20.9,0.043,1051,8.1,1.0,0.8,697.0,6.6,3,9,26.4,10,50,2.7,34.7,18.0,22.0,52.8,18.0,22.0,0,0,0,0,0,0,0,0,0,0,0,0,0,0,0,0,0,0,0,0,0,0,0,0,0,0,0.02400000000000002,0.01999999999999999,0.04400000000000001,0
174181,1,181,0.142,0.168,0.179,2.161,218,0.007,12,258,20.9,0.034,1053,8.1,1.0,0.8,697.0,6.6,3,9,26.4,10,50,2.7,34.7,18.0,22.0,52.8,18.0,22.0,0,0,1,0,0,0,0,0,0,0,0,0,0,0,0,0,0,0,0,0,0,0,0,0,0,0,0.026000000000000023,0.010999999999999982,0.037000000000000005,1
175182,1,182,0.14,0.168,0.187,2.153,215,0.008,12,258,20.9,0.042,1038,8.1,1.0,0.8,697.0,6.6,3,9,26.4,10,50,2.7,34.7,18.0,22.0,52.8,18.0,22.0,0,0,1,0,0,0,0,0,0,0,0,0,0,0,0,0,0,0,0,1,0,0,0,0,0,0,0.027999999999999997,0.01899999999999999,0.046999999999999986,1
176183,1,183,0.142,0.17,0.184,2.131,217,0.008,12,258,20.8,0.043,1052,8.1,1.0,0.8,697.0,6.6,3,9,26.4,10,50,2.7,34.6,18.0,22.0,53.0,18.0,22.0,0,0,0,0,0,0,0,0,0,0,0,0,0,0,0,1,0,0,0,0,0,0,0,0,0,0,0.028000000000000025,0.013999999999999985,0.04200000000000001,1
177184,1,184,0.142,0.168,0.174,2.161,218,0.007,11,257,20.8,0.033,1054,8.1,1.0,0.8,697.0,6.6,3,9,26.4,10,50,2.7,34.6,18.0,22.0,53.0,18.0,22.0,0,0,2,0,0,0,0,0,0,0,0,0,0,0,0,0,0,0,0,0,0,0,0,0,0,0,0.026000000000000023,0.005999999999999978,0.032,1
178185,1,185,0.139,0.17,0.182,2.113,215,0.006,11,257,20.9,0.042,1039,8.1,1.0,0.8,697.0,6.6,3,9,26.4,10,50,2.7,34.6,18.0,22.0,53.0,18.0,22.0,0,0,0,0,0,0,0,0,0,0,0,0,0,0,0,0,0,0,0,0,0,0,0,0,0,0,0.031,0.011999999999999983,0.04299999999999998,0
179186,1,186,0.142,0.168,0.19,2.138,218,0.016,11,258,20.8,0.043,1053,8.1,1.0,0.8,697.0,6.6,3,9,26.4,10,50,2.7,34.6,18.0,22.0,53.0,18.0,22.0,0,0,1,0,0,0,0,0,0,0,0,0,0,0,0,0,0,0,0,0,0,0,0,0,0,0,0.026000000000000023,0.021999999999999992,0.048000000000000015,1
180187,1,187,0.142,0.17,0.184,2.11,214,0.006,11,258,20.8,0.042,1038,8.1,1.0,0.8,697.0,6.6,3,9,26.4,10,50,2.7,34.6,18.0,22.0,53.0,18.0,22.0,0,0,1,0,0,0,0,0,0,0,0,0,0,0,0,0,0,0,0,1,0,0,0,0,0,0,0.028000000000000025,0.013999999999999985,0.04200000000000001,1
181188,1,188,0.144,0.168,0.188,2.127,217,0.008,11,257,20.9,0.044,1052,8.1,1.0,0.8,697.0,6.6,3,9,26.4,10,50,2.7,34.6,18.0,22.0,53.0,18.0,22.0,0,0,1,0,0,0,0,0,0,0,0,0,0,0,0,1,0,0,0,0,0,0,0,0,0,0,0.02400000000000002,0.01999999999999999,0.04400000000000001,1
182189,1,189,0.142,0.166,0.178,2.127,218,0.008,11,257,21.0,0.043,1055,8.1,1.0,0.8,697.0,6.6,3,9,26.4,10,50,2.7,34.7,18.0,22.0,53.1,18.0,22.0,0,0,0,0,0,0,0,0,0,0,0,0,0,0,0,1,0,0,0,0,0,0,0,0,0,0,0.02400000000000002,0.011999999999999983,0.036000000000000004,1
183190,1,190,0.142,0.17,0.184,2.119,215,0.008,12,257,20.8,0.044,1039,8.0,1.0,0.8,697.0,6.6,3,9,26.4,10,50,2.7,34.7,18.0,22.0,53.1,18.0,22.0,0,0,0,0,0,0,0,0,0,0,0,0,0,0,0,0,0,0,0,0,0,0,0,0,0,0,0.028000000000000025,0.013999999999999985,0.04200000000000001,0
184191,1,191,0.142,0.17,0.184,2.119,215,0.008,12,257,20.8,0.044,1039,8.0,1.0,0.8,697.0,6.6,3,9,26.4,10,50,2.7,34.7,18.0,22.0,53.1,18.0,22.0,0,0,1,0,1,0,0,0,0,0,0,0,0,0,0,0,0,0,0,0,0,0,0,0,0,0,0.028000000000000025,0.013999999999999985,0.04200000000000001,1
185192,1,192,0.146,0.168,0.185,2.164,215,0.012,11,257,20.9,0.042,1039,8.0,1.0,0.8,697.0,6.6,3,9,26.4,10,50,2.72,34.7,18.0,22.0,52.8,18.0,22.0,0,0,1,0,0,0,0,0,0,0,0,0,0,0,0,1,0,0,0,0,0,0,0,0,0,0,0.02200000000000002,0.016999999999999987,0.03900000000000001,1
186193,1,193,0.146,0.168,0.185,2.164,215,0.012,11,257,20.9,0.042,1039,8.0,1.0,0.8,697.0,6.6,3,9,26.4,10,50,2.72,34.7,18.0,22.0,52.8,18.0,22.0,0,0,0,0,0,0,0,0,0,0,0,0,0,0,0,1,0,0,0,0,0,0,0,0,0,0,0.02200000000000002,0.016999999999999987,0.03900000000000001,1
187194,1,194,0.141,0.168,0.176,2.164,215,0.007,11,258,20.9,0.034,1038,8.0,1.0,0.8,697.0,6.5,3,9,26.4,10,50,2.69,34.7,18.0,22.0,52.6,18.0,22.0,0,0,1,0,0,0,0,0,0,0,0,0,0,0,0,0,0,0,0,0,0,0,0,0,0,0,0.027000000000000024,0.00799999999999998,0.035,1
188195,1,195,0.144,0.166,0.184,2.123,217,0.008,11,258,20.9,0.043,1052,8.1,1.0,0.8,697.0,6.5,3,9,26.4,10,50,2.69,34.7,18.0,22.0,52.6,18.0,22.0,0,0,0,0,0,0,1,0,0,0,0,0,0,0,0,0,0,0,0,0,0,0,0,0,0,0,0.02200000000000002,0.017999999999999988,0.04000000000000001,1
189196,1,196,0.146,0.166,0.176,2.145,214,0.008,12,258,20.9,0.043,1037,8.1,1.0,0.8,697.0,6.5,3,9,26.4,10,50,2.69,34.7,18.0,22.0,52.6,18.0,22.0,0,0,0,0,0,0,0,0,0,0,0,0,0,1,0,0,0,0,0,0,0,0,0,0,0,0,0.020000000000000018,0.009999999999999981,0.03,1
190197,1,197,0.146,0.168,0.188,2.14,218,0.008,12,258,20.7,0.044,1053,8.1,1.0,0.8,697.1,6.5,3,9,26.4,10,50,2.72,34.7,18.0,22.0,52.5,18.0,22.0,1,0,0,0,0,0,0,0,0,0,0,0,0,1,0,0,0,0,0,0,0,0,0,0,0,0,0.02200000000000002,0.01999999999999999,0.04200000000000001,1
191198,1,198,0.146,0.168,0.187,2.141,215,0.007,11,258,20.9,0.044,1038,8.0,1.0,0.8,697.1,6.5,3,9,26.4,10,50,2.72,34.7,18.0,22.0,52.5,18.0,22.0,1,0,0,0,0,0,0,0,0,0,0,0,0,0,0,0,0,0,0,0,0,0,0,0,0,0,0.02200000000000002,0.01899999999999999,0.04100000000000001,1
192199,1,199,0.144,0.17,0.186,2.144,218,0.008,13,258,21.0,0.044,1054,8.1,1.0,0.8,697.1,6.5,3,9,26.4,10,50,2.72,34.7,18.0,22.0,52.5,18.0,22.0,0,0,0,0,0,0,0,0,0,0,0,0,0,0,0,0,0,0,0,0,0,0,0,0,0,0,0.026000000000000023,0.015999999999999986,0.04200000000000001,0
193200,1,200,0.141,0.166,0.176,2.114,215,0.007,12,258,20.9,0.042,1039,8.1,1.0,0.8,697.9,6.4,3,9,26.4,10,50,2.72,34.7,18.0,22.0,52.5,18.0,22.0,0,0,1,0,0,0,0,0,0,0,0,0,0,0,0,0,0,0,0,0,0,0,0,0,0,0,0.025000000000000022,0.009999999999999981,0.035,1
194201,1,201,0.14,0.166,0.187,2.159,218,0.008,11,258,20.9,0.041,1054,8.1,1.0,0.8,697.9,6.4,3,9,26.4,10,50,2.72,34.7,18.0,22.0,52.5,18.0,22.0,0,0,0,0,0,0,0,0,0,0,0,0,0,0,0,0,0,0,0,0,0,0,0,0,0,0,0.025999999999999995,0.02099999999999999,0.046999999999999986,0
195202,1,202,0.142,0.166,0.186,2.123,215,0.008,12,258,21.0,0.044,1039,8.1,1.0,0.8,697.9,6.4,3,9,26.4,10,50,2.72,34.7,18.0,22.0,52.5,18.0,22.0,0,0,1,0,0,0,0,0,0,0,0,0,0,0,0,0,0,0,0,0,0,0,0,0,0,0,0.02400000000000002,0.01999999999999999,0.04400000000000001,1
196203,1,203,0.142,0.168,0.182,2.154,218,0.008,11,258,20.9,0.042,1054,8.1,1.0,0.8,698.0,6.4,3,9,26.4,10,50,2.7,34.6,18.0,22.0,52.5,18.0,22.0,0,0,2,0,0,0,0,0,0,0,0,0,0,0,0,0,0,0,0,0,0,0,0,0,0,0,0.026000000000000023,0.013999999999999985,0.04000000000000001,1
197204,1,204,0.14,0.166,0.188,2.113,218,0.008,12,258,20.9,0.043,1055,8.1,1.0,0.8,698.0,6.4,3,9,26.4,10,50,2.7,34.6,18.0,22.0,52.5,18.0,22.0,0,0,0,0,0,0,0,0,0,0,0,0,0,0,0,0,0,0,0,0,0,0,0,0,0,0,0.025999999999999995,0.021999999999999992,0.04799999999999999,0
198205,1,205,0.142,0.168,0.182,2.112,215,0.006,11,258,20.8,0.042,1040,8.1,1.0,0.8,698.0,6.4,3,9,26.4,10,50,2.7,34.6,18.0,22.0,52.5,18.0,22.0,0,0,0,0,0,0,1,0,0,0,0,0,0,0,0,0,0,0,0,0,0,0,0,0,0,0,0.026000000000000023,0.013999999999999985,0.04000000000000001,1
199206,1,206,0.142,0.17,0.181,2.128,218,0.008,11,258,20.8,0.044,1053,8.1,1.0,0.8,698.6,6.4,3,9,26.4,10,50,2.72,34.5,18.0,22.0,52.7,18.0,22.0,0,0,0,0,0,0,0,0,0,0,0,0,0,0,0,0,0,0,0,0,0,0,0,0,0,0,0.028000000000000025,0.010999999999999982,0.03900000000000001,0
200207,1,207,0.144,0.168,0.186,2.154,214,0.008,11,258,20.9,0.041,1038,8.1,1.0,0.8,698.6,6.4,3,9,26.4,10,50,2.72,34.5,18.0,22.0,52.7,18.0,22.0,0,0,1,0,0,0,0,0,0,0,0,0,0,0,0,0,0,0,0,0,0,0,0,0,0,0,0.02400000000000002,0.017999999999999988,0.04200000000000001,1
201208,1,208,0.141,0.168,0.184,2.151,218,0.007,11,258,21.0,0.041,1054,8.1,1.0,0.8,698.6,6.4,3,9,26.4,10,50,2.72,34.5,18.0,22.0,52.7,18.0,22.0,0,0,0,0,0,0,0,0,0,0,0,0,0,0,0,0,0,0,0,0,0,0,0,0,0,0,0.027000000000000024,0.015999999999999986,0.04300000000000001,0
202209,1,209,0.141,0.168,0.184,2.151,218,0.007,11,258,21.0,0.041,1054,8.1,1.0,0.8,699.1,6.4,3,9,26.4,10,50,2.7,34.4,18.0,22.0,52.8,18.0,22.0,0,0,0,0,0,0,0,0,0,0,0,0,0,0,0,0,0,0,0,0,0,0,0,0,0,0,0.027000000000000024,0.015999999999999986,0.04300000000000001,0
203210,1,210,0.144,0.17,0.182,2.137,218,0.008,12,258,20.9,0.044,1053,8.1,1.0,0.8,699.1,6.4,3,9,26.4,10,50,2.7,34.4,18.0,22.0,52.8,18.0,22.0,0,0,0,0,0,0,0,0,0,0,0,0,0,0,0,0,0,0,0,0,0,0,0,0,0,0,0.026000000000000023,0.011999999999999983,0.038000000000000006,0
204211,1,211,0.144,0.17,0.182,2.137,218,0.008,12,258,20.9,0.044,1053,8.1,1.0,0.8,699.1,6.4,3,9,26.4,10,50,2.7,34.4,18.0,22.0,52.8,18.0,22.0,1,0,0,0,0,0,0,0,0,0,0,0,0,0,0,0,0,0,0,0,0,0,0,0,0,0,0.026000000000000023,0.011999999999999983,0.038000000000000006,1
205212,1,212,0.144,0.168,0.186,2.128,214,0.01,12,258,21.0,0.044,1038,8.1,1.0,0.8,700.0,6.3,3,9,26.4,10,50,2.71,34.4,18.0,22.0,52.8,18.0,22.0,0,0,0,0,0,0,0,0,0,0,0,0,0,0,0,0,0,0,0,0,0,0,0,0,0,0,0.02400000000000002,0.017999999999999988,0.04200000000000001,0
206213,1,213,0.144,0.168,0.176,2.103,217,0.009,11,258,20.9,0.043,1052,8.1,1.0,0.8,700.0,6.3,3,9,26.4,10,50,2.71,34.4,18.0,22.0,52.8,18.0,22.0,0,0,0,0,0,0,0,0,0,0,0,0,0,0,0,0,0,0,0,0,0,0,0,0,0,0,0.02400000000000002,0.00799999999999998,0.032,0
207214,1,214,0.14,0.17,0.185,2.147,218,0.007,11,258,20.9,0.044,1054,8.1,1.0,0.8,700.7,6.3,3,9,26.4,10,50,2.7,34.4,18.0,22.0,52.8,18.0,22.0,0,0,0,0,0,0,0,0,0,0,0,0,0,0,0,0,0,0,0,0,0,0,0,0,0,0,0.03,0.014999999999999986,0.044999999999999984,0
208215,1,215,0.144,0.166,0.186,2.121,215,0.008,12,258,21.0,0.042,1039,8.1,1.0,0.8,700.7,6.3,3,9,26.4,10,50,2.7,34.4,18.0,22.0,52.8,18.0,22.0,0,0,0,0,0,0,0,0,0,0,0,0,0,0,0,0,0,0,0,0,0,0,0,0,0,0,0.02200000000000002,0.01999999999999999,0.04200000000000001,0
209216,1,216,0.141,0.166,0.188,2.165,218,0.008,11,258,21.0,0.033,1053,8.1,1.0,0.8,700.7,6.3,3,9,26.4,10,50,2.7,34.4,18.0,22.0,52.8,18.0,22.0,0,0,0,0,0,0,0,0,0,0,0,0,0,0,0,0,0,0,0,0,0,0,0,0,0,0,0.025000000000000022,0.021999999999999992,0.047000000000000014,0
210217,1,217,0.144,0.17,0.181,2.152,218,0.007,11,258,20.8,0.041,1055,8.1,1.0,0.8,701.3,6.2,3,9,26.4,10,50,2.7,34.4,18.0,22.0,52.8,18.0,22.0,0,0,0,0,0,0,0,0,0,0,0,0,0,0,0,0,0,0,0,0,0,0,0,0,0,0,0.026000000000000023,0.010999999999999982,0.037000000000000005,0
211218,1,218,0.141,0.168,0.181,2.118,215,0.007,11,258,20.9,0.043,1039,8.1,1.0,0.8,701.3,6.2,3,9,26.4,10,50,2.7,34.4,18.0,22.0,52.8,18.0,22.0,0,0,0,0,0,0,0,0,0,0,0,0,0,0,0,0,0,0,0,0,0,0,0,0,0,0,0.027000000000000024,0.012999999999999984,0.04000000000000001,0
212219,1,219,0.144,0.168,0.184,2.129,217,0.008,11,258,20.9,0.044,1052,8.1,1.0,0.8,701.3,6.2,3,9,26.4,10,50,2.7,34.4,18.0,22.0,52.8,18.0,22.0,0,0,0,0,0,0,0,0,0,0,0,0,0,0,0,0,0,0,0,0,0,0,0,0,0,0,0.02400000000000002,0.015999999999999986,0.04000000000000001,0
213220,1,220,0.14,0.17,0.186,2.128,218,0.008,11,258,20.9,0.044,1055,8.0,1.0,0.8,702.0,6.1,3,9,26.4,10,50,2.7,34.5,18.0,22.0,52.7,18.0,22.0,0,0,0,0,0,0,0,0,0,0,0,0,0,0,0,0,0,0,0,0,0,0,0,0,0,0,0.03,0.015999999999999986,0.045999999999999985,0
214221,1,221,0.142,0.168,0.186,2.147,218,0.008,11,258,20.9,0.042,1053,8.0,1.0,0.8,702.0,6.1,3,9,26.4,10,50,2.7,34.5,18.0,22.0,52.7,18.0,22.0,0,0,0,0,0,0,0,0,0,0,0,0,0,0,0,0,0,0,0,0,0,0,0,0,0,0,0.026000000000000023,0.017999999999999988,0.04400000000000001,0
215222,1,222,0.146,0.17,0.18,2.155,214,0.008,11,258,20.9,0.042,1038,8.0,1.0,0.8,702.0,6.1,3,9,26.4,10,50,2.7,34.5,18.0,22.0,52.7,18.0,22.0,0,0,0,0,0,0,0,0,0,0,0,0,0,0,0,0,0,0,0,0,0,0,0,0,0,0,0.02400000000000002,0.009999999999999981,0.034,0
216223,1,223,0.141,0.172,0.188,2.142,217,0.008,11,258,20.8,0.043,1052,8.0,1.0,0.8,702.9,6.0,3,9,26.4,10,50,2.71,34.5,18.0,22.0,52.7,18.0,22.0,0,0,0,0,0,0,1,0,0,0,0,0,0,0,0,0,0,0,0,0,0,0,0,0,0,0,0.031,0.016000000000000014,0.047000000000000014,1
217224,1,224,0.141,0.172,0.188,2.142,217,0.008,11,258,20.8,0.043,1052,8.0,1.0,0.8,702.9,6.0,3,9,26.4,10,50,2.71,34.5,18.0,22.0,52.7,18.0,22.0,0,0,0,0,0,0,0,0,0,0,0,0,0,1,0,0,0,0,0,0,0,0,0,0,0,0,0.031,0.016000000000000014,0.047000000000000014,1
218225,1,225,0.14,0.172,0.179,2.118,215,0.008,11,258,20.9,0.044,1039,8.0,1.0,0.8,702.9,6.0,3,9,26.4,10,50,2.71,34.5,18.0,22.0,52.7,18.0,22.0,0,0,0,0,0,0,0,0,0,0,0,0,0,0,0,0,0,0,0,0,0,0,0,0,0,0,0.03199999999999997,0.007000000000000006,0.03899999999999998,0
219226,1,226,0.14,0.172,0.179,2.118,215,0.008,11,258,20.9,0.044,1039,8.0,1.0,0.8,703.7,6.0,3,9,26.4,10,50,2.72,34.6,18.0,22.0,52.5,18.0,22.0,0,0,0,0,0,0,0,0,0,0,0,0,0,0,0,0,0,0,0,0,0,0,0,0,0,0,0.03199999999999997,0.007000000000000006,0.03899999999999998,0
220227,1,227,0.142,0.17,0.178,2.155,214,0.008,11,258,20.8,0.043,1038,8.1,1.0,0.8,703.7,6.0,3,9,26.4,10,50,2.72,34.6,18.0,22.0,52.5,18.0,22.0,0,0,0,0,0,0,0,0,0,0,0,0,0,0,0,0,0,0,0,0,0,0,0,0,0,0,0.028000000000000025,0.00799999999999998,0.036000000000000004,0
221228,1,228,0.142,0.17,0.178,2.155,214,0.008,11,258,20.8,0.043,1038,8.1,1.0,0.8,703.7,6.0,3,9,26.4,10,50,2.72,34.6,18.0,22.0,52.5,18.0,22.0,0,0,0,0,0,0,0,0,0,0,0,0,0,0,0,0,0,0,0,0,0,0,0,0,0,0,0.028000000000000025,0.00799999999999998,0.036000000000000004,0
222229,1,229,0.144,0.17,0.184,2.135,218,0.008,11,258,20.9,0.044,1055,8.1,1.0,0.8,704.5,6.0,3,9,26.4,10,50,2.7,34.6,18.0,22.0,52.2,18.0,22.0,0,0,0,0,0,0,0,0,0,0,0,0,0,0,0,0,0,0,0,0,0,0,0,0,0,0,0.026000000000000023,0.013999999999999985,0.04000000000000001,0
223230,1,230,0.142,0.17,0.178,2.162,215,0.008,11,257,20.9,0.041,1040,8.0,1.0,0.8,704.5,6.0,3,9,26.4,10,50,2.7,34.6,18.0,22.0,52.2,18.0,22.0,0,0,0,0,0,0,0,0,0,0,0,0,0,0,0,0,0,0,0,0,0,0,0,0,0,0,0.028000000000000025,0.00799999999999998,0.036000000000000004,0
224231,1,231,0.142,0.17,0.186,2.135,218,0.007,11,259,20.9,0.044,1053,8.0,1.0,0.8,704.5,6.0,3,9,26.4,10,50,2.7,34.6,18.0,22.0,52.2,18.0,22.0,0,0,0,0,0,0,0,0,0,0,0,0,0,0,0,0,0,0,0,0,0,0,0,0,0,0,0.028000000000000025,0.015999999999999986,0.04400000000000001,0
225232,1,232,0.142,0.168,0.179,2.126,218,0.008,11,258,20.9,0.043,1055,8.0,1.0,0.8,705.2,5.9,3,9,26.4,10,50,2.7,34.5,18.0,22.0,52.2,18.0,22.0,1,0,0,0,0,0,0,0,0,0,0,0,0,0,0,0,0,0,0,0,0,0,0,0,0,0,0.026000000000000023,0.010999999999999982,0.037000000000000005,1
226233,1,233,0.138,0.171,0.185,2.161,215,0.007,11,258,20.9,0.044,1040,8.0,1.0,0.8,705.2,5.9,3,9,26.4,10,50,2.7,34.5,18.0,22.0,52.2,18.0,22.0,1,0,0,0,0,0,0,0,0,0,0,0,0,0,0,0,0,0,0,0,0,0,0,0,0,0,0.033,0.013999999999999985,0.046999999999999986,1
227234,1,234,0.142,0.17,0.184,2.128,218,0.008,11,258,20.9,0.044,1053,8.0,1.0,0.8,705.2,5.9,3,9,26.4,10,50,2.7,34.5,18.0,22.0,52.2,18.0,22.0,0,0,0,0,0,0,0,0,0,0,0,0,0,0,0,0,0,0,0,0,0,0,0,0,0,0,0.028000000000000025,0.013999999999999985,0.04200000000000001,0
228235,1,235,0.142,0.166,0.186,2.132,214,0.018,11,258,20.9,0.044,1038,8.0,1.0,0.8,706.0,5.9,3,9,26.4,10,50,2.68,34.4,18.0,22.0,52.2,18.0,22.0,0,0,0,0,0,0,0,0,0,0,0,0,0,0,0,0,0,0,0,0,0,0,0,0,0,0,0.02400000000000002,0.01999999999999999,0.04400000000000001,0
229236,1,236,0.144,0.168,0.186,2.143,218,0.008,12,258,20.9,0.043,1053,8.0,1.0,0.8,706.0,5.9,3,9,26.4,10,50,2.68,34.4,18.0,22.0,52.2,18.0,22.0,0,0,0,0,0,0,0,0,0,0,0,0,0,0,0,0,0,0,0,1,0,0,0,0,0,0,0.02400000000000002,0.017999999999999988,0.04200000000000001,1
230237,1,237,0.144,0.168,0.182,2.158,214,0.008,11,258,20.9,0.043,1038,8.0,1.0,0.8,706.6,5.9,3,9,26.4,10,50,2.7,34.4,18.0,22.0,52.2,18.0,22.0,0,0,0,0,0,0,0,0,0,0,0,0,0,0,0,0,0,0,0,1,0,0,0,0,0,0,0.02400000000000002,0.013999999999999985,0.038000000000000006,1
231238,1,238,0.146,0.17,0.184,2.128,218,0.013,11,258,20.9,0.043,1053,8.0,1.0,0.8,706.6,5.9,3,9,26.4,10,50,2.7,34.4,18.0,22.0,52.2,18.0,22.0,0,0,0,0,0,0,0,0,0,0,0,0,0,0,0,0,0,0,0,1,0,0,0,0,0,0,0.02400000000000002,0.013999999999999985,0.038000000000000006,1
232239,1,239,0.141,0.166,0.176,2.147,214,0.008,11,258,20.9,0.044,1037,8.0,1.0,0.8,706.6,5.9,3,9,26.4,10,50,2.7,34.4,18.0,22.0,52.2,18.0,22.0,0,0,0,0,0,0,0,0,0,0,0,0,0,0,0,0,0,0,0,1,0,0,0,0,0,0,0.025000000000000022,0.009999999999999981,0.035,1
233240,1,240,0.139,0.168,0.176,2.163,218,0.008,11,258,21.0,0.041,1053,8.0,1.0,0.8,707.0,5.9,3,9,26.4,10,50,2.71,34.4,18.0,22.0,52.3,18.0,22.0,0,0,0,0,0,0,0,0,0,0,0,0,0,0,0,0,0,0,0,0,0,0,0,0,0,0,0.028999999999999998,0.00799999999999998,0.03699999999999998,0
234241,1,241,0.144,0.166,0.188,2.119,214,0.009,11,258,20.9,0.042,1037,8.0,1.0,0.8,707.0,5.9,3,9,26.4,10,50,2.71,34.4,18.0,22.0,52.3,18.0,22.0,0,0,0,0,0,0,0,0,0,0,0,0,0,0,0,0,0,0,0,0,0,0,0,0,0,0,0.02200000000000002,0.021999999999999992,0.04400000000000001,0
235242,1,242,0.144,0.165,0.176,2.172,217,0.008,11,259,20.8,0.044,1052,8.0,1.0,0.8,707.0,5.9,3,9,26.4,10,50,2.71,34.4,18.0,22.0,52.3,18.0,22.0,0,0,0,0,0,0,0,0,0,0,0,0,0,0,0,1,0,0,0,0,0,0,0,0,0,0,0.02100000000000002,0.010999999999999982,0.032,1
236243,1,243,0.146,0.168,0.178,2.117,218,0.008,11,259,20.9,0.041,1054,8.0,1.0,0.8,707.7,5.9,3,9,26.4,10,50,2.72,34.4,18.0,22.0,52.3,18.0,22.0,0,0,0,0,0,0,0,0,0,0,0,0,0,0,0,1,0,0,0,0,0,0,0,0,0,0,0.02200000000000002,0.009999999999999981,0.032,1
237244,1,244,0.146,0.168,0.178,2.117,218,0.008,11,259,20.9,0.041,1054,8.0,1.0,0.8,707.7,5.9,3,9,26.4,10,50,2.72,34.4,18.0,22.0,52.3,18.0,22.0,0,0,0,0,0,0,0,0,0,0,0,0,0,0,0,0,0,0,0,0,0,0,0,0,0,0,0.02200000000000002,0.009999999999999981,0.032,0
238245,1,245,0.144,0.168,0.176,2.133,217,0.008,11,259,20.8,0.044,1052,8.0,1.0,0.8,707.7,5.9,3,9,26.4,10,50,2.72,34.4,18.0,22.0,52.3,18.0,22.0,0,0,0,0,0,0,0,0,0,0,0,0,0,0,0,0,0,0,0,0,0,0,0,0,0,0,0.02400000000000002,0.00799999999999998,0.032,0
239246,1,246,0.144,0.168,0.176,2.133,217,0.008,11,259,20.8,0.044,1052,8.0,1.0,0.8,708.0,5.9,3,9,26.4,10,50,2.71,34.3,18.0,22.0,52.4,18.0,22.0,0,0,0,0,0,0,0,0,0,0,0,0,0,0,0,0,0,0,0,0,0,0,0,0,0,0,0.02400000000000002,0.00799999999999998,0.032,0
240247,1,247,0.144,0.168,0.186,2.119,218,0.007,12,259,20.9,0.042,1053,8.0,1.0,0.8,708.0,5.9,3,9,26.4,10,50,2.71,34.3,18.0,22.0,52.4,18.0,22.0,0,0,0,0,0,0,0,0,0,0,0,0,0,0,0,0,0,0,0,0,0,0,0,0,0,0,0.02400000000000002,0.017999999999999988,0.04200000000000001,0
241248,1,248,0.142,0.168,0.178,2.166,214,0.008,11,250,20.9,0.042,1038,8.0,1.0,0.8,708.0,5.9,3,9,26.4,10,50,2.71,34.3,18.0,22.0,52.4,18.0,22.0,0,0,0,0,0,0,0,0,0,0,0,0,0,0,0,0,0,0,0,0,0,0,0,0,0,0,0.026000000000000023,0.009999999999999981,0.036000000000000004,0
242249,1,249,0.144,0.166,0.181,2.141,218,0.007,11,250,20.8,0.043,1053,8.0,1.0,0.8,708.3,5.9,3,9,26.4,10,50,2.7,34.2,18.0,22.0,52.4,18.0,22.0,0,0,0,0,0,0,0,0,0,0,0,0,0,0,0,0,0,0,0,0,0,0,0,0,0,0,0.02200000000000002,0.014999999999999986,0.037000000000000005,0
243250,1,250,0.146,0.168,0.179,2.144,214,0.008,11,250,20.8,0.044,1038,8.0,1.0,0.8,708.3,5.9,3,9,26.4,10,50,2.7,34.2,18.0,22.0,52.4,18.0,22.0,0,0,0,0,0,0,0,0,0,0,0,0,0,0,0,0,0,0,0,1,0,0,0,0,0,0,0.02200000000000002,0.010999999999999982,0.033,1
244251,1,251,0.146,0.168,0.182,2.142,217,0.008,12,257,21.0,0.044,1052,8.0,1.0,0.8,708.3,5.9,3,9,26.4,10,50,2.7,34.2,18.0,22.0,52.4,18.0,22.0,0,0,0,0,0,0,0,0,0,0,0,0,0,0,0,0,0,0,0,0,0,0,0,0,0,0,0.02200000000000002,0.013999999999999985,0.036000000000000004,0
245252,1,252,0.144,0.166,0.178,2.122,214,0.007,12,257,20.9,0.041,1037,8.0,1.0,0.8,709.0,5.9,3,9,26.4,10,50,2.71,34.2,18.0,22.0,52.5,18.0,22.0,0,0,0,0,0,0,0,0,0,0,0,0,0,0,0,0,0,0,0,0,0,0,0,0,0,0,0.02200000000000002,0.011999999999999983,0.034,0
246253,1,253,0.142,0.168,0.184,2.13,218,0.008,12,257,20.8,0.044,1053,8.0,1.0,0.8,709.0,5.9,3,9,26.4,10,50,2.71,34.2,18.0,22.0,52.5,18.0,22.0,0,0,0,0,0,0,0,0,0,0,0,0,0,0,0,0,0,0,0,0,0,0,0,0,0,0,0.026000000000000023,0.015999999999999986,0.04200000000000001,0
247254,1,254,0.142,0.168,0.181,2.142,214,0.008,12,257,20.8,0.044,1037,8.0,1.0,0.8,709.0,5.9,3,9,26.4,10,50,2.71,34.2,18.0,22.0,52.5,18.0,22.0,0,0,0,0,0,0,0,0,0,0,0,0,0,0,0,0,0,0,0,0,0,0,0,0,0,0,0.026000000000000023,0.012999999999999984,0.03900000000000001,0
248255,1,255,0.144,0.168,0.184,2.117,218,0.008,12,255,20.8,0.044,1053,8.0,1.0,0.8,709.2,6.0,3,9,26.4,10,50,2.68,34.2,18.0,22.0,52.5,18.0,22.0,0,0,0,0,0,0,0,0,0,0,0,0,0,0,0,0,0,0,0,0,0,0,0,0,0,0,0.02400000000000002,0.015999999999999986,0.04000000000000001,0
249256,1,256,0.144,0.17,0.178,2.155,214,0.008,13,257,20.8,0.043,1037,8.0,1.0,0.8,709.2,6.0,3,9,26.4,10,50,2.68,34.2,18.0,22.0,52.5,18.0,22.0,0,0,0,0,0,0,0,0,0,0,0,0,0,0,0,0,0,0,0,0,0,0,0,0,0,0,0.026000000000000023,0.00799999999999998,0.034,0
250257,1,257,0.142,0.166,0.176,2.124,218,0.008,12,255,20.9,0.043,1053,8.0,1.0,0.8,710.0,6.0,3,9,26.5,10,50,2.7,34.2,18.0,22.0,52.6,18.0,22.0,0,0,0,0,0,0,0,0,0,0,0,0,0,0,0,0,0,0,0,0,0,0,0,0,0,0,0.02400000000000002,0.009999999999999981,0.034,0
251258,1,258,0.142,0.168,0.182,2.111,214,0.007,11,257,20.8,0.043,1038,8.0,1.0,0.8,710.0,6.0,3,9,26.5,10,50,2.7,34.2,18.0,22.0,52.6,18.0,22.0,0,0,0,0,0,0,0,0,0,0,0,0,0,0,0,0,0,0,0,0,0,0,0,0,0,0,0.026000000000000023,0.013999999999999985,0.04000000000000001,0
252259,1,259,0.142,0.168,0.188,2.132,217,0.008,11,257,20.8,0.044,1052,8.0,1.0,0.8,710.0,6.0,3,9,26.5,10,50,2.7,34.2,18.0,22.0,52.6,18.0,22.0,0,0,0,0,0,0,0,0,0,0,0,0,0,0,0,0,0,0,0,0,0,0,0,0,0,0,0.026000000000000023,0.01999999999999999,0.04600000000000001,0
253260,1,260,0.142,0.166,0.178,2.135,214,0.008,12,257,20.8,0.044,1037,8.0,1.0,0.8,710.0,6.0,3,9,26.5,10,50,2.7,34.2,18.0,22.0,52.7,18.0,22.0,0,0,0,0,0,0,0,0,0,0,0,0,0,0,0,0,0,0,0,0,0,0,0,0,0,0,0.02400000000000002,0.011999999999999983,0.036000000000000004,0
254261,1,261,0.142,0.166,0.178,2.135,214,0.008,12,257,20.8,0.044,1037,8.0,1.0,0.8,710.0,6.0,3,9,26.5,10,50,2.7,34.2,18.0,22.0,52.7,18.0,22.0,0,0,0,0,0,0,1,0,0,0,0,0,0,0,0,0,0,0,0,0,0,0,0,0,0,0,0.02400000000000002,0.011999999999999983,0.036000000000000004,1
255262,1,262,0.144,0.166,0.179,2.149,218,0.008,12,257,20.6,0.043,1055,8.0,1.0,0.8,710.0,6.0,3,9,26.5,10,50,2.7,34.2,18.0,22.0,52.7,18.0,22.0,0,0,0,0,0,0,0,0,0,0,0,0,0,0,0,0,0,0,0,1,0,0,0,0,0,0,0.02200000000000002,0.012999999999999984,0.035,1
256263,1,263,0.144,0.166,0.189,2.164,215,0.009,12,257,20.9,0.035,1039,8.0,1.0,0.8,710.5,6.0,3,9,26.5,10,50,2.7,34.1,18.0,22.0,52.9,18.0,22.0,0,0,0,0,0,0,0,0,0,0,0,0,0,0,0,0,0,0,0,0,0,0,0,0,0,0,0.02200000000000002,0.022999999999999993,0.04500000000000001,0
257264,1,264,0.142,0.168,0.182,2.135,218,0.008,12,257,20.9,0.043,1053,8.0,1.0,0.8,710.5,6.0,3,9,26.5,10,50,2.7,34.1,18.0,22.0,52.9,18.0,22.0,0,0,0,0,0,0,0,0,0,0,0,0,0,0,0,0,0,0,0,1,0,0,0,0,0,0,0.026000000000000023,0.013999999999999985,0.04000000000000001,1
258265,1,265,0.139,0.166,0.188,2.147,214,0.007,11,255,20.8,0.044,1038,8.0,1.0,0.8,710.5,6.0,3,9,26.5,10,50,2.7,34.1,18.0,22.0,52.9,18.0,22.0,0,0,0,0,0,0,0,0,0,0,0,0,0,0,0,0,0,0,0,1,0,0,0,0,0,0,0.026999999999999996,0.021999999999999992,0.04899999999999999,1
259266,1,266,0.146,0.168,0.182,2.143,218,0.008,11,257,20.8,0.043,1053,8.0,1.0,0.8,711.0,6.1,3,9,26.4,10,50,2.7,34.1,18.0,22.0,53.0,18.0,22.0,0,0,0,0,0,0,0,0,0,0,0,0,0,0,0,1,0,0,0,0,0,0,0,0,0,0,0.02200000000000002,0.013999999999999985,0.036000000000000004,1
260267,1,267,0.141,0.168,0.182,2.161,214,0.008,11,255,20.9,0.041,1037,8.0,1.0,0.8,711.0,6.1,3,9,26.4,10,50,2.7,34.1,18.0,22.0,53.0,18.0,22.0,0,0,0,0,0,0,0,0,0,0,0,0,0,0,0,0,0,0,0,0,0,0,0,0,0,0,0.027000000000000024,0.013999999999999985,0.04100000000000001,0
261268,1,268,0.142,0.168,0.186,2.136,218,0.008,12,255,20.9,0.044,1054,8.0,1.0,0.8,711.0,6.1,3,9,26.4,10,50,2.7,34.1,18.0,22.0,53.0,18.0,22.0,0,0,0,0,0,0,1,0,0,0,0,0,0,0,0,0,0,0,0,0,0,0,0,0,0,0,0.026000000000000023,0.017999999999999988,0.04400000000000001,1
262269,1,269,0.142,0.165,0.18,2.143,215,0.008,11,255,20.9,0.043,1039,8.0,1.0,0.8,711.0,6.1,3,9,26.4,10,50,2.72,34.0,18.0,22.0,53.1,18.0,22.0,0,0,0,0,0,0,0,0,0,0,0,0,0,0,0,0,0,0,0,0,0,0,0,0,0,0,0.02300000000000002,0.014999999999999986,0.038000000000000006,0
263270,1,270,0.144,0.168,0.18,2.17,218,0.01,11,257,20.9,0.041,1053,8.0,1.0,0.8,711.0,6.1,3,9,26.4,10,50,2.72,34.0,18.0,22.0,53.1,18.0,22.0,0,0,0,0,0,0,0,0,0,0,0,0,0,1,0,0,0,0,0,0,0,0,0,0,0,0,0.02400000000000002,0.011999999999999983,0.036000000000000004,1
264271,1,271,0.141,0.166,0.181,2.114,218,0.005,12,257,20.8,0.043,1054,8.0,1.0,0.8,711.0,6.1,3,9,26.4,10,50,2.72,34.0,18.0,22.0,53.1,18.0,22.0,0,0,0,0,0,0,0,0,0,0,0,0,0,0,0,1,0,0,0,0,0,0,0,0,0,0,0.025000000000000022,0.014999999999999986,0.04000000000000001,1
265272,1,272,0.144,0.17,0.182,2.134,215,0.008,11,257,21.0,0.043,1039,8.0,1.0,0.8,710.3,6.1,3,9,26.4,10,50,2.68,34.0,18.0,22.0,53.3,18.0,22.0,0,0,0,0,0,0,0,0,0,0,0,0,0,0,0,0,0,0,0,0,0,0,0,0,0,0,0.026000000000000023,0.011999999999999983,0.038000000000000006,0
266273,1,273,0.144,0.17,0.182,2.134,215,0.008,11,257,21.0,0.043,1039,8.0,1.0,0.8,710.3,6.1,3,9,26.4,10,50,2.68,34.0,18.0,22.0,53.3,18.0,22.0,0,0,0,0,0,0,0,0,0,0,0,0,0,0,0,0,0,0,0,0,0,0,0,0,0,0,0.026000000000000023,0.011999999999999983,0.038000000000000006,0
267274,1,274,0.144,0.166,0.188,2.139,218,0.008,12,257,21.0,0.044,1054,8.1,1.0,0.8,710.3,6.1,3,9,26.4,10,50,2.68,34.0,18.0,22.0,53.3,18.0,22.0,1,0,0,0,0,0,0,0,0,0,0,0,0,0,0,0,0,0,0,0,0,0,0,0,0,0,0.02200000000000002,0.021999999999999992,0.04400000000000001,1
268275,1,275,0.144,0.166,0.188,2.139,218,0.008,12,257,21.0,0.044,1054,8.1,1.0,0.8,710.0,6.2,3,9,26.5,10,50,2.7,33.9,18.0,22.0,53.4,18.0,22.0,0,0,0,0,0,0,0,0,0,0,0,0,0,0,0,0,0,0,0,0,0,0,0,0,0,0,0.02200000000000002,0.021999999999999992,0.04400000000000001,0
269276,1,276,0.144,0.166,0.182,2.132,218,0.008,11,257,20.9,0.044,1053,8.1,1.0,0.8,710.0,6.2,3,9,26.5,10,50,2.7,33.9,18.0,22.0,53.4,18.0,22.0,0,0,0,0,0,0,1,0,0,0,0,0,0,0,0,0,0,0,0,0,0,0,0,0,0,0,0.02200000000000002,0.015999999999999986,0.038000000000000006,1
270277,1,277,0.144,0.166,0.182,2.132,218,0.008,11,257,20.9,0.044,1053,8.1,1.0,0.8,710.0,6.2,3,9,26.5,10,50,2.7,33.9,18.0,22.0,53.4,18.0,22.0,0,0,0,0,0,0,1,0,0,0,0,0,0,0,0,0,0,0,0,0,0,0,0,0,0,0,0.02200000000000002,0.015999999999999986,0.038000000000000006,1
271278,1,278,0.141,0.166,0.178,2.122,218,0.005,11,258,20.9,0.044,1053,8.1,1.0,0.8,709.3,6.3,3,9,26.4,10,50,2.7,33.9,18.0,22.0,53.5,18.0,22.0,0,0,0,0,0,0,0,0,0,0,0,0,0,0,0,0,0,0,0,0,0,0,0,0,0,0,0.025000000000000022,0.011999999999999983,0.037000000000000005,0
272279,1,279,0.136,0.168,0.178,2.128,218,0.008,11,257,20.9,0.043,1055,8.1,1.0,0.8,709.3,6.3,3,9,26.4,10,50,2.7,33.9,18.0,22.0,53.5,18.0,22.0,0,0,0,0,0,0,1,0,0,0,0,0,0,0,0,0,0,0,0,0,0,0,0,0,0,0,0.032,0.009999999999999981,0.04199999999999998,1
273280,1,280,0.142,0.168,0.18,2.107,215,0.01,12,257,20.9,0.037,1039,8.1,1.0,0.8,708.6,6.3,3,9,26.4,10,50,2.7,33.9,18.0,22.0,53.6,18.0,22.0,0,0,0,0,0,0,0,0,0,0,0,0,0,0,0,0,0,0,0,0,0,0,0,0,0,0,0.026000000000000023,0.011999999999999983,0.038000000000000006,0
274281,1,281,0.142,0.168,0.186,2.145,218,0.008,11,258,21.0,0.042,1054,8.1,1.0,0.8,708.6,6.3,3,9,26.4,10,50,2.7,33.9,18.0,22.0,53.6,18.0,22.0,0,0,0,0,0,0,0,0,0,0,0,0,0,0,0,0,0,0,0,0,0,0,0,0,0,0,0.026000000000000023,0.017999999999999988,0.04400000000000001,0
275282,1,282,0.142,0.166,0.182,2.132,215,0.007,11,258,20.9,0.044,1038,8.1,1.0,0.8,708.6,6.3,3,9,26.4,10,50,2.7,33.9,18.0,22.0,53.6,18.0,22.0,0,0,0,0,0,0,0,0,0,0,0,0,0,0,0,0,0,0,0,0,0,0,0,0,0,0,0.02400000000000002,0.015999999999999986,0.04000000000000001,0
276283,1,283,0.142,0.168,0.184,2.108,217,0.008,11,258,21.0,0.044,1052,8.1,1.0,0.8,707.5,6.3,3,9,26.5,10,50,2.71,33.9,18.0,22.0,53.6,18.0,22.0,0,0,0,0,0,0,0,0,0,0,0,0,0,0,0,0,0,0,0,0,0,0,0,0,0,0,0.026000000000000023,0.015999999999999986,0.04200000000000001,0
277284,1,284,0.14,0.17,0.184,2.112,214,0.007,12,257,21.0,0.036,1037,8.1,1.0,0.8,707.5,6.3,3,9,26.5,10,50,2.71,33.9,18.0,22.0,53.6,18.0,22.0,0,0,0,0,0,0,1,0,0,0,0,0,0,0,0,0,0,0,0,0,0,0,0,0,0,0,0.03,0.013999999999999985,0.043999999999999984,1
278285,1,285,0.141,0.17,0.182,2.171,217,0.007,11,257,20.8,0.043,1052,8.1,1.0,0.8,707.5,6.3,3,9,26.5,10,50,2.71,33.9,18.0,22.0,53.6,18.0,22.0,0,0,0,0,0,0,0,0,0,0,0,0,0,0,0,0,0,0,0,0,0,0,0,0,0,0,0.029000000000000026,0.011999999999999983,0.04100000000000001,0
279286,1,286,0.144,0.168,0.188,2.136,218,0.007,11,257,21.0,0.044,1055,8.1,1.0,0.8,706.1,6.3,3,9,26.5,10,50,2.7,34.0,18.0,22.0,53.7,18.0,22.0,0,0,0,0,0,0,0,0,0,0,0,0,0,0,0,0,0,0,0,0,0,0,0,0,0,0,0.02400000000000002,0.01999999999999999,0.04400000000000001,0
280287,1,287,0.144,0.168,0.186,2.119,215,0.008,12,257,21.0,0.044,1039,8.1,1.0,0.8,706.1,6.3,3,9,26.5,10,50,2.7,34.0,18.0,22.0,53.7,18.0,22.0,0,0,0,0,0,0,0,0,0,0,0,0,0,0,0,1,0,0,0,0,0,0,0,0,0,0,0.02400000000000002,0.017999999999999988,0.04200000000000001,1
281288,1,288,0.142,0.168,0.187,2.113,217,0.01,10,257,20.9,0.041,1052,8.1,1.0,0.8,706.1,6.3,3,9,26.5,10,50,2.7,34.0,18.0,22.0,53.7,18.0,22.0,0,0,0,0,0,0,0,0,0,0,0,0,0,0,0,0,0,0,0,0,0,0,0,0,0,0,0.026000000000000023,0.01899999999999999,0.04500000000000001,0
282289,1,289,0.144,0.168,0.18,2.17,218,0.01,11,257,20.9,0.042,1054,8.1,1.0,0.8,704.6,6.3,3,9,26.5,10,50,2.7,34.0,18.0,22.0,53.7,18.0,22.0,0,0,1,0,0,0,0,0,0,0,0,0,0,0,0,0,0,0,0,0,0,0,0,0,0,0,0.02400000000000002,0.011999999999999983,0.036000000000000004,1
283290,1,290,0.146,0.17,0.176,2.128,215,0.008,11,257,20.9,0.044,1039,8.1,1.0,0.8,704.6,6.3,3,9,26.5,10,50,2.7,34.0,18.0,22.0,53.7,18.0,22.0,0,0,1,0,0,0,0,0,0,0,0,0,0,0,0,0,0,0,0,0,0,0,0,0,0,0,0.02400000000000002,0.005999999999999978,0.03,1
284291,1,291,0.146,0.17,0.176,2.128,215,0.008,11,257,20.9,0.044,1039,8.1,1.0,0.8,704.6,6.3,3,9,26.5,10,50,2.7,34.0,18.0,22.0,53.7,18.0,22.0,0,0,0,0,0,0,0,0,0,0,0,0,0,0,0,0,0,0,0,0,0,0,0,0,0,0,0.02400000000000002,0.005999999999999978,0.03,0
285292,1,292,0.144,0.168,0.184,2.164,217,0.008,11,255,20.9,0.033,1052,8.1,1.0,0.8,703.0,6.3,3,9,26.5,10,50,2.7,34.0,18.0,22.0,53.6,18.0,22.0,0,0,0,0,0,0,0,0,0,0,0,0,0,0,0,0,0,0,0,0,0,0,0,0,0,0,0.02400000000000002,0.015999999999999986,0.04000000000000001,0
286293,1,293,0.141,0.168,0.188,2.163,218,0.008,11,258,21.0,0.042,1055,8.1,1.0,0.8,703.0,6.3,3,9,26.5,10,50,2.7,34.0,18.0,22.0,53.6,18.0,22.0,0,0,0,0,0,0,0,0,0,0,0,0,0,0,0,1,0,0,0,0,0,0,0,0,0,0,0.027000000000000024,0.01999999999999999,0.047000000000000014,1
287294,1,294,0.142,0.17,0.18,2.145,215,0.008,12,257,21.0,0.043,1039,8.1,1.0,0.8,703.0,6.3,3,9,26.5,10,50,2.7,34.0,18.0,22.0,53.6,18.0,22.0,0,0,0,0,0,0,0,0,0,0,0,0,0,0,0,0,0,0,0,0,0,0,0,0,0,0,0.028000000000000025,0.009999999999999981,0.038000000000000006,0
288295,1,295,0.144,0.17,0.18,2.126,217,0.009,11,257,20.9,0.043,1052,8.1,1.0,0.8,701.4,6.3,3,9,26.5,10,50,2.71,34.0,18.0,22.0,53.7,18.0,22.0,0,0,0,0,0,0,0,0,0,0,0,0,0,0,0,0,0,0,0,0,0,0,0,0,0,0,0.026000000000000023,0.009999999999999981,0.036000000000000004,0
289296,1,296,0.144,0.171,0.187,2.137,218,0.008,11,257,20.8,0.044,1054,8.1,1.0,0.8,701.4,6.3,3,9,26.5,10,50,2.71,34.0,18.0,22.0,53.7,18.0,22.0,0,0,0,0,0,0,0,0,0,0,0,0,0,0,0,0,0,0,0,0,0,0,0,0,0,0,0.027000000000000024,0.015999999999999986,0.04300000000000001,0
290297,1,297,0.142,0.172,0.188,2.133,218,0.007,11,257,21.0,0.044,1056,8.1,1.0,0.8,701.4,6.3,3,9,26.5,10,50,2.71,34.0,18.0,22.0,53.7,18.0,22.0,0,0,0,0,0,0,0,0,0,0,0,0,0,0,0,0,0,0,0,0,0,0,0,0,0,0,0.03,0.016000000000000014,0.04600000000000001,0
291298,1,298,0.142,0.17,0.179,2.161,215,0.009,12,257,21.0,0.036,1040,8.1,1.0,0.8,699.6,6.3,3,9,26.5,10,50,2.72,34.1,18.0,22.0,53.9,18.0,22.0,0,0,0,0,0,0,0,0,0,0,0,0,0,0,0,0,0,0,0,0,0,0,0,0,0,0,0.028000000000000025,0.00899999999999998,0.037000000000000005,0
292299,1,299,0.14,0.171,0.178,2.155,214,0.008,11,257,20.9,0.044,1038,8.1,1.0,0.8,699.6,6.3,3,9,26.5,10,50,2.72,34.1,18.0,22.0,53.9,18.0,22.0,0,0,0,0,0,0,0,0,0,0,0,0,0,0,0,0,0,0,0,0,0,0,0,0,0,0,0.031,0.0069999999999999785,0.03799999999999998,0
293300,1,300,0.14,0.171,0.178,2.155,214,0.008,11,257,20.9,0.044,1038,8.1,1.0,0.8,698.0,6.3,3,9,26.5,10,50,2.7,34.1,18.0,22.0,54.0,18.0,22.0,0,0,0,0,0,0,0,0,0,0,0,0,0,0,0,0,0,0,0,0,0,0,0,0,0,0,0.031,0.0069999999999999785,0.03799999999999998,0
294301,1,301,0.142,0.17,0.176,2.168,218,0.008,11,257,20.9,0.034,1054,8.1,1.0,0.8,698.0,6.3,3,9,26.5,10,50,2.7,34.1,18.0,22.0,54.0,18.0,22.0,0,0,0,0,0,0,0,0,0,0,0,0,0,0,0,0,0,0,0,0,0,0,0,0,0,0,0.028000000000000025,0.005999999999999978,0.034,0
295302,1,302,0.142,0.17,0.176,2.168,218,0.008,11,257,20.9,0.034,1054,8.1,1.0,0.8,698.0,6.3,3,9,26.5,10,50,2.7,34.1,18.0,22.0,54.0,18.0,22.0,0,0,0,0,0,0,0,0,0,0,0,0,0,0,0,0,0,0,0,0,0,0,0,0,0,0,0.028000000000000025,0.005999999999999978,0.034,0
296303,1,303,0.144,0.168,0.18,2.123,217,0.015,11,257,21.0,0.043,1052,8.1,1.0,0.8,696.3,6.2,3,9,26.5,10,50,2.72,34.1,18.0,22.0,54.0,18.0,22.0,0,0,0,0,0,0,0,0,0,0,0,0,0,0,0,0,0,0,0,0,0,0,0,0,0,0,0.02400000000000002,0.011999999999999983,0.036000000000000004,0
297304,1,304,0.144,0.168,0.18,2.123,217,0.015,11,257,21.0,0.043,1052,8.1,1.0,0.8,696.3,6.2,3,9,26.5,10,50,2.72,34.1,18.0,22.0,54.0,18.0,22.0,0,0,0,0,0,0,0,0,0,0,0,0,0,0,0,0,0,0,0,0,0,0,0,0,0,0,0.02400000000000002,0.011999999999999983,0.036000000000000004,0
298305,1,305,0.142,0.171,0.182,2.162,217,0.012,12,258,20.9,0.034,1050,8.1,1.0,0.8,696.3,6.2,3,9,26.5,10,50,2.72,34.1,18.0,22.0,54.0,18.0,22.0,0,0,0,0,0,0,1,0,0,0,0,0,0,0,0,0,0,0,0,0,0,0,0,0,0,0,0.029000000000000026,0.010999999999999982,0.04000000000000001,1
299306,1,306,0.144,0.168,0.18,2.116,214,0.009,11,257,20.8,0.042,1036,8.1,1.0,0.8,694.5,6.3,3,9,26.5,10,50,2.71,34.1,18.0,22.0,53.8,18.0,22.0,0,1,0,0,0,0,0,0,0,0,0,0,0,0,0,0,0,0,0,0,0,0,0,0,0,0,0.02400000000000002,0.011999999999999983,0.036000000000000004,1
300307,1,307,0.144,0.17,0.188,2.122,218,0.007,11,257,20.9,0.044,1053,8.1,1.0,0.8,694.5,6.3,3,9,26.5,10,50,2.71,34.1,18.0,22.0,53.8,18.0,22.0,1,0,0,0,0,0,0,0,0,0,0,0,0,0,0,0,0,0,0,0,0,0,0,0,0,0,0.026000000000000023,0.017999999999999988,0.04400000000000001,1
301308,1,308,0.144,0.169,0.182,2.152,214,0.008,11,257,20.8,0.044,1038,8.1,1.0,0.8,694.5,6.3,3,9,26.5,10,50,2.71,34.1,18.0,22.0,53.8,18.0,22.0,0,1,0,0,0,0,0,0,0,0,0,0,0,0,0,0,0,0,0,0,0,0,0,0,0,0,0.025000000000000022,0.012999999999999984,0.038000000000000006,1
302309,1,309,0.142,0.168,0.178,2.161,218,0.007,11,257,20.9,0.041,1053,8.1,1.0,0.8,692.6,6.2,3,9,26.5,10,50,2.69,34.1,18.0,22.0,53.8,18.0,22.0,0,0,0,0,0,0,0,0,0,0,0,0,0,0,0,0,0,0,0,0,0,0,0,0,0,0,0.026000000000000023,0.009999999999999981,0.036000000000000004,0
303310,1,310,0.142,0.168,0.181,2.127,214,0.008,11,257,20.8,0.044,1037,8.1,1.0,0.8,692.6,6.2,3,9,26.5,10,50,2.69,34.1,18.0,22.0,53.8,18.0,22.0,0,0,0,0,0,0,0,0,0,0,0,0,0,0,0,1,0,0,0,0,0,0,0,0,0,0,0.026000000000000023,0.012999999999999984,0.03900000000000001,1
304311,1,311,0.142,0.168,0.184,2.173,217,0.01,11,257,21.0,0.041,1050,8.1,1.0,0.8,692.6,6.2,3,9,26.5,10,50,2.69,34.1,18.0,22.0,53.8,18.0,22.0,1,0,0,0,0,0,0,0,0,0,0,0,0,0,0,0,0,0,0,0,0,0,0,0,0,0,0.026000000000000023,0.015999999999999986,0.04200000000000001,1
305312,1,312,0.142,0.166,0.176,2.108,218,0.01,11,257,21.0,0.044,1053,8.1,1.0,0.8,691.2,6.2,3,9,26.5,10,50,2.7,34.1,18.0,22.0,53.9,18.0,22.0,0,0,0,0,0,0,0,0,0,0,0,0,0,1,0,0,0,0,0,0,0,0,0,0,0,0,0.02400000000000002,0.009999999999999981,0.034,1
306313,1,313,0.142,0.168,0.184,2.166,218,0.009,11,257,20.9,0.044,1055,8.1,1.0,0.8,691.2,6.2,3,9,26.5,10,50,2.7,34.1,18.0,22.0,53.9,18.0,22.0,0,0,0,0,0,0,1,0,0,0,0,0,0,0,0,0,0,0,0,0,0,0,0,0,0,0,0.026000000000000023,0.015999999999999986,0.04200000000000001,1
307314,1,314,0.144,0.172,0.174,2.121,215,0.008,12,257,20.9,0.044,1039,8.1,1.0,0.8,691.2,6.2,3,9,26.5,10,50,2.7,34.1,18.0,22.0,53.9,18.0,22.0,0,0,1,0,0,0,0,0,0,0,0,0,0,0,0,0,0,0,0,0,0,0,0,0,0,0,0.027999999999999997,0.0020000000000000018,0.03,1
308315,1,315,0.142,0.168,0.186,2.123,217,0.008,11,257,20.9,0.044,1051,8.1,1.0,0.8,689.5,6.2,3,9,26.5,10,50,2.7,34.2,18.0,22.0,53.7,18.0,22.0,0,0,1,0,0,0,0,0,0,0,0,0,0,0,0,0,0,0,0,0,0,0,0,0,0,0,0.026000000000000023,0.017999999999999988,0.04400000000000001,1
309316,1,316,0.142,0.168,0.178,2.164,218,0.01,12,257,21.0,0.033,1053,8.1,1.0,0.8,689.5,6.2,3,9,26.5,10,50,2.7,34.2,18.0,22.0,53.7,18.0,22.0,0,0,0,0,0,0,0,0,0,0,0,0,0,0,0,0,0,0,0,0,0,0,0,0,0,0,0.026000000000000023,0.009999999999999981,0.036000000000000004,0
310317,1,317,0.144,0.168,0.182,2.176,214,0.009,12,257,20.9,0.042,1038,8.1,1.0,0.8,689.5,6.2,3,9,26.5,10,50,2.7,34.2,18.0,22.0,53.7,18.0,22.0,0,0,0,0,0,0,0,0,0,0,0,0,0,0,0,0,0,0,0,0,0,0,0,0,0,0,0.02400000000000002,0.013999999999999985,0.038000000000000006,0
311318,1,318,0.14,0.168,0.178,2.122,217,0.008,11,257,20.9,0.044,1052,8.1,1.0,0.8,687.8,6.3,3,9,26.5,10,50,2.69,34.2,18.0,22.0,53.6,18.0,22.0,0,0,0,0,0,0,1,0,0,0,0,0,0,0,0,0,0,0,0,0,0,0,0,0,0,0,0.027999999999999997,0.009999999999999981,0.03799999999999998,1
312319,1,319,0.144,0.168,0.184,2.156,218,0.008,11,257,20.9,0.041,1055,8.1,1.0,0.8,687.8,6.3,3,9,26.5,10,50,2.69,34.2,18.0,22.0,53.6,18.0,22.0,0,0,0,0,0,0,0,0,0,0,0,0,0,0,0,0,0,0,0,0,0,0,0,0,0,0,0.02400000000000002,0.015999999999999986,0.04000000000000001,0
313320,1,320,0.144,0.168,0.174,2.155,215,0.008,11,257,20.9,0.044,1039,8.1,1.0,0.8,686.4,6.3,3,9,26.5,10,50,2.7,34.4,18.0,22.0,53.3,18.0,22.0,0,0,0,0,0,0,0,0,0,0,0,0,0,0,0,0,0,0,0,0,0,0,0,0,0,0,0.02400000000000002,0.005999999999999978,0.03,0
