Repository: heeso0908/hotsix

# 🏭 HotSix — 다이캐스팅 공정 데이터 기반 품질 예측 프로젝트

> 공정 변수 이상 패턴 감지를 통한 불량 발생 사전 경보 시스템

## 📌 프로젝트 개요

다이캐스팅(Die-casting)은 용융 금속을 금형에 고압으로 주입하여 정밀한 제품을 대량 생산하는 공정입니다.

본 프로젝트는 다이캐스팅 설비에서 매 Shot마다 자동으로 수집되는 **공정 변수(주조 압력, 금형 온도, 주입 속도 등)** 및 **센서 데이터(온도, 압력 등)** 를 분석하여, 불량 여부를 사전에 예측하는 머신러닝 기반 품질 예측 시스템을 구축합니다.

### 배경 — 왜 필요한가?

현재 다이캐스팅 현장에서는 미성형, 박리, 기공 등의 불량이 발생해도 **육안 검사에 의존**하여 다음과 같은 문제가 있습니다.

- 판정 기준의 주관성과 검사 속도 한계로 생산성 저하
- 불량 발생 원인 추적이 어려워 공정 개선 및 재발 방지 대책 부족
- 공정 데이터와 품질 검사를 효과적으로 연계하지 못해 실시간 품질 관리 미흡

이를 해결하기 위해 머신러닝 기반의 불량 자동 감지 및 조기 경보 시스템을 개발합니다.

File: notebooks/김희선/product_type_1.csv (part 3 of 27)
Id,Product_Type,Shot,Velocity_1,Velocity_2,Velocity_3,High_Velocity,Cylinder_Pressure,Rapid_Rise_Time,Biscuit_Thickness,Clamping_Force,Cycle_Time,Pressure_Rise_Time,Casting_Pressure,Spray_Time,Spray_1_Time,Spray_2_Time,Melting_Furnace_Temp,Air_Pressure,Air_Pressure_Min,Air_Pressure_Max,Coolant_Temp,Coolant_Temp_Min,Coolant_Temp_Max,Coolant_Pressure,Factory_Temp,Factory_Temp_Min,Factory_Temp_Max,Factory_Humidity,Factory_Humidity_Min,Factory_Humidity_Max,Short_Shot_1,Bubble_1,Exfoliation_1,Blow_Hole_1,Stain_1,Dent_1,Deformation_1,Contamination_1,Impurity_1,Crack_1,Scratch_1,Buring_Mark_1,Inclusions_1,Short_Shot_2,Bubble_2,Exfoliation_2,Blow_Hole_2,Stain_2,Dent_2,Deformation_2,Contamination_2,Impurity_2,Crack_2,Scratch_2,Buring_Mark_2,Inclusions_2,Vel_1_2_Diff,Vel_2_3_Diff,Vel_Total_Range,Any_Defect
314321,1,321,0.14,0.168,0.188,2.139,217,0.008,11,257,20.9,0.043,1052,8.1,1.0,0.8,686.4,6.3,3,9,26.5,10,50,2.7,34.4,18.0,22.0,53.3,18.0,22.0,0,0,0,0,0,0,0,0,0,0,0,0,0,0,0,0,0,0,0,0,0,0,0,0,0,0,0.027999999999999997,0.01999999999999999,0.04799999999999999,0
315322,1,322,0.142,0.168,0.176,2.151,218,0.008,11,257,20.9,0.044,1054,8.1,1.0,0.8,686.4,6.3,3,9,26.5,10,50,2.7,34.4,18.0,22.0,53.3,18.0,22.0,0,0,0,0,0,0,0,0,0,0,0,0,0,0,0,0,0,0,0,0,0,0,0,0,0,0,0.026000000000000023,0.00799999999999998,0.034,0
316323,1,323,0.139,0.168,0.184,2.157,215,0.008,12,257,20.9,0.044,1038,8.1,1.0,0.8,685.0,6.4,3,9,26.5,10,50,2.72,34.5,18.0,22.0,53.0,18.0,22.0,0,0,0,0,0,0,0,0,0,0,0,0,0,0,0,0,0,0,0,0,0,0,0,0,0,0,0.028999999999999998,0.015999999999999986,0.044999999999999984,0
317324,1,324,0.14,0.166,0.181,2.131,217,0.008,11,257,20.9,0.044,1051,8.1,1.0,0.8,685.0,6.4,3,9,26.5,10,50,2.72,34.5,18.0,22.0,53.0,18.0,22.0,0,0,0,0,0,0,0,0,0,0,0,0,0,0,0,0,0,0,0,0,0,0,0,0,0,0,0.025999999999999995,0.014999999999999986,0.04099999999999998,0
318325,1,325,0.144,0.168,0.174,2.165,218,0.008,11,257,20.9,0.043,1054,8.1,1.0,0.8,685.0,6.4,3,9,26.5,10,50,2.72,34.5,18.0,22.0,53.0,18.0,22.0,0,0,0,0,0,0,0,0,0,0,0,0,0,0,0,0,0,0,0,0,0,0,0,0,0,0,0.02400000000000002,0.005999999999999978,0.03,0
319326,1,326,0.144,0.168,0.174,2.165,218,0.008,11,257,20.9,0.043,1054,8.1,1.0,0.8,683.7,6.5,3,9,26.5,10,50,2.71,34.6,18.0,22.0,52.7,18.0,22.0,0,0,0,0,0,0,0,0,0,0,0,0,0,0,0,0,0,0,0,0,0,0,0,0,0,0,0.02400000000000002,0.005999999999999978,0.03,0
320327,1,327,0.144,0.166,0.176,2.156,218,0.008,11,257,20.9,0.041,1053,8.1,1.0,0.8,683.7,6.5,3,9,26.5,10,50,2.71,34.6,18.0,22.0,52.7,18.0,22.0,0,0,0,0,0,0,1,0,0,0,0,0,0,0,0,0,0,0,0,0,0,0,0,0,0,0,0.02200000000000002,0.009999999999999981,0.032,1
321328,1,328,0.141,0.168,0.184,2.158,218,0.008,11,257,20.9,0.041,1055,8.1,1.0,0.8,683.7,6.5,3,9,26.5,10,50,2.71,34.6,18.0,22.0,52.7,18.0,22.0,0,0,0,0,0,0,0,0,0,0,0,0,0,0,0,0,0,0,0,0,0,0,0,0,0,0,0.027000000000000024,0.015999999999999986,0.04300000000000001,0
322329,1,329,0.144,0.168,0.184,2.12,215,0.008,11,257,20.9,0.044,1040,8.1,1.0,0.8,683.0,6.5,3,9,26.5,10,50,2.69,34.7,18.0,22.0,52.5,18.0,22.0,0,0,0,0,0,0,1,0,0,0,0,0,0,0,0,0,0,0,0,0,0,0,0,0,0,0,0.02400000000000002,0.015999999999999986,0.04000000000000001,1
323330,1,330,0.144,0.168,0.186,2.169,217,0.008,11,257,20.7,0.042,1052,8.1,1.0,0.8,683.0,6.5,3,9,26.5,10,50,2.69,34.7,18.0,22.0,52.5,18.0,22.0,0,0,0,0,0,0,0,0,0,0,0,0,0,0,0,0,0,0,0,0,0,0,0,0,0,0,0.02400000000000002,0.017999999999999988,0.04200000000000001,0
324331,1,331,0.144,0.168,0.178,2.167,214,0.008,12,257,20.9,0.042,1037,8.1,1.0,0.8,683.0,6.5,3,9,26.5,10,50,2.69,34.7,18.0,22.0,52.5,18.0,22.0,0,0,0,0,0,0,0,0,0,0,0,0,0,0,0,0,0,0,0,0,0,0,0,0,0,0,0.02400000000000002,0.009999999999999981,0.034,0
325332,1,332,0.142,0.168,0.182,2.155,218,0.007,11,257,20.8,0.041,1053,8.1,1.0,0.8,682.1,6.5,3,9,26.5,10,50,2.7,34.7,18.0,22.0,52.2,18.0,22.0,0,0,0,0,0,0,0,0,0,0,0,0,0,0,0,0,0,0,0,0,0,0,0,0,0,0,0.026000000000000023,0.013999999999999985,0.04000000000000001,0
326333,1,333,0.144,0.166,0.18,2.166,214,0.009,11,257,20.8,0.042,1038,8.1,1.0,0.8,682.1,6.5,3,9,26.5,10,50,2.7,34.7,18.0,22.0,52.2,18.0,22.0,0,0,0,0,0,0,1,0,0,0,0,0,0,0,0,0,0,0,0,0,0,0,0,0,0,0,0.02200000000000002,0.013999999999999985,0.036000000000000004,1
327334,1,334,0.142,0.168,0.186,2.127,217,0.008,12,257,20.8,0.043,1051,8.1,1.0,0.8,682.1,6.5,3,9,26.5,10,50,2.7,34.7,18.0,22.0,52.2,18.0,22.0,0,0,1,0,0,0,0,0,0,0,0,0,0,0,0,0,0,0,0,0,0,0,0,0,0,0,0.026000000000000023,0.017999999999999988,0.04400000000000001,1
328335,1,335,0.141,0.17,0.18,2.144,218,0.007,12,257,20.8,0.043,1053,8.1,1.0,0.8,682.0,6.5,3,9,26.5,10,50,2.7,34.7,18.0,22.0,52.0,18.0,22.0,0,0,0,0,0,0,0,0,0,0,0,0,0,0,0,0,0,0,0,0,0,0,0,0,0,0,0.029000000000000026,0.009999999999999981,0.03900000000000001,0
329336,1,336,0.144,0.166,0.184,2.165,214,0.01,11,257,20.8,0.035,1037,8.1,1.0,0.8,682.0,6.5,3,9,26.5,10,50,2.7,34.7,18.0,22.0,52.0,18.0,22.0,0,0,0,0,0,0,0,0,0,0,0,0,0,1,0,0,0,0,0,0,0,0,0,0,0,0,0.02200000000000002,0.017999999999999988,0.04000000000000001,1
330337,1,337,0.144,0.168,0.188,2.116,218,0.01,11,255,20.9,0.044,1053,8.1,1.0,0.8,682.0,6.5,3,9,26.5,10,50,2.7,34.7,18.0,22.0,52.0,18.0,22.0,0,1,0,0,0,0,0,0,0,0,0,0,0,0,0,0,0,0,0,0,0,0,0,0,0,0,0.02400000000000002,0.01999999999999999,0.04400000000000001,1
331338,1,338,0.144,0.168,0.18,2.125,214,0.008,11,257,20.9,0.044,1038,8.1,1.0,0.8,682.0,6.5,3,9,26.5,10,50,2.69,34.7,18.0,22.0,52.1,18.0,22.0,0,0,0,0,0,0,0,0,0,0,0,0,0,0,0,0,0,0,0,0,0,0,0,0,0,0,0.02400000000000002,0.011999999999999983,0.036000000000000004,0
332339,1,339,0.146,0.168,0.186,2.16,217,0.007,11,255,20.9,0.042,1052,8.1,1.0,0.8,682.0,6.5,3,9,26.5,10,50,2.69,34.7,18.0,22.0,52.1,18.0,22.0,0,1,0,0,0,0,0,0,0,0,0,0,0,0,0,0,0,0,0,0,0,0,0,0,0,0,0.02200000000000002,0.017999999999999988,0.04000000000000001,1
333340,1,340,0.146,0.168,0.186,2.16,217,0.007,11,255,20.9,0.042,1052,8.1,1.0,0.8,682.0,6.5,3,9,26.5,10,50,2.69,34.7,18.0,22.0,52.1,18.0,22.0,1,0,0,0,0,0,0,0,0,0,0,0,0,0,0,0,0,0,0,0,0,0,0,0,0,0,0.02200000000000002,0.017999999999999988,0.04000000000000001,1
334341,1,341,0.144,0.168,0.188,2.122,215,0.008,11,257,20.9,0.044,1039,8.1,1.0,0.8,682.0,6.6,3,9,26.5,10,50,2.7,34.7,18.0,22.0,52.2,18.0,22.0,0,0,0,0,0,0,0,0,0,0,0,0,0,0,0,0,0,0,0,0,0,0,0,0,0,0,0.02400000000000002,0.01999999999999999,0.04400000000000001,0
335342,1,342,0.144,0.168,0.188,2.122,215,0.008,11,257,20.9,0.044,1039,8.1,1.0,0.8,682.0,6.6,3,9,26.5,10,50,2.7,34.7,18.0,22.0,52.2,18.0,22.0,0,0,0,0,0,0,0,0,0,0,0,0,0,0,0,0,0,0,0,0,0,0,0,0,0,0,0.02400000000000002,0.01999999999999999,0.04400000000000001,0
336343,1,343,0.144,0.168,0.176,2.159,218,0.007,12,257,20.9,0.034,1054,8.1,1.0,0.8,682.3,6.6,3,9,26.5,10,50,2.7,34.7,18.0,22.0,52.3,18.0,22.0,0,0,0,0,0,0,0,0,0,0,0,0,0,0,0,0,0,0,0,0,0,0,0,0,0,0,0.02400000000000002,0.00799999999999998,0.032,0
337344,1,344,0.144,0.168,0.181,2.138,215,0.008,10,255,20.9,0.044,1039,8.1,1.0,0.8,682.3,6.6,3,9,26.5,10,50,2.7,34.7,18.0,22.0,52.3,18.0,22.0,0,0,0,0,0,0,0,0,0,0,0,0,0,0,0,0,0,0,0,0,0,0,0,0,0,0,0.02400000000000002,0.012999999999999984,0.037000000000000005,0
338345,1,345,0.142,0.166,0.181,2.119,218,0.008,11,255,20.8,0.042,1054,8.1,1.0,0.8,682.3,6.6,3,9,26.5,10,50,2.7,34.7,18.0,22.0,52.3,18.0,22.0,0,0,1,0,0,0,0,0,0,0,0,0,0,0,0,0,0,0,0,0,0,0,0,0,0,0,0.02400000000000002,0.014999999999999986,0.03900000000000001,1
339346,1,346,0.138,0.166,0.184,2.157,214,0.008,11,255,21.0,0.042,1038,8.1,1.0,0.8,683.0,6.7,3,9,26.5,10,50,2.7,34.7,18.0,22.0,52.4,18.0,22.0,0,0,0,0,0,0,0,0,0,0,0,0,0,0,0,0,0,0,0,0,0,0,0,0,0,0,0.027999999999999997,0.017999999999999988,0.045999999999999985,0
340347,1,347,0.136,0.168,0.184,2.116,218,0.007,11,257,20.8,0.043,1053,8.1,1.0,0.8,683.0,6.7,3,9,26.5,10,50,2.7,34.7,18.0,22.0,52.4,18.0,22.0,0,0,0,0,0,0,0,0,0,0,0,0,0,0,0,0,0,0,0,0,0,0,0,0,0,0,0.032,0.015999999999999986,0.04799999999999999,0
341348,1,348,0.138,0.168,0.18,2.124,214,0.007,11,255,20.8,0.044,1038,8.1,1.0,0.8,683.0,6.7,3,9,26.5,10,50,2.7,34.7,18.0,22.0,52.4,18.0,22.0,0,0,0,0,0,0,0,0,0,0,0,0,0,0,0,0,0,0,0,0,0,0,0,0,0,0,0.03,0.011999999999999983,0.04199999999999998,0
342349,1,349,0.136,0.168,0.178,2.108,218,0.01,11,257,20.9,0.044,1053,8.1,1.0,0.8,683.6,6.7,3,9,26.5,10,50,2.69,34.7,18.0,22.0,52.4,18.0,22.0,0,0,0,0,0,0,0,0,0,0,0,0,0,0,0,0,0,0,0,0,0,0,0,0,0,0,0.032,0.009999999999999981,0.04199999999999998,0
343350,1,350,0.144,0.168,0.181,2.138,214,0.008,11,255,20.9,0.044,1038,8.1,1.0,0.8,683.6,6.7,3,9,26.5,10,50,2.69,34.7,18.0,22.0,52.4,18.0,22.0,0,0,0,0,0,0,1,0,0,0,0,0,0,0,0,0,0,0,0,0,0,0,0,0,0,0,0.02400000000000002,0.012999999999999984,0.037000000000000005,1
344351,1,351,0.142,0.166,0.182,2.122,218,0.008,11,255,20.9,0.044,1053,8.1,1.0,0.8,683.6,6.7,3,9,26.5,10,50,2.69,34.7,18.0,22.0,52.4,18.0,22.0,0,0,0,0,0,0,0,0,0,0,0,0,0,0,0,0,0,0,0,0,0,0,0,0,0,0,0.02400000000000002,0.015999999999999986,0.04000000000000001,0
345352,1,352,0.144,0.17,0.182,2.156,214,0.008,13,255,20.9,0.043,1037,8.1,1.0,0.8,684.4,6.7,3,9,26.5,10,50,2.69,34.7,18.0,22.0,52.4,18.0,22.0,0,0,0,0,0,0,0,0,0,0,0,0,0,0,0,0,0,0,0,0,0,0,0,0,0,0,0.026000000000000023,0.011999999999999983,0.038000000000000006,0
346353,1,353,0.14,0.17,0.182,2.084,217,0.006,14,255,20.9,0.036,1052,8.1,1.0,0.8,684.4,6.7,3,9,26.5,10,50,2.69,34.7,18.0,22.0,52.4,18.0,22.0,0,1,0,0,0,0,0,0,0,0,0,0,0,0,0,0,0,0,0,0,0,0,0,0,0,0,0.03,0.011999999999999983,0.04199999999999998,1
347354,1,354,0.138,0.166,0.176,2.122,214,0.008,11,257,20.9,0.041,1037,8.1,1.0,0.8,684.4,6.7,3,9,26.5,10,50,2.69,34.7,18.0,22.0,52.4,18.0,22.0,0,0,0,0,0,0,0,0,0,0,0,0,0,0,0,0,0,0,0,0,0,0,0,0,0,0,0.027999999999999997,0.009999999999999981,0.03799999999999998,0
348355,1,355,0.141,0.166,0.184,2.154,218,0.008,11,255,20.9,0.041,1053,8.1,1.0,0.8,685.4,6.7,3,9,26.5,10,50,2.71,34.7,18.0,22.0,52.4,18.0,22.0,0,0,0,0,0,0,1,0,0,0,0,0,0,0,0,0,0,0,0,0,0,0,0,0,0,0,0.025000000000000022,0.017999999999999988,0.04300000000000001,1
349356,1,356,0.144,0.17,0.182,2.166,218,0.007,11,255,20.9,0.041,1055,8.1,1.0,0.8,685.4,6.7,3,9,26.5,10,50,2.71,34.7,18.0,22.0,52.4,18.0,22.0,0,0,0,0,0,0,1,0,0,0,0,0,0,0,0,0,0,0,0,0,0,0,0,0,0,0,0.026000000000000023,0.011999999999999983,0.038000000000000006,1
350357,1,357,0.14,0.168,0.186,2.138,215,0.008,12,255,20.9,0.043,1040,8.1,1.0,0.8,685.4,6.7,3,9,26.5,10,50,2.71,34.7,18.0,22.0,52.4,18.0,22.0,0,0,0,0,0,0,0,0,0,0,0,0,0,0,0,0,0,0,0,0,0,0,0,0,0,0,0.027999999999999997,0.017999999999999988,0.045999999999999985,0
351358,1,358,0.142,0.17,0.19,2.154,218,0.008,11,255,21.0,0.042,1054,8.1,1.0,0.8,686.4,6.7,3,9,26.5,10,50,2.71,34.7,18.0,22.0,52.4,18.0,22.0,0,0,0,0,0,0,0,0,0,0,0,0,0,0,0,0,0,0,0,0,0,0,0,0,0,0,0.028000000000000025,0.01999999999999999,0.048000000000000015,0
352359,1,359,0.146,0.17,0.18,2.158,218,0.008,11,255,21.0,0.042,1055,8.1,1.0,0.8,686.4,6.7,3,9,26.5,10,50,2.71,34.7,18.0,22.0,52.4,18.0,22.0,0,0,0,0,0,0,0,0,0,0,0,0,0,0,0,0,0,0,0,0,0,0,0,0,0,0,0.02400000000000002,0.009999999999999981,0.034,0
353360,1,360,0.144,0.168,0.188,2.161,215,0.008,11,255,20.9,0.042,1040,8.1,1.0,0.8,686.4,6.7,3,9,26.5,10,50,2.71,34.7,18.0,22.0,52.4,18.0,22.0,0,0,1,0,0,0,0,0,0,0,0,0,0,0,0,0,0,0,0,0,0,0,0,0,0,0,0.02400000000000002,0.01999999999999999,0.04400000000000001,1
354361,1,361,0.146,0.17,0.188,2.111,217,0.01,11,257,20.9,0.044,1052,8.1,1.0,0.8,687.7,6.6,3,9,26.5,10,50,2.7,34.7,18.0,22.0,52.5,18.0,22.0,0,0,1,0,0,0,0,0,0,0,0,0,0,0,0,0,0,0,0,0,0,0,0,0,0,0,0.02400000000000002,0.017999999999999988,0.04200000000000001,1
355362,1,362,0.141,0.168,0.176,2.165,214,0.008,11,257,21.0,0.041,1037,8.1,1.0,0.8,687.7,6.6,3,9,26.5,10,50,2.7,34.7,18.0,22.0,52.5,18.0,22.0,0,0,0,0,0,0,0,0,0,0,0,0,0,0,0,0,0,0,0,0,0,0,0,0,0,0,0.027000000000000024,0.00799999999999998,0.035,0
356363,1,363,0.142,0.17,0.184,2.132,218,0.008,11,257,20.9,0.044,1053,8.1,1.0,0.8,689.2,6.6,3,9,26.6,10,50,2.72,34.8,18.0,22.0,52.4,18.0,22.0,1,0,0,0,0,0,0,0,0,0,0,0,0,0,0,0,0,0,0,0,0,0,0,0,0,0,0.028000000000000025,0.013999999999999985,0.04200000000000001,1
357364,1,364,0.142,0.168,0.186,2.141,214,0.008,11,255,20.9,0.044,1037,8.1,1.0,0.8,689.2,6.6,3,9,26.6,10,50,2.72,34.8,18.0,22.0,52.4,18.0,22.0,0,0,0,0,0,0,0,0,0,0,0,0,0,0,0,0,0,0,0,0,0,0,0,0,0,0,0.026000000000000023,0.017999999999999988,0.04400000000000001,0
358365,1,365,0.146,0.171,0.186,2.151,218,0.008,11,257,20.9,0.041,1053,8.1,1.0,0.8,689.2,6.6,3,9,26.6,10,50,2.72,34.8,18.0,22.0,52.4,18.0,22.0,0,0,0,0,0,0,1,0,0,0,0,0,0,0,0,0,0,0,0,0,0,0,0,0,0,0,0.025000000000000022,0.014999999999999986,0.04000000000000001,1
359366,1,366,0.144,0.171,0.182,2.117,214,0.008,12,257,20.9,0.043,1037,8.1,1.0,0.8,690.4,6.6,3,9,26.6,10,50,2.71,34.9,18.0,22.0,52.1,18.0,22.0,0,0,0,0,0,0,1,0,0,0,0,0,0,0,0,0,0,0,0,0,0,0,0,0,0,0,0.027000000000000024,0.010999999999999982,0.038000000000000006,1
360367,1,367,0.144,0.17,0.18,2.143,218,0.008,12,257,20.9,0.044,1053,8.1,1.0,0.8,690.4,6.6,3,9,26.6,10,50,2.71,34.9,18.0,22.0,52.1,18.0,22.0,0,0,0,0,0,0,0,0,0,0,0,0,0,0,0,0,0,0,0,0,0,0,0,0,0,0,0.026000000000000023,0.009999999999999981,0.036000000000000004,0
361368,1,368,0.14,0.171,0.18,2.154,218,0.007,11,255,20.9,0.043,1055,8.1,1.0,0.8,690.4,6.6,3,9,26.6,10,50,2.71,34.9,18.0,22.0,52.1,18.0,22.0,0,1,0,0,0,0,0,0,0,0,0,0,0,0,0,0,0,0,0,0,0,0,0,0,0,0,0.031,0.00899999999999998,0.03999999999999998,1
362369,1,369,0.14,0.171,0.184,2.144,215,0.008,12,255,20.9,0.043,1039,8.1,1.0,0.8,692.0,6.6,3,9,26.6,10,50,2.7,34.9,18.0,22.0,52.0,18.0,22.0,0,0,0,0,0,0,0,0,0,0,0,0,0,0,0,0,0,0,0,0,0,0,0,0,0,0,0.031,0.012999999999999984,0.043999999999999984,0
363370,1,370,0.142,0.17,0.188,2.154,217,0.007,11,255,20.9,0.042,1052,8.1,1.0,0.8,692.0,6.6,3,9,26.6,10,50,2.7,34.9,18.0,22.0,52.0,18.0,22.0,0,0,0,0,0,0,0,0,0,0,0,0,0,0,0,0,0,0,0,0,0,0,0,0,0,0,0.028000000000000025,0.017999999999999988,0.04600000000000001,0
364371,1,371,0.142,0.168,0.179,2.153,218,0.008,12,255,20.9,0.041,1055,8.1,1.0,0.8,692.0,6.6,3,9,26.6,10,50,2.7,34.9,18.0,22.0,52.0,18.0,22.0,0,0,0,0,0,0,0,0,0,0,0,0,0,0,0,0,0,0,0,0,0,0,0,0,0,0,0.026000000000000023,0.010999999999999982,0.037000000000000005,0
365372,1,372,0.144,0.168,0.181,2.118,215,0.008,12,257,20.9,0.044,1039,8.1,1.0,0.8,693.7,6.6,3,9,26.6,10,50,2.72,34.9,18.0,22.0,51.9,18.0,22.0,0,0,0,0,0,0,0,0,0,0,0,0,0,0,0,0,0,0,0,0,0,0,0,0,0,0,0.02400000000000002,0.012999999999999984,0.037000000000000005,0
366373,1,373,0.141,0.17,0.179,2.149,218,0.008,11,255,20.9,0.041,1053,8.1,1.0,0.8,693.7,6.6,3,9,26.6,10,50,2.72,34.9,18.0,22.0,51.9,18.0,22.0,0,0,0,0,0,0,0,0,0,0,0,0,0,1,0,0,0,0,0,0,0,0,0,0,0,0,0.029000000000000026,0.00899999999999998,0.038000000000000006,1
367374,1,374,0.141,0.17,0.179,2.149,218,0.008,11,255,20.9,0.041,1053,8.1,1.0,0.8,693.7,6.6,3,9,26.6,10,50,2.72,34.9,18.0,22.0,51.9,18.0,22.0,0,0,0,0,0,0,1,0,0,0,0,0,0,0,0,0,0,0,0,0,0,0,0,0,0,0,0.029000000000000026,0.00899999999999998,0.038000000000000006,1
368375,1,375,0.141,0.17,0.178,2.155,215,0.007,12,257,20.8,0.042,1040,8.1,1.0,0.8,695.4,6.6,3,9,26.6,10,50,2.69,34.9,18.0,22.0,51.9,18.0,22.0,0,1,0,0,0,0,0,0,0,0,0,0,0,0,0,0,0,0,0,0,0,0,0,0,0,0,0.029000000000000026,0.00799999999999998,0.037000000000000005,1
369376,1,376,0.141,0.17,0.178,2.155,215,0.007,12,257,20.8,0.042,1040,8.1,1.0,0.8,695.4,6.6,3,9,26.6,10,50,2.69,34.9,18.0,22.0,51.9,18.0,22.0,0,0,0,0,0,0,0,0,0,0,0,0,0,0,0,1,0,0,0,0,0,0,0,0,0,0,0.029000000000000026,0.00799999999999998,0.037000000000000005,1
370377,1,377,0.142,0.17,0.18,2.155,217,0.007,11,255,20.9,0.042,1051,8.1,1.0,0.8,695.4,6.6,3,9,26.6,10,50,2.69,34.9,18.0,22.0,51.9,18.0,22.0,0,0,0,0,0,0,0,0,0,0,0,0,0,0,0,0,0,0,0,0,0,0,0,0,0,0,0.028000000000000025,0.009999999999999981,0.038000000000000006,0
371378,1,378,0.142,0.17,0.188,2.137,214,0.008,11,255,21.0,0.044,1036,8.1,1.0,0.8,697.1,6.6,3,9,26.6,10,50,2.7,34.9,18.0,22.0,52.0,18.0,22.0,0,0,0,0,0,0,0,0,0,0,0,0,0,0,0,0,0,0,0,0,0,0,0,0,0,0,0.028000000000000025,0.017999999999999988,0.04600000000000001,0
372379,1,379,0.141,0.168,0.178,2.147,218,0.007,11,255,21.0,0.042,1053,8.1,1.0,0.8,697.1,6.6,3,9,26.6,10,50,2.7,34.9,18.0,22.0,52.0,18.0,22.0,0,0,0,0,0,0,0,0,0,0,0,0,0,0,0,0,0,0,0,0,0,0,0,0,0,0,0.027000000000000024,0.009999999999999981,0.037000000000000005,0
373380,1,380,0.141,0.168,0.18,2.142,215,0.008,11,255,21.0,0.044,1039,8.1,1.0,0.8,697.1,6.6,3,9,26.6,10,50,2.7,34.9,18.0,22.0,52.0,18.0,22.0,0,0,0,0,0,0,1,0,0,0,0,0,0,0,0,0,0,0,0,0,0,0,0,0,0,0,0.027000000000000024,0.011999999999999983,0.03900000000000001,1
374381,1,381,0.142,0.166,0.178,2.159,217,0.012,11,257,20.8,0.044,1052,8.1,1.0,0.8,698.9,6.7,3,9,26.6,10,50,2.71,34.9,18.0,22.0,52.1,18.0,22.0,0,0,0,0,0,0,0,0,0,0,0,0,0,0,0,0,0,0,0,0,0,0,0,0,0,0,0.02400000000000002,0.011999999999999983,0.036000000000000004,0
375382,1,382,0.144,0.168,0.178,2.126,218,0.008,12,255,20.9,0.044,1054,8.1,1.0,0.8,698.9,6.7,3,9,26.6,10,50,2.71,34.9,18.0,22.0,52.1,18.0,22.0,0,0,0,0,0,0,0,0,0,0,0,0,0,0,0,1,0,0,0,0,0,0,0,0,0,0,0.02400000000000002,0.009999999999999981,0.034,1
376383,1,383,0.144,0.168,0.178,2.126,218,0.008,12,255,20.9,0.044,1054,8.1,1.0,0.8,698.9,6.7,3,9,26.6,10,50,2.71,34.9,18.0,22.0,52.1,18.0,22.0,0,0,0,0,0,0,0,0,0,0,0,0,0,0,0,0,0,0,0,0,0,0,0,0,0,0,0.02400000000000002,0.009999999999999981,0.034,0
377384,1,384,0.144,0.166,0.176,2.158,217,0.008,11,255,20.7,0.041,1051,8.1,1.0,0.8,700.6,6.7,3,9,26.6,10,50,2.69,35.0,18.0,22.0,52.1,18.0,22.0,0,0,1,0,0,0,0,0,0,0,0,0,0,0,0,0,0,0,0,0,0,0,0,0,0,0,0.02200000000000002,0.009999999999999981,0.032,1
378385,1,385,0.14,0.17,0.176,2.155,214,0.008,12,255,20.9,0.043,1036,8.1,1.0,0.8,700.6,6.7,3,9,26.6,10,50,2.69,35.0,18.0,22.0,52.1,18.0,22.0,0,0,0,0,0,0,0,0,0,0,0,0,0,0,0,0,0,0,0,0,0,0,0,0,0,0,0.03,0.005999999999999978,0.035999999999999976,0
379386,1,386,0.142,0.168,0.184,2.164,217,0.008,11,255,20.8,0.042,1052,8.1,1.0,0.8,702.1,6.7,3,9,26.6,10,50,2.7,35.0,18.0,22.0,51.8,18.0,22.0,0,0,0,0,0,0,0,0,0,0,0,0,0,0,0,0,0,0,0,0,0,0,0,0,0,0,0.026000000000000023,0.015999999999999986,0.04200000000000001,0
380387,1,387,0.144,0.168,0.182,2.144,218,0.008,11,255,20.9,0.044,1053,8.1,1.0,0.8,702.1,6.7,3,9,26.6,10,50,2.7,35.0,18.0,22.0,51.8,18.0,22.0,0,0,1,0,0,0,0,0,0,0,0,0,0,0,0,0,0,0,0,0,0,0,0,0,0,0,0.02400000000000002,0.013999999999999985,0.038000000000000006,1
381388,1,388,0.142,0.168,0.184,2.132,215,0.007,11,255,20.9,0.043,1038,8.1,1.0,0.8,702.1,6.7,3,9,26.6,10,50,2.7,35.0,18.0,22.0,51.8,18.0,22.0,0,1,0,0,0,0,0,0,0,0,0,0,0,0,0,0,0,0,0,0,0,0,0,0,0,0,0.026000000000000023,0.015999999999999986,0.04200000000000001,1
382389,1,389,0.144,0.166,0.176,2.119,217,0.007,12,255,20.9,0.043,1052,8.1,1.0,0.8,703.1,6.6,3,9,26.7,10,50,2.71,35.0,18.0,22.0,51.7,18.0,22.0,0,0,0,0,0,0,1,0,0,0,0,0,0,0,0,0,0,0,0,0,0,0,0,0,0,0,0.02200000000000002,0.009999999999999981,0.032,1
383390,1,390,0.14,0.166,0.185,2.158,214,0.008,12,255,20.8,0.044,1037,8.1,1.0,0.8,703.1,6.6,3,9,26.7,10,50,2.71,35.0,18.0,22.0,51.7,18.0,22.0,0,0,0,0,0,0,0,0,0,0,0,0,0,0,0,0,0,0,0,0,0,0,0,0,0,0,0.025999999999999995,0.01899999999999999,0.044999999999999984,0
384391,1,391,0.14,0.166,0.185,2.158,214,0.008,12,255,20.8,0.044,1037,8.1,1.0,0.8,703.1,6.6,3,9,26.7,10,50,2.71,35.0,18.0,22.0,51.7,18.0,22.0,0,0,0,0,0,0,0,0,0,0,0,0,0,0,0,0,0,0,0,0,0,0,0,0,0,0,0.025999999999999995,0.01899999999999999,0.044999999999999984,0
385392,1,392,0.14,0.168,0.18,2.162,214,0.018,11,255,20.8,0.043,1036,8.1,1.0,0.8,704.0,6.6,3,9,26.6,10,50,2.69,35.1,18.0,22.0,51.6,18.0,22.0,1,0,0,0,0,0,0,0,0,0,0,0,0,0,0,0,0,0,0,0,0,0,0,0,0,0,0.027999999999999997,0.011999999999999983,0.03999999999999998,1
386393,1,393,0.14,0.168,0.18,2.162,214,0.018,11,255,20.8,0.043,1036,8.1,1.0,0.8,704.0,6.6,3,9,26.6,10,50,2.69,35.1,18.0,22.0,51.6,18.0,22.0,1,0,0,0,0,0,0,0,0,0,0,0,0,0,0,0,0,0,0,0,0,0,0,0,0,0,0.027999999999999997,0.011999999999999983,0.03999999999999998,1
387394,1,394,0.144,0.17,0.179,2.159,214,0.008,11,255,21.0,0.041,1038,8.1,1.0,0.8,704.0,6.6,3,9,26.6,10,50,2.69,35.1,18.0,22.0,51.6,18.0,22.0,0,0,0,0,0,0,0,0,0,0,0,0,0,0,0,0,0,0,0,0,0,0,0,0,0,0,0.026000000000000023,0.00899999999999998,0.035,0
388395,1,395,0.144,0.17,0.179,2.159,214,0.008,11,255,21.0,0.041,1038,8.1,1.0,0.8,704.8,6.6,3,9,26.6,10,50,2.7,35.2,18.0,22.0,51.6,18.0,22.0,0,1,0,0,0,0,0,0,0,0,0,0,0,0,0,0,0,0,0,0,0,0,0,0,0,0,0.026000000000000023,0.00899999999999998,0.035,1
389396,1,396,0.144,0.166,0.184,2.125,214,0.008,11,255,20.7,0.042,1038,8.1,1.0,0.8,704.8,6.6,3,9,26.6,10,50,2.7,35.2,18.0,22.0,51.6,18.0,22.0,0,0,0,0,0,0,0,0,0,0,0,0,0,0,0,0,0,0,0,0,0,0,0,0,0,0,0.02200000000000002,0.017999999999999988,0.04000000000000001,0
390397,1,397,0.144,0.168,0.178,2.153,217,0.008,11,255,20.8,0.043,1052,8.1,1.0,0.8,704.8,6.6,3,9,26.6,10,50,2.7,35.2,18.0,22.0,51.6,18.0,22.0,0,0,0,0,0,0,1,0,0,0,0,0,0,0,0,0,0,0,0,0,0,0,0,0,0,0,0.02400000000000002,0.009999999999999981,0.034,1
391398,1,398,0.141,0.168,0.174,2.122,214,0.007,11,255,20.9,0.041,1037,8.1,1.0,0.8,705.0,6.6,3,9,26.7,10,50,2.71,35.2,18.0,22.0,51.8,18.0,22.0,0,0,0,0,0,0,0,0,0,0,0,0,0,0,0,1,0,0,0,0,0,0,0,0,0,0,0.027000000000000024,0.005999999999999978,0.033,1
392399,1,399,0.14,0.166,0.182,2.136,218,0.008,11,255,20.8,0.044,1053,8.1,1.0,0.8,705.0,6.6,3,9,26.7,10,50,2.71,35.2,18.0,22.0,51.8,18.0,22.0,1,0,0,0,0,0,0,0,0,0,0,0,0,0,0,0,0,0,0,0,0,0,0,0,0,0,0.025999999999999995,0.015999999999999986,0.04199999999999998,1
393400,1,400,0.14,0.166,0.174,2.124,214,0.007,11,255,20.9,0.044,1038,8.1,1.0,0.8,705.0,6.6,3,9,26.7,10,50,2.71,35.2,18.0,22.0,51.8,18.0,22.0,0,0,0,0,0,0,0,0,0,0,0,0,0,0,0,0,0,0,0,0,0,0,0,0,0,0,0.025999999999999995,0.00799999999999998,0.033999999999999975,0
394401,1,401,0.142,0.168,0.178,2.144,218,0.008,16,255,20.8,0.035,1053,8.1,1.0,0.8,705.0,6.6,3,9,26.7,10,50,2.72,35.3,18.0,22.0,51.7,18.0,22.0,0,0,0,0,0,0,0,0,0,0,0,0,0,0,0,0,0,0,0,0,0,0,0,0,0,0,0.026000000000000023,0.009999999999999981,0.036000000000000004,0
395402,1,402,0.142,0.166,0.182,2.16,218,0.018,11,257,20.9,0.044,1055,8.1,1.0,0.8,705.0,6.6,3,9,26.7,10,50,2.72,35.3,18.0,22.0,51.7,18.0,22.0,0,1,0,0,0,0,0,0,0,0,0,0,0,0,0,0,0,0,0,0,0,0,0,0,0,0,0.02400000000000002,0.015999999999999986,0.04000000000000001,1
396403,1,403,0.142,0.168,0.178,2.132,215,0.008,11,255,20.9,0.044,1040,8.1,1.0,0.8,705.0,6.6,3,9,26.7,10,50,2.72,35.3,18.0,22.0,51.7,18.0,22.0,0,0,0,0,0,0,0,0,0,0,0,0,0,0,0,0,0,0,0,0,0,0,0,0,0,0,0.026000000000000023,0.009999999999999981,0.036000000000000004,0
397404,1,404,0.142,0.166,0.18,2.106,218,0.009,11,255,20.8,0.044,1053,8.1,1.0,0.8,705.8,6.7,3,9,26.7,10,50,2.69,35.5,18.0,22.0,51.3,18.0,22.0,0,0,0,0,0,0,0,0,0,0,0,0,0,0,0,0,0,0,0,0,0,0,0,0,0,0,0.02400000000000002,0.013999999999999985,0.038000000000000006,0
398405,1,405,0.142,0.166,0.188,2.149,214,0.008,12,255,20.9,0.043,1038,8.1,1.0,0.8,705.8,6.7,3,9,26.7,10,50,2.69,35.5,18.0,22.0,51.3,18.0,22.0,0,0,0,0,0,0,0,0,0,0,0,0,0,0,0,0,0,0,0,0,0,0,0,0,0,0,0.02400000000000002,0.021999999999999992,0.04600000000000001,0
399406,1,406,0.142,0.17,0.182,2.141,217,0.008,11,255,20.9,0.044,1052,8.1,1.0,0.8,706.0,6.7,3,9,26.7,10,50,2.71,35.5,18.0,22.0,50.9,18.0,22.0,0,0,0,0,0,0,0,0,0,0,0,0,0,0,0,0,0,0,0,0,0,0,0,0,0,0,0.028000000000000025,0.011999999999999983,0.04000000000000001,0
400407,1,407,0.14,0.166,0.178,2.134,214,0.007,11,255,20.8,0.044,1037,8.1,1.0,0.8,706.0,6.7,3,9,26.7,10,50,2.71,35.5,18.0,22.0,50.9,18.0,22.0,0,0,0,0,0,0,0,0,0,0,0,0,0,0,0,1,0,0,0,0,0,0,0,0,0,0,0.025999999999999995,0.011999999999999983,0.03799999999999998,1
401408,1,408,0.144,0.168,0.176,2.136,217,0.008,11,255,20.9,0.042,1052,8.1,1.0,0.8,706.0,6.7,3,9,26.7,10,50,2.71,35.5,18.0,22.0,50.9,18.0,22.0,1,0,0,0,0,0,0,0,0,0,0,0,0,0,0,1,0,0,0,0,0,0,0,0,0,0,0.02400000000000002,0.00799999999999998,0.032,1
402409,1,409,0.146,0.168,0.184,2.131,218,0.008,12,255,20.9,0.043,1054,8.1,1.0,0.8,706.0,6.7,3,9,26.7,10,50,2.71,35.5,18.0,22.0,50.5,18.0,22.0,0,0,0,0,0,0,1,0,0,0,0,0,0,0,0,0,0,0,0,0,0,0,0,0,0,0,0.02200000000000002,0.015999999999999986,0.038000000000000006,1
403410,1,410,0.142,0.17,0.188,2.112,215,0.01,11,255,20.8,0.044,1039,8.1,1.0,0.8,706.0,6.7,3,9,26.7,10,50,2.71,35.5,18.0,22.0,50.5,18.0,22.0,0,0,0,0,0,0,0,0,0,0,0,0,0,0,0,0,0,0,0,0,0,0,0,0,0,0,0.028000000000000025,0.017999999999999988,0.04600000000000001,0
404411,1,411,0.142,0.17,0.184,2.155,217,0.007,11,255,20.8,0.042,1052,8.1,1.0,0.8,706.0,6.7,3,9,26.7,10,50,2.71,35.5,18.0,22.0,50.5,18.0,22.0,0,0,0,0,0,0,0,0,0,0,0,0,0,1,0,0,0,0,0,0,0,0,0,0,0,0,0.028000000000000025,0.013999999999999985,0.04200000000000001,1
405412,1,412,0.14,0.166,0.178,2.128,214,0.008,11,255,21.0,0.044,1037,8.1,1.0,0.8,706.1,6.7,3,9,26.7,10,50,2.7,35.5,18.0,22.0,50.3,18.0,22.0,0,0,0,0,0,0,0,0,0,0,0,0,0,0,0,0,0,0,0,0,0,0,0,0,0,0,0.025999999999999995,0.011999999999999983,0.03799999999999998,0
406413,1,413,0.142,0.164,0.174,2.117,217,0.008,11,255,20.9,0.044,1052,8.1,1.0,0.8,706.1,6.7,3,9,26.7,10,50,2.7,35.5,18.0,22.0,50.3,18.0,22.0,0,0,0,0,0,0,0,0,0,0,0,0,0,0,0,0,0,0,0,0,0,0,0,0,0,0,0.02200000000000002,0.009999999999999981,0.032,0
407414,1,414,0.141,0.168,0.186,2.15,214,0.008,11,255,20.9,0.043,1037,8.1,1.0,0.8,706.1,6.7,3,9,26.7,10,50,2.7,35.5,18.0,22.0,50.3,18.0,22.0,0,0,0,0,0,0,0,0,0,0,0,0,0,0,0,0,0,0,0,0,0,0,0,0,0,0,0.027000000000000024,0.017999999999999988,0.04500000000000001,0
408415,1,415,0.144,0.166,0.184,2.158,217,0.008,12,255,20.8,0.041,1052,8.1,1.0,0.8,707.0,6.7,3,9,26.7,10,50,2.7,35.5,18.0,22.0,50.5,18.0,22.0,0,0,0,0,0,0,0,0,0,0,0,0,0,0,0,0,0,0,0,0,0,0,0,0,0,0,0.02200000000000002,0.017999999999999988,0.04000000000000001,0
409416,1,416,0.144,0.17,0.188,2.135,218,0.008,12,255,20.9,0.044,1054,8.1,1.0,0.8,707.0,6.7,3,9,26.7,10,50,2.7,35.5,18.0,22.0,50.5,18.0,22.0,0,1,0,0,0,0,0,0,0,0,0,0,0,0,0,0,0,0,0,0,0,0,0,0,0,0,0.026000000000000023,0.017999999999999988,0.04400000000000001,1
410417,1,417,0.144,0.17,0.176,2.122,215,0.008,11,257,20.9,0.044,1039,8.1,1.0,0.8,707.0,6.7,3,9,26.7,10,50,2.7,35.5,18.0,22.0,50.5,18.0,22.0,0,0,0,0,0,0,0,0,0,0,0,0,0,1,0,0,0,0,0,0,0,0,0,0,0,0,0.026000000000000023,0.005999999999999978,0.032,1
411418,1,418,0.142,0.166,0.181,2.111,217,0.01,11,255,20.8,0.043,1052,8.1,1.0,0.8,707.0,6.7,3,9,26.7,10,50,2.71,35.5,18.0,22.0,50.5,18.0,22.0,0,0,0,0,0,0,0,0,0,0,0,0,0,0,0,0,0,0,0,0,0,0,0,0,0,0,0.02400000000000002,0.014999999999999986,0.03900000000000001,0
412419,1,419,0.142,0.168,0.179,2.149,218,0.008,11,255,20.9,0.042,1055,8.1,1.0,0.8,707.0,6.7,3,9,26.7,10,50,2.71,35.5,18.0,22.0,50.5,18.0,22.0,0,0,0,0,0,1,0,0,0,0,0,0,0,0,0,0,0,0,0,0,0,0,0,0,0,0,0.026000000000000023,0.010999999999999982,0.037000000000000005,1
413420,1,420,0.14,0.17,0.18,2.144,215,0.008,11,255,20.9,0.044,1040,8.1,1.0,0.8,707.0,6.7,3,9,26.7,10,50,2.71,35.5,18.0,22.0,50.5,18.0,22.0,0,0,0,0,0,0,0,0,0,0,0,0,0,0,0,0,0,0,0,0,0,0,0,0,0,0,0.03,0.009999999999999981,0.03999999999999998,0
414421,1,421,0.142,0.168,0.186,2.159,218,0.008,11,255,20.9,0.042,1053,8.1,1.0,0.8,707.0,6.6,3,9,26.7,10,50,2.66,35.5,18.0,22.0,50.6,18.0,22.0,0,0,0,0,0,0,0,0,0,0,0,0,0,0,0,0,0,0,0,0,0,0,0,0,0,0,0.026000000000000023,0.017999999999999988,0.04400000000000001,0
415422,1,422,0.141,0.168,0.184,2.134,214,0.008,11,255,20.9,0.044,1037,8.1,1.0,0.8,707.0,6.6,3,9,26.7,10,50,2.66,35.5,18.0,22.0,50.6,18.0,22.0,0,0,1,0,0,0,0,0,0,0,0,0,0,0,0,0,0,0,0,0,0,0,0,0,0,0,0.027000000000000024,0.015999999999999986,0.04300000000000001,1
416423,1,423,0.142,0.17,0.178,2.147,218,0.007,12,255,20.8,0.044,1053,8.1,1.0,0.8,707.0,6.6,3,9,26.7,10,50,2.66,35.5,18.0,22.0,50.6,18.0,22.0,0,0,0,0,0,0,0,0,0,0,0,0,0,0,0,0,0,0,0,0,0,0,0,0,0,0,0.028000000000000025,0.00799999999999998,0.036000000000000004,0
417424,1,424,0.142,0.168,0.18,2.146,214,0.008,11,255,20.9,0.044,1037,8.1,1.0,0.8,707.0,6.6,3,9,26.7,10,50,2.7,35.5,18.0,22.0,50.5,18.0,22.0,0,0,0,0,0,0,1,0,0,0,0,0,0,0,0,0,0,0,0,0,0,0,0,0,0,0,0.026000000000000023,0.011999999999999983,0.038000000000000006,1
418425,1,425,0.142,0.168,0.178,2.128,217,0.007,11,255,20.9,0.044,1051,8.1,1.0,0.8,707.0,6.6,3,9,26.7,10,50,2.7,35.5,18.0,22.0,50.5,18.0,22.0,0,0,1,0,0,0,0,0,0,0,0,0,0,0,0,0,0,0,0,0,0,0,0,0,0,0,0.026000000000000023,0.009999999999999981,0.036000000000000004,1
419426,1,426,0.142,0.168,0.178,2.128,217,0.007,11,255,20.9,0.044,1051,8.1,1.0,0.8,707.0,6.6,3,9,26.7,10,50,2.7,35.5,18.0,22.0,50.5,18.0,22.0,0,0,1,0,0,0,0,0,0,0,0,0,0,0,0,0,0,0,0,0,0,0,0,0,0,0,0.026000000000000023,0.009999999999999981,0.036000000000000004,1
420427,1,427,0.142,0.168,0.176,2.155,214,0.007,11,255,20.8,0.044,1038,8.1,1.0,0.8,707.0,6.6,3,9,26.7,10,50,2.7,35.5,18.0,22.0,50.2,18.0,22.0,0,0,0,0,0,0,0,0,0,0,0,0,0,0,0,0,0,0,0,0,0,0,0,0,0,0,0.026000000000000023,0.00799999999999998,0.034,0
421428,1,428,0.142,0.168,0.176,2.155,214,0.007,11,255,20.8,0.044,1038,8.1,1.0,0.8,707.0,6.6,3,9,26.7,10,50,2.7,35.5,18.0,22.0,50.2,18.0,22.0,0,0,0,0,0,0,0,0,0,0,0,0,0,0,0,0,0,0,0,0,0,0,0,0,0,0,0.026000000000000023,0.00799999999999998,0.034,0
422429,1,429,0.146,0.168,0.188,2.14,214,0.021,11,255,20.9,0.044,1037,8.1,1.0,0.8,707.0,6.6,3,9,26.7,10,50,2.7,35.4,18.0,22.0,50.1,18.0,22.0,0,0,0,0,0,0,0,0,0,0,0,0,0,0,0,0,0,0,0,0,0,0,0,0,0,0,0.02200000000000002,0.01999999999999999,0.04200000000000001,0
423430,1,430,0.146,0.168,0.188,2.14,214,0.021,11,255,20.9,0.044,1037,8.1,1.0,0.8,707.0,6.6,3,9,26.7,10,50,2.7,35.4,18.0,22.0,50.1,18.0,22.0,0,0,0,0,0,0,0,0,0,0,0,0,0,0,0,0,0,0,0,0,0,0,0,0,0,0,0.02200000000000002,0.01999999999999999,0.04200000000000001,0
424431,1,431,0.144,0.168,0.187,2.127,218,0.008,11,257,20.9,0.044,1053,8.1,1.0,0.8,707.0,6.6,3,9,26.7,10,50,2.7,35.4,18.0,22.0,50.1,18.0,22.0,0,0,0,0,0,0,0,0,0,0,0,0,0,0,0,0,0,0,0,0,0,0,0,0,0,0,0.02400000000000002,0.01899999999999999,0.04300000000000001,0
425432,1,432,0.144,0.168,0.187,2.127,218,0.008,11,257,20.9,0.044,1053,8.1,1.0,0.8,707.0,6.6,3,9,26.7,10,50,2.69,35.4,18.0,22.0,50.2,18.0,22.0,0,0,0,0,0,0,0,0,0,0,0,0,0,0,0,0,0,0,0,0,0,0,0,0,0,0,0.02400000000000002,0.01899999999999999,0.04300000000000001,0
426433,1,433,0.144,0.17,0.176,2.14,218,0.008,11,257,20.9,0.044,1053,8.1,1.0,0.8,707.0,6.6,3,9,26.7,10,50,2.69,35.4,18.0,22.0,50.2,18.0,22.0,0,0,0,0,0,0,0,0,0,0,0,0,0,0,0,0,0,0,0,0,0,0,0,0,0,0,0.026000000000000023,0.005999999999999978,0.032,0
427434,1,434,0.142,0.17,0.187,2.126,214,0.018,12,257,21.0,0.043,1037,8.1,1.0,0.8,707.0,6.6,3,9,26.7,10,50,2.69,35.4,18.0,22.0,50.2,18.0,22.0,0,0,0,0,0,0,0,0,0,0,0,0,0,0,0,0,0,0,0,0,0,0,0,0,0,0,0.028000000000000025,0.016999999999999987,0.04500000000000001,0
428435,1,435,0.144,0.168,0.186,2.113,218,0.01,11,257,21.0,0.043,1053,8.1,1.0,0.8,706.6,6.6,3,9,26.7,10,50,2.69,35.4,18.0,22.0,50.2,18.0,22.0,0,0,0,0,0,0,0,0,0,0,0,0,0,0,0,0,0,0,0,0,0,0,0,0,0,0,0.02400000000000002,0.017999999999999988,0.04200000000000001,0
429436,1,436,0.142,0.174,0.186,2.147,214,0.008,11,257,21.0,0.043,1037,8.1,1.0,0.8,706.6,6.6,3,9,26.7,10,50,2.69,35.4,18.0,22.0,50.2,18.0,22.0,0,0,0,0,0,0,0,0,0,0,0,0,0,0,0,0,0,0,0,0,0,0,0,0,0,0,0.032,0.01200000000000001,0.04400000000000001,0
430437,1,437,0.141,0.171,0.189,2.149,218,0.008,11,257,20.9,0.044,1053,8.1,1.0,0.8,706.6,6.6,3,9,26.7,10,50,2.69,35.4,18.0,22.0,50.2,18.0,22.0,0,1,0,0,0,0,0,0,0,0,0,0,0,1,0,0,0,0,0,0,0,0,0,0,0,0,0.030000000000000027,0.017999999999999988,0.048000000000000015,1
431438,1,438,0.14,0.171,0.189,2.156,214,0.008,11,257,20.9,0.041,1037,8.1,1.0,0.8,706.1,6.6,3,9,26.7,10,50,2.69,35.3,18.0,22.0,50.2,18.0,22.0,0,0,0,0,0,0,0,0,0,0,0,0,0,0,0,0,0,0,0,0,0,0,0,0,0,0,0.031,0.017999999999999988,0.04899999999999999,0
432439,1,439,0.142,0.17,0.182,2.119,217,0.007,11,257,20.9,0.044,1051,8.1,1.0,0.8,706.1,6.6,3,9,26.7,10,50,2.69,35.3,18.0,22.0,50.2,18.0,22.0,0,0,1,0,0,0,0,0,0,0,0,0,0,0,0,0,0,0,0,0,0,0,0,0,0,0,0.028000000000000025,0.011999999999999983,0.04000000000000001,1
433440,1,440,0.142,0.17,0.182,2.119,217,0.007,11,257,20.9,0.044,1051,8.1,1.0,0.8,706.1,6.6,3,9,26.7,10,50,2.69,35.3,18.0,22.0,50.2,18.0,22.0,0,0,0,0,0,0,0,0,0,0,0,0,0,1,0,0,0,0,0,0,0,0,0,0,0,0,0.028000000000000025,0.011999999999999983,0.04000000000000001,1
434441,1,441,0.142,0.17,0.186,2.168,218,0.009,12,257,20.9,0.044,1053,8.1,1.0,0.8,706.0,6.6,3,9,26.7,10,50,2.69,35.2,18.0,22.0,50.2,18.0,22.0,0,0,0,0,0,0,0,0,0,0,0,0,0,0,0,0,0,0,0,0,0,0,0,0,0,0,0.028000000000000025,0.015999999999999986,0.04400000000000001,0
435442,1,442,0.141,0.17,0.179,2.155,214,0.008,11,257,20.8,0.042,1038,8.1,1.0,0.8,706.0,6.6,3,9,26.7,10,50,2.69,35.2,18.0,22.0,50.2,18.0,22.0,1,0,0,0,0,0,0,0,0,0,0,0,0,0,0,0,0,0,0,0,0,0,0,0,0,0,0.029000000000000026,0.00899999999999998,0.038000000000000006,1
436443,1,443,0.144,0.168,0.18,2.139,217,0.008,11,257,20.8,0.044,1052,8.1,1.0,0.8,706.0,6.6,3,9,26.7,10,50,2.69,35.2,18.0,22.0,50.2,18.0,22.0,0,0,0,0,0,0,0,0,0,0,0,0,0,0,0,0,0,0,0,0,0,0,0,0,0,0,0.02400000000000002,0.011999999999999983,0.036000000000000004,0
437444,1,444,0.144,0.168,0.18,2.139,217,0.008,11,257,20.8,0.044,1052,8.1,1.0,0.8,706.0,6.6,3,9,26.7,10,50,2.69,35.2,18.0,22.0,50.2,18.0,22.0,1,0,0,0,0,0,0,0,0,0,0,0,0,0,0,0,0,0,0,0,0,0,0,0,0,0,0.02400000000000002,0.011999999999999983,0.036000000000000004,1
438445,1,445,0.139,0.168,0.176,2.14,214,0.008,11,257,20.9,0.044,1037,8.1,1.0,0.8,706.0,6.6,3,9,26.7,10,50,2.69,35.2,18.0,22.0,50.2,18.0,22.0,0,0,0,0,0,0,0,0,0,0,0,0,0,0,0,0,0,0,0,0,0,0,0,0,0,0,0.028999999999999998,0.00799999999999998,0.03699999999999998,0
439446,1,446,0.144,0.17,0.18,2.148,217,0.008,12,257,20.9,0.041,1051,8.1,1.0,0.8,706.0,6.6,3,9,26.7,10,50,2.69,35.2,18.0,22.0,50.2,18.0,22.0,0,1,0,0,0,0,0,0,0,0,0,0,0,0,0,0,0,0,0,0,0,0,0,0,0,0,0.026000000000000023,0.009999999999999981,0.036000000000000004,1
440447,1,447,0.142,0.168,0.184,2.155,214,0.015,12,257,21.0,0.043,1036,8.1,1.0,0.8,706.0,6.6,3,9,26.7,10,50,2.71,35.2,18.0,22.0,50.3,18.0,22.0,0,0,0,0,0,0,1,0,0,0,0,0,0,0,0,0,0,0,0,0,0,0,0,0,0,0,0.026000000000000023,0.015999999999999986,0.04200000000000001,1
441448,1,448,0.142,0.17,0.176,2.125,217,0.008,11,257,20.9,0.044,1052,8.1,1.0,0.8,706.0,6.6,3,9,26.7,10,50,2.71,35.2,18.0,22.0,50.3,18.0,22.0,0,0,0,0,0,0,0,0,0,0,0,0,0,0,0,0,0,0,0,0,0,0,0,0,0,0,0.028000000000000025,0.005999999999999978,0.034,0
442449,1,449,0.141,0.168,0.187,2.122,218,0.007,11,255,20.9,0.043,1054,8.1,1.0,0.8,705.7,6.6,3,9,26.8,10,50,2.7,35.2,18.0,22.0,50.3,18.0,22.0,0,0,0,0,0,0,0,0,0,0,0,0,0,0,0,0,0,0,0,0,0,0,0,0,0,0,0.027000000000000024,0.01899999999999999,0.04600000000000001,0
443450,1,450,0.144,0.17,0.18,2.119,218,0.008,11,255,20.9,0.043,1055,8.1,1.0,0.8,705.7,6.6,3,9,26.8,10,50,2.7,35.2,18.0,22.0,50.3,18.0,22.0,0,0,0,0,0,0,0,0,0,0,0,0,0,0,0,0,0,0,0,0,0,0,0,0,0,0,0.026000000000000023,0.009999999999999981,0.036000000000000004,0
444451,1,451,0.14,0.166,0.182,2.141,215,0.01,11,255,20.9,0.044,1040,8.1,1.0,0.8,705.7,6.6,3,9,26.8,10,50,2.7,35.2,18.0,22.0,50.3,18.0,22.0,0,0,0,0,0,0,1,0,0,0,0,0,0,0,0,0,0,0,0,0,0,0,0,0,0,0,0.025999999999999995,0.015999999999999986,0.04199999999999998,1
445452,1,452,0.141,0.168,0.187,2.138,214,0.008,11,254,21.0,0.044,1037,8.1,1.0,0.8,705.0,6.5,3,9,26.8,10,50,2.7,35.2,18.0,22.0,50.2,18.0,22.0,0,1,0,0,0,0,0,0,0,0,0,0,0,0,0,0,0,0,0,0,0,0,0,0,0,0,0.027000000000000024,0.01899999999999999,0.04600000000000001,1
446453,1,453,0.141,0.168,0.187,2.138,214,0.008,11,254,21.0,0.044,1037,8.1,1.0,0.8,705.0,6.5,3,9,26.8,10,50,2.7,35.2,18.0,22.0,50.2,18.0,22.0,0,0,0,0,0,0,0,0,0,0,0,0,0,0,0,0,0,0,0,0,0,0,0,0,0,0,0.027000000000000024,0.01899999999999999,0.04600000000000001,0
447454,1,454,0.144,0.168,0.181,2.133,214,0.007,11,255,21.0,0.044,1038,8.1,1.0,0.8,705.0,6.5,3,9,26.8,10,50,2.7,35.2,18.0,22.0,50.2,18.0,22.0,0,1,0,0,0,0,0,0,0,0,0,0,0,0,0,0,0,0,0,0,0,0,0,0,0,0,0.02400000000000002,0.012999999999999984,0.037000000000000005,1
448455,1,455,0.144,0.166,0.182,2.115,218,0.007,11,255,20.9,0.043,1053,8.1,1.0,0.8,705.0,6.5,3,9,26.8,10,50,2.71,35.2,18.0,22.0,50.2,18.0,22.0,0,0,0,0,0,0,0,0,0,0,0,0,0,0,0,0,0,0,0,0,0,0,0,0,0,0,0.02200000000000002,0.015999999999999986,0.038000000000000006,0
449456,1,456,0.144,0.168,0.174,2.136,214,0.008,12,255,20.8,0.044,1038,8.1,1.0,0.8,705.0,6.5,3,9,26.8,10,50,2.71,35.2,18.0,22.0,50.2,18.0,22.0,0,0,0,0,0,0,0,0,0,0,0,0,0,0,0,1,0,0,0,0,0,0,0,0,0,0,0.02400000000000002,0.005999999999999978,0.03,1
450457,1,457,0.142,0.168,0.188,2.151,218,0.016,11,255,20.9,0.042,1053,8.1,1.0,0.8,705.0,6.5,3,9,26.8,10,50,2.71,35.2,18.0,22.0,50.2,18.0,22.0,0,0,1,0,0,0,0,0,0,0,0,0,0,0,0,0,0,0,0,0,0,0,0,0,0,0,0.026000000000000023,0.01999999999999999,0.04600000000000001,1
451458,1,458,0.14,0.166,0.188,2.138,218,0.007,11,255,20.9,0.044,1055,8.1,1.0,0.8,704.6,6.5,3,9,26.8,10,50,2.73,35.2,18.0,22.0,50.1,18.0,22.0,0,0,0,0,0,0,0,0,0,0,0,0,0,0,0,0,0,0,0,0,0,0,0,0,0,0,0.025999999999999995,0.021999999999999992,0.04799999999999999,0
452459,1,459,0.142,0.168,0.176,2.159,215,0.009,11,255,20.9,0.043,1039,8.1,1.0,0.8,704.6,6.5,3,9,26.8,10,50,2.73,35.2,18.0,22.0,50.1,18.0,22.0,0,1,0,0,0,0,0,0,0,0,0,0,0,0,0,0,0,0,0,0,0,0,0,0,0,0,0.026000000000000023,0.00799999999999998,0.034,1
453460,1,460,0.142,0.168,0.176,2.132,217,0.008,11,255,20.9,0.043,1052,8.1,1.0,0.8,704.6,6.5,3,9,26.8,10,50,2.73,35.2,18.0,22.0,50.1,18.0,22.0,0,1,0,0,0,0,0,0,0,0,0,0,0,0,0,0,0,0,0,0,0,0,0,0,0,0,0.026000000000000023,0.00799999999999998,0.034,1
454461,1,461,0.142,0.168,0.182,2.138,214,0.008,11,255,20.9,0.044,1037,8.0,1.0,0.8,704.0,6.4,3,9,26.8,10,50,2.7,35.2,18.0,22.0,50.1,18.0,22.0,0,0,0,0,0,0,0,0,0,0,0,0,0,0,0,0,0,0,0,0,0,0,0,0,0,0,0.026000000000000023,0.013999999999999985,0.04000000000000001,0
455462,1,462,0.142,0.168,0.184,2.164,217,0.009,11,255,20.9,0.034,1052,8.1,1.0,0.8,704.0,6.4,3,9,26.8,10,50,2.7,35.2,18.0,22.0,50.1,18.0,22.0,0,0,0,0,0,0,0,0,0,0,0,0,0,0,0,0,0,0,0,0,0,0,0,0,0,0,0.026000000000000023,0.015999999999999986,0.04200000000000001,0
456463,1,463,0.142,0.17,0.179,2.153,214,0.008,11,255,20.9,0.041,1037,8.1,1.0,0.8,704.0,6.4,3,9,26.8,10,50,2.7,35.2,18.0,22.0,50.1,18.0,22.0,0,0,0,0,0,0,0,0,0,0,0,0,0,0,0,0,0,0,0,0,0,0,0,0,0,0,0.028000000000000025,0.00899999999999998,0.037000000000000005,0
457464,1,464,0.14,0.166,0.176,2.13,218,0.02,11,255,21.0,0.044,1054,8.1,1.0,0.8,703.6,6.4,3,9,26.8,10,50,2.71,35.2,18.0,22.0,50.3,18.0,22.0,0,0,0,0,0,0,0,0,0,0,0,0,0,0,0,0,0,0,0,0,0,0,0,0,0,0,0.025999999999999995,0.009999999999999981,0.035999999999999976,0
458465,1,465,0.144,0.168,0.186,2.137,214,0.007,12,255,20.7,0.044,1038,8.1,1.0,0.8,703.6,6.4,3,9,26.8,10,50,2.71,35.2,18.0,22.0,50.3,18.0,22.0,0,0,0,0,0,0,1,0,0,0,0,0,0,0,0,0,0,0,0,0,0,0,0,0,0,0,0.02400000000000002,0.017999999999999988,0.04200000000000001,1
459466,1,466,0.142,0.166,0.186,2.138,217,0.008,11,255,20.9,0.043,1051,8.0,1.0,0.8,703.6,6.4,3,9,26.8,10,50,2.71,35.2,18.0,22.0,50.3,18.0,22.0,0,0,0,0,0,0,0,0,0,0,0,0,0,0,0,0,0,0,0,0,0,0,0,0,0,0,0.02400000000000002,0.01999999999999999,0.04400000000000001,0
460467,1,467,0.14,0.168,0.182,2.119,214,0.008,11,255,20.7,0.042,1036,8.0,1.0,0.8,702.9,6.4,3,9,26.8,10,50,2.69,35.2,18.0,22.0,50.8,18.0,22.0,0,0,0,0,0,0,0,0,0,0,0,0,0,0,0,0,0,0,0,0,0,0,0,0,0,0,0.027999999999999997,0.013999999999999985,0.04199999999999998,0
461468,1,468,0.144,0.168,0.176,2.136,217,0.007,11,255,20.9,0.044,1052,8.1,1.0,0.8,702.9,6.4,3,9,26.8,10,50,2.69,35.2,18.0,22.0,50.8,18.0,22.0,0,1,0,0,0,0,0,0,0,0,0,0,0,0,0,0,0,0,0,0,0,0,0,0,0,0,0.02400000000000002,0.00799999999999998,0.032,1
462469,1,469,0.142,0.168,0.178,2.154,214,0.008,11,255,21.0,0.041,1037,8.1,1.0,0.8,702.9,6.4,3,9,26.8,10,50,2.69,35.2,18.0,22.0,50.8,18.0,22.0,0,0,0,0,0,0,0,0,0,0,0,0,0,0,0,0,0,0,0,0,0,0,0,0,0,0,0.026000000000000023,0.009999999999999981,0.036000000000000004,0
463470,1,470,0.146,0.168,0.174,2.13,217,0.007,11,255,20.9,0.044,1052,8.1,1.0,0.8,701.8,6.4,3,9,26.8,10,50,2.74,35.4,18.0,22.0,50.9,18.0,22.0,0,0,0,0,0,0,0,0,0,0,0,0,0,0,0,0,0,0,0,0,0,0,0,0,0,0,0.02200000000000002,0.005999999999999978,0.027999999999999997,0
464471,1,471,0.14,0.17,0.178,2.147,218,0.012,11,255,20.9,0.041,1055,8.1,1.0,0.8,701.8,6.4,3,9,26.8,10,50,2.74,35.4,18.0,22.0,50.9,18.0,22.0,0,0,0,0,0,0,0,0,0,0,0,0,0,0,0,0,0,0,0,0,0,0,0,0,0,0,0.03,0.00799999999999998,0.03799999999999998,0
465472,1,472,0.144,0.17,0.184,2.155,215,0.016,12,257,20.9,0.043,1039,8.0,1.0,0.8,700.5,6.3,3,9,26.8,10,50,2.68,35.5,18.0,22.0,50.5,18.0,22.0,0,0,0,0,0,0,0,0,0,0,0,0,0,0,0,0,0,0,0,0,0,0,0,0,0,0,0.026000000000000023,0.013999999999999985,0.04000000000000001,0
466473,1,473,0.142,0.166,0.178,2.127,218,0.007,11,257,20.9,0.043,1053,8.0,1.0,0.8,700.5,6.3,3,9,26.8,10,50,2.68,35.5,18.0,22.0,50.5,18.0,22.0,0,0,0,0,0,0,0,0,0,0,0,0,0,0,0,0,0,0,0,0,0,0,0,0,0,0,0.02400000000000002,0.011999999999999983,0.036000000000000004,0
467474,1,474,0.144,0.166,0.179,2.125,218,0.01,11,255,20.7,0.044,1055,8.1,1.0,0.8,700.5,6.3,3,9,26.8,10,50,2.68,35.5,18.0,22.0,50.5,18.0,22.0,0,0,0,0,0,0,0,0,0,0,0,0,0,0,0,0,0,0,0,0,0,0,0,0,0,0,0.02200000000000002,0.012999999999999984,0.035,0
468475,1,475,0.139,0.168,0.184,2.16,215,0.007,11,255,20.9,0.041,1039,8.1,1.0,0.8,698.7,6.3,3,9,26.8,10,50,2.72,35.5,18.0,22.0,50.2,18.0,22.0,0,0,0,0,0,0,0,0,0,0,0,0,0,0,0,0,0,0,0,0,0,0,0,0,0,0,0.028999999999999998,0.015999999999999986,0.044999999999999984,0
469476,1,476,0.144,0.17,0.18,2.159,218,0.008,11,255,20.9,0.043,1053,8.1,1.0,0.8,698.7,6.3,3,9,26.8,10,50,2.72,35.5,18.0,22.0,50.2,18.0,22.0,0,1,0,0,0,0,0,0,0,0,0,0,0,0,0,0,0,0,0,0,0,0,0,0,0,0,0.026000000000000023,0.009999999999999981,0.036000000000000004,1
470477,1,477,0.142,0.168,0.176,2.165,214,0.01,11,255,20.9,0.033,1037,8.1,1.0,0.8,698.7,6.3,3,9,26.8,10,50,2.72,35.5,18.0,22.0,50.2,18.0,22.0,0,0,0,0,0,0,0,0,0,0,0,0,0,0,0,0,0,0,0,0,0,0,0,0,0,0,0.026000000000000023,0.00799999999999998,0.034,0
471478,1,478,0.141,0.166,0.186,2.164,217,0.008,11,255,20.7,0.041,1052,8.1,1.0,0.8,697.2,6.2,3,9,26.8,10,50,2.69,35.6,18.0,22.0,49.7,18.0,22.0,0,0,0,0,0,0,0,0,0,0,0,0,0,0,0,0,0,0,0,0,0,0,0,0,0,0,0.025000000000000022,0.01999999999999999,0.04500000000000001,0
