Repository: heeso0908/hotsix

# 🏭 HotSix — 다이캐스팅 공정 데이터 기반 품질 예측 프로젝트

> 공정 변수 이상 패턴 감지를 통한 불량 발생 사전 경보 시스템

## 📌 프로젝트 개요

다이캐스팅(Die-casting)은 용융 금속을 금형에 고압으로 주입하여 정밀한 제품을 대량 생산하는 공정입니다.

본 프로젝트는 다이캐스팅 설비에서 매 Shot마다 자동으로 수집되는 **공정 변수(주조 압력, 금형 온도, 주입 속도 등)** 및 **센서 데이터(온도, 압력 등)** 를 분석하여, 불량 여부를 사전에 예측하는 머신러닝 기반 품질 예측 시스템을 구축합니다.

### 배경 — 왜 필요한가?

현재 다이캐스팅 현장에서는 미성형, 박리, 기공 등의 불량이 발생해도 **육안 검사에 의존**하여 다음과 같은 문제가 있습니다.

- 판정 기준의 주관성과 검사 속도 한계로 생산성 저하
- 불량 발생 원인 추적이 어려워 공정 개선 및 재발 방지 대책 부족
- 공정 데이터와 품질 검사를 효과적으로 연계하지 못해 실시간 품질 관리 미흡

이를 해결하기 위해 머신러닝 기반의 불량 자동 감지 및 조기 경보 시스템을 개발합니다.

File: notebooks/김희선/product_type_1.csv (part 6 of 27)
Id,Product_Type,Shot,Velocity_1,Velocity_2,Velocity_3,High_Velocity,Cylinder_Pressure,Rapid_Rise_Time,Biscuit_Thickness,Clamping_Force,Cycle_Time,Pressure_Rise_Time,Casting_Pressure,Spray_Time,Spray_1_Time,Spray_2_Time,Melting_Furnace_Temp,Air_Pressure,Air_Pressure_Min,Air_Pressure_Max,Coolant_Temp,Coolant_Temp_Min,Coolant_Temp_Max,Coolant_Pressure,Factory_Temp,Factory_Temp_Min,Factory_Temp_Max,Factory_Humidity,Factory_Humidity_Min,Factory_Humidity_Max,Short_Shot_1,Bubble_1,Exfoliation_1,Blow_Hole_1,Stain_1,Dent_1,Deformation_1,Contamination_1,Impurity_1,Crack_1,Scratch_1,Buring_Mark_1,Inclusions_1,Short_Shot_2,Bubble_2,Exfoliation_2,Blow_Hole_2,Stain_2,Dent_2,Deformation_2,Contamination_2,Impurity_2,Crack_2,Scratch_2,Buring_Mark_2,Inclusions_2,Vel_1_2_Diff,Vel_2_3_Diff,Vel_Total_Range,Any_Defect
789797,1,797,0.142,0.168,0.176,2.135,218,0.008,12,258,20.9,0.044,1055,8.0,1.0,0.8,708.0,5.8,3,9,27.2,10,50,2.67,36.8,18.0,22.0,46.0,18.0,22.0,0,0,0,0,0,0,0,0,0,0,0,0,0,0,0,0,0,0,0,0,0,0,0,0,0,0,0.026000000000000023,0.00799999999999998,0.034,0
790798,1,798,0.142,0.168,0.176,2.135,218,0.008,12,258,20.9,0.044,1055,8.0,1.0,0.8,708.0,5.8,3,9,27.2,10,50,2.67,36.8,18.0,22.0,46.0,18.0,22.0,0,1,0,0,0,0,0,0,0,0,0,0,0,0,0,0,0,0,0,0,0,0,0,0,0,0,0.026000000000000023,0.00799999999999998,0.034,1
791799,1,799,0.144,0.17,0.182,2.155,217,0.007,11,258,20.8,0.042,1051,8.0,1.0,0.8,708.9,5.8,3,9,27.1,10,50,2.69,36.7,18.0,22.0,46.4,18.0,22.0,0,0,0,0,0,0,0,0,0,0,0,0,0,0,0,0,0,0,0,0,0,0,0,0,0,0,0.026000000000000023,0.011999999999999983,0.038000000000000006,0
792800,1,800,0.14,0.166,0.176,2.131,218,0.007,12,258,20.8,0.044,1054,8.0,1.0,0.8,708.9,5.8,3,9,27.1,10,50,2.69,36.7,18.0,22.0,46.4,18.0,22.0,0,0,0,0,0,0,1,0,0,0,0,0,0,0,0,0,0,0,0,0,0,0,0,0,0,0,0.025999999999999995,0.009999999999999981,0.035999999999999976,1
793801,1,801,0.144,0.17,0.181,2.138,215,0.008,12,258,20.8,0.043,1039,8.0,1.0,0.8,708.9,5.8,3,9,27.1,10,50,2.69,36.7,18.0,22.0,46.4,18.0,22.0,0,0,0,0,0,0,0,0,0,0,0,0,0,0,0,0,0,0,0,0,0,0,0,0,0,0,0.026000000000000023,0.010999999999999982,0.037000000000000005,0
794802,1,802,0.141,0.17,0.174,2.154,217,0.009,11,258,20.8,0.041,1052,8.0,1.0,0.8,709.3,5.8,3,9,27.1,10,50,2.69,36.7,18.0,22.0,46.7,18.0,22.0,0,0,0,0,0,0,1,0,0,0,0,0,0,0,0,0,0,0,0,0,0,0,0,0,0,0,0.029000000000000026,0.003999999999999976,0.033,1
795803,1,803,0.142,0.17,0.174,2.15,214,0.008,12,258,20.8,0.044,1038,8.0,1.0,0.8,709.3,5.8,3,9,27.1,10,50,2.69,36.7,18.0,22.0,46.7,18.0,22.0,0,0,0,0,0,0,0,0,0,0,0,0,0,0,0,0,0,0,0,0,0,0,0,0,0,0,0.028000000000000025,0.003999999999999976,0.032,0
796804,1,804,0.144,0.166,0.184,2.155,217,0.008,11,258,20.8,0.041,1052,8.0,1.0,0.8,709.3,5.8,3,9,27.1,10,50,2.69,36.7,18.0,22.0,46.7,18.0,22.0,0,0,0,0,0,0,0,0,0,0,0,0,0,0,0,0,0,0,0,0,0,0,0,0,0,0,0.02200000000000002,0.017999999999999988,0.04000000000000001,0
797805,1,805,0.144,0.166,0.184,2.155,214,0.008,12,258,20.8,0.043,1037,8.0,1.0,0.8,710.0,5.8,3,9,27.2,10,50,2.69,36.6,18.0,22.0,46.8,18.0,22.0,0,0,0,0,0,0,1,0,0,0,0,0,0,0,0,0,0,0,0,0,0,0,0,0,0,0,0.02200000000000002,0.017999999999999988,0.04000000000000001,1
798806,1,806,0.144,0.166,0.179,2.151,217,0.008,12,258,20.8,0.044,1052,8.0,1.0,0.8,710.0,5.8,3,9,27.2,10,50,2.69,36.6,18.0,22.0,46.8,18.0,22.0,1,0,0,0,0,0,0,0,0,0,0,0,0,0,0,0,0,0,0,0,0,0,0,0,0,0,0.02200000000000002,0.012999999999999984,0.035,1
799807,1,807,0.142,0.168,0.176,2.129,214,0.008,11,258,20.9,0.044,1037,8.0,1.0,0.8,709.5,5.8,3,9,27.2,10,50,2.7,36.5,18.0,22.0,46.9,18.0,22.0,0,0,0,0,0,0,1,0,0,0,0,0,0,0,0,0,0,0,0,0,0,0,0,0,0,0,0.026000000000000023,0.00799999999999998,0.034,1
800808,1,808,0.144,0.171,0.174,2.151,217,0.008,12,258,20.8,0.043,1052,8.0,1.0,0.8,709.5,5.8,3,9,27.2,10,50,2.7,36.5,18.0,22.0,46.9,18.0,22.0,0,0,0,0,0,0,0,0,0,0,0,0,0,0,0,0,0,0,0,0,0,0,0,0,0,0,0.027000000000000024,0.002999999999999975,0.03,0
801809,1,809,0.144,0.166,0.176,2.119,218,0.008,12,258,20.9,0.044,1054,8.0,1.0,0.8,709.5,5.8,3,9,27.2,10,50,2.7,36.5,18.0,22.0,46.9,18.0,22.0,0,0,0,0,0,0,1,0,0,0,0,0,0,0,0,0,0,0,0,0,0,0,0,0,0,0,0.02200000000000002,0.009999999999999981,0.032,1
802810,1,810,0.144,0.166,0.18,2.141,215,0.014,11,258,20.8,0.044,1039,8.0,1.0,0.8,709.0,5.9,3,9,27.2,10,50,2.7,36.5,18.0,22.0,47.0,18.0,22.0,0,1,0,0,0,0,0,0,0,0,0,0,0,0,0,0,0,0,0,0,0,0,0,0,0,0,0.02200000000000002,0.013999999999999985,0.036000000000000004,1
803811,1,811,0.144,0.17,0.176,2.119,217,0.01,11,259,20.8,0.043,1052,8.0,1.0,0.8,709.0,5.9,3,9,27.2,10,50,2.7,36.5,18.0,22.0,47.0,18.0,22.0,1,0,0,0,0,0,0,0,0,0,0,0,0,0,0,0,0,0,0,0,0,0,0,0,0,0,0.026000000000000023,0.005999999999999978,0.032,1
804812,1,812,0.146,0.166,0.186,2.151,214,0.008,11,259,20.8,0.044,1037,8.0,1.0,0.8,709.0,5.9,3,9,27.2,10,50,2.7,36.5,18.0,22.0,47.0,18.0,22.0,0,0,0,0,0,0,0,0,0,0,0,0,0,0,0,0,0,0,0,0,0,0,0,0,0,0,0.020000000000000018,0.01999999999999999,0.04000000000000001,0
805813,1,813,0.144,0.168,0.188,2.131,217,0.008,13,258,20.8,0.043,1052,8.0,1.0,0.8,708.9,5.9,3,9,27.2,10,50,2.69,36.5,18.0,22.0,47.0,18.0,22.0,0,0,0,0,0,0,0,0,0,0,0,0,0,0,0,0,0,0,0,0,0,0,0,0,0,0,0.02400000000000002,0.01999999999999999,0.04400000000000001,0
806814,1,814,0.14,0.168,0.182,2.162,214,0.008,11,259,20.8,0.042,1037,8.0,1.0,0.8,708.9,5.9,3,9,27.2,10,50,2.69,36.5,18.0,22.0,47.0,18.0,22.0,0,0,0,0,0,0,0,0,0,0,0,0,0,0,0,0,0,0,0,0,0,0,0,0,0,0,0.027999999999999997,0.013999999999999985,0.04199999999999998,0
807815,1,815,0.14,0.168,0.182,2.162,214,0.008,11,259,20.8,0.042,1037,8.0,1.0,0.8,708.9,5.9,3,9,27.2,10,50,2.69,36.5,18.0,22.0,47.0,18.0,22.0,0,0,0,0,0,0,1,0,0,0,0,0,0,0,0,0,0,0,0,0,0,0,0,0,0,0,0.027999999999999997,0.013999999999999985,0.04199999999999998,1
808816,1,816,0.144,0.168,0.18,2.155,214,0.008,12,259,20.9,0.044,1038,8.0,1.0,0.8,708.0,5.9,3,9,27.2,10,50,2.7,36.5,18.0,22.0,47.0,18.0,22.0,1,0,0,0,0,0,0,0,0,0,0,0,0,0,0,0,0,0,0,0,0,0,0,0,0,0,0.02400000000000002,0.011999999999999983,0.036000000000000004,1
809817,1,817,0.144,0.168,0.176,2.121,217,0.009,12,251,20.9,0.044,1051,8.0,1.0,0.8,708.0,5.9,3,9,27.2,10,50,2.7,36.5,18.0,22.0,47.0,18.0,22.0,0,0,0,0,0,0,0,0,0,0,0,0,0,0,0,0,0,0,0,0,0,0,0,0,0,0,0.02400000000000002,0.00799999999999998,0.032,0
810818,1,818,0.144,0.166,0.184,2.137,214,0.007,12,250,20.8,0.044,1037,8.0,1.0,0.8,708.0,5.9,3,9,27.2,10,50,2.7,36.5,18.0,22.0,47.0,18.0,22.0,0,0,0,0,0,0,0,0,0,0,0,0,0,0,0,0,0,0,0,0,0,0,0,0,0,0,0.02200000000000002,0.017999999999999988,0.04000000000000001,0
811819,1,819,0.144,0.166,0.18,2.166,217,0.009,12,250,20.8,0.036,1052,8.0,1.0,0.8,707.1,5.9,3,9,27.2,10,50,2.7,36.5,18.0,22.0,47.1,18.0,22.0,1,0,0,0,0,0,0,0,0,0,0,0,0,1,0,0,0,0,0,0,0,0,0,0,0,0,0.02200000000000002,0.013999999999999985,0.036000000000000004,1
812820,1,820,0.146,0.168,0.18,2.164,218,0.008,11,258,20.8,0.042,1054,8.0,1.0,0.8,707.1,5.9,3,9,27.2,10,50,2.7,36.5,18.0,22.0,47.1,18.0,22.0,0,0,0,0,0,0,0,0,0,0,0,0,0,0,0,0,0,0,0,0,0,0,0,0,0,0,0.02200000000000002,0.011999999999999983,0.034,0
813821,1,821,0.14,0.168,0.182,2.134,215,0.008,12,258,20.8,0.044,1039,8.0,1.0,0.8,707.1,5.9,3,9,27.2,10,50,2.7,36.5,18.0,22.0,47.1,18.0,22.0,0,0,0,0,0,0,0,0,0,0,0,0,0,0,0,0,0,0,0,0,0,0,0,0,0,0,0.027999999999999997,0.013999999999999985,0.04199999999999998,0
814822,1,822,0.144,0.168,0.182,2.136,217,0.008,11,258,20.8,0.044,1051,8.0,1.0,0.8,706.2,5.9,3,9,27.2,10,50,2.71,36.6,18.0,22.0,47.2,18.0,22.0,0,0,0,0,0,0,0,0,0,0,0,0,0,0,0,0,0,0,0,0,0,0,0,0,0,0,0.02400000000000002,0.013999999999999985,0.038000000000000006,0
815823,1,823,0.146,0.168,0.188,2.128,214,0.009,12,258,20.8,0.042,1036,8.0,1.0,0.8,706.2,5.9,3,9,27.2,10,50,2.71,36.6,18.0,22.0,47.2,18.0,22.0,1,0,0,0,0,0,0,0,0,0,0,0,0,0,0,0,0,0,0,0,0,0,0,0,0,0,0.02200000000000002,0.01999999999999999,0.04200000000000001,1
816824,1,824,0.142,0.168,0.178,2.144,217,0.008,12,258,20.7,0.043,1052,8.0,1.0,0.8,706.2,5.9,3,9,27.2,10,50,2.71,36.6,18.0,22.0,47.2,18.0,22.0,0,0,0,0,0,0,0,0,0,0,0,0,0,0,0,0,0,0,0,0,0,0,0,0,0,0,0.026000000000000023,0.009999999999999981,0.036000000000000004,0
817825,1,825,0.142,0.168,0.179,2.12,218,0.01,11,258,20.8,0.043,1055,8.0,1.0,0.8,705.2,5.9,3,9,27.2,10,50,2.72,36.7,18.0,22.0,47.1,18.0,22.0,0,0,1,0,0,0,0,0,0,0,0,0,0,0,0,0,0,0,0,0,0,0,0,0,0,0,0.026000000000000023,0.010999999999999982,0.037000000000000005,1
818826,1,826,0.138,0.166,0.188,2.141,215,0.007,11,258,20.9,0.043,1039,8.0,1.0,0.8,705.2,5.9,3,9,27.2,10,50,2.72,36.7,18.0,22.0,47.1,18.0,22.0,0,0,0,0,0,0,0,0,0,0,0,0,0,0,0,0,0,0,0,0,0,0,0,0,0,0,0.027999999999999997,0.021999999999999992,0.04999999999999999,0
819827,1,827,0.142,0.166,0.178,2.158,218,0.008,12,258,20.9,0.041,1054,8.0,1.0,0.8,705.2,5.9,3,9,27.2,10,50,2.72,36.7,18.0,22.0,47.1,18.0,22.0,0,0,0,0,0,0,1,0,0,0,0,0,0,0,0,0,0,0,0,0,0,0,0,0,0,0,0.02400000000000002,0.011999999999999983,0.036000000000000004,1
820828,1,828,0.142,0.17,0.186,2.133,215,0.014,12,258,20.8,0.043,1039,8.0,1.0,0.8,704.2,5.9,3,9,27.2,10,50,2.69,36.8,18.0,22.0,46.9,18.0,22.0,1,0,0,0,0,0,0,0,0,0,0,0,0,0,0,0,0,0,0,0,0,0,0,0,0,0,0.028000000000000025,0.015999999999999986,0.04400000000000001,1
821829,1,829,0.142,0.17,0.186,2.133,215,0.014,12,258,20.8,0.043,1039,8.0,1.0,0.8,704.2,5.9,3,9,27.2,10,50,2.69,36.8,18.0,22.0,46.9,18.0,22.0,1,0,0,0,0,0,0,0,0,0,0,0,0,0,0,0,0,0,0,0,0,0,0,0,0,0,0.028000000000000025,0.015999999999999986,0.04400000000000001,1
822830,1,830,0.138,0.168,0.184,2.159,218,0.013,12,258,20.9,0.041,1054,8.0,1.0,0.8,703.2,5.8,3,9,27.2,10,50,2.71,36.8,18.0,22.0,46.7,18.0,22.0,0,0,0,0,0,0,0,0,0,0,0,0,0,0,0,0,0,0,0,0,0,0,0,0,0,0,0.03,0.015999999999999986,0.045999999999999985,0
823831,1,831,0.144,0.168,0.182,2.161,215,0.007,12,258,20.7,0.044,1039,8.0,1.0,0.8,703.2,5.8,3,9,27.2,10,50,2.71,36.8,18.0,22.0,46.7,18.0,22.0,0,0,1,0,0,0,0,0,0,0,0,0,0,0,0,0,0,0,0,0,0,0,0,0,0,0,0.02400000000000002,0.013999999999999985,0.038000000000000006,1
824832,1,832,0.142,0.168,0.186,2.148,218,0.008,11,258,20.7,0.043,1053,8.0,1.0,0.8,703.2,5.8,3,9,27.2,10,50,2.71,36.8,18.0,22.0,46.7,18.0,22.0,0,0,0,0,0,0,1,0,0,0,0,0,0,0,0,0,0,0,0,0,0,0,0,0,0,0,0.026000000000000023,0.017999999999999988,0.04400000000000001,1
825833,1,833,0.144,0.17,0.18,2.14,218,0.008,12,258,20.8,0.044,1055,8.0,1.0,0.8,701.9,5.8,3,9,27.2,10,50,2.69,36.8,18.0,22.0,46.6,18.0,22.0,0,0,0,0,0,0,1,0,0,0,0,0,0,0,0,1,0,0,0,0,0,0,0,0,0,0,0.026000000000000023,0.009999999999999981,0.036000000000000004,1
826834,1,834,0.144,0.168,0.184,2.13,215,0.007,12,258,20.8,0.043,1039,8.0,1.0,0.8,701.9,5.8,3,9,27.2,10,50,2.69,36.8,18.0,22.0,46.6,18.0,22.0,0,0,0,0,0,0,0,0,0,0,0,0,0,0,0,0,0,0,0,0,0,0,0,0,0,0,0.02400000000000002,0.015999999999999986,0.04000000000000001,0
827835,1,835,0.142,0.168,0.176,2.149,218,0.008,11,258,20.7,0.042,1053,8.0,1.0,0.8,701.9,5.8,3,9,27.2,10,50,2.69,36.8,18.0,22.0,46.6,18.0,22.0,0,0,0,0,0,0,0,0,0,0,0,0,0,0,0,0,0,0,0,0,0,0,0,0,0,0,0.026000000000000023,0.00799999999999998,0.034,0
828836,1,836,0.144,0.166,0.184,2.156,214,0.008,12,258,20.8,0.043,1038,8.0,1.0,0.8,700.4,5.8,3,9,27.2,10,50,2.71,36.7,18.0,22.0,46.7,18.0,22.0,0,0,1,0,0,0,0,0,0,0,0,0,0,0,0,0,0,0,0,0,0,0,0,0,0,0,0.02200000000000002,0.017999999999999988,0.04000000000000001,1
829837,1,837,0.144,0.168,0.184,2.151,218,0.008,12,258,20.9,0.044,1054,8.0,1.0,0.8,700.4,5.8,3,9,27.2,10,50,2.71,36.7,18.0,22.0,46.7,18.0,22.0,0,0,0,0,0,0,0,0,0,0,0,0,0,0,0,0,0,0,0,0,0,0,0,0,0,0,0.02400000000000002,0.015999999999999986,0.04000000000000001,0
830838,1,838,0.144,0.168,0.176,2.144,218,0.007,12,259,20.8,0.044,1056,8.0,1.0,0.8,700.4,5.8,3,9,27.2,10,50,2.71,36.7,18.0,22.0,46.7,18.0,22.0,0,0,0,0,0,0,0,0,0,0,0,0,0,0,0,0,0,0,0,0,0,0,0,0,0,0,0.02400000000000002,0.00799999999999998,0.032,0
831839,1,839,0.144,0.168,0.184,2.149,215,0.008,12,258,20.7,0.044,1040,8.0,1.0,0.8,698.6,5.7,3,9,27.2,10,50,2.69,36.7,18.0,22.0,47.0,18.0,22.0,0,0,0,0,0,0,0,0,0,0,0,0,0,0,0,0,0,0,0,0,0,0,0,0,0,0,0.02400000000000002,0.015999999999999986,0.04000000000000001,0
832840,1,840,0.146,0.164,0.182,2.147,217,0.008,12,258,20.8,0.044,1052,8.0,1.0,0.8,698.6,5.7,3,9,27.2,10,50,2.69,36.7,18.0,22.0,47.0,18.0,22.0,0,1,0,0,0,0,0,0,0,0,0,0,0,0,0,0,0,0,0,0,0,0,0,0,0,0,0.018000000000000016,0.017999999999999988,0.036000000000000004,1
833841,1,841,0.144,0.17,0.176,2.179,218,0.009,12,259,20.8,0.044,1054,8.0,1.0,0.8,698.6,5.7,3,9,27.2,10,50,2.69,36.7,18.0,22.0,47.0,18.0,22.0,0,0,0,0,0,0,0,0,0,0,0,0,0,0,0,0,0,0,0,0,0,0,0,0,0,0,0.026000000000000023,0.005999999999999978,0.032,0
834842,1,842,0.144,0.17,0.186,2.146,215,0.008,11,258,20.8,0.043,1039,8.0,1.0,0.8,697.1,5.7,3,9,27.2,10,50,2.71,36.6,18.0,22.0,47.2,18.0,22.0,0,0,0,0,0,0,0,0,0,0,0,0,0,0,0,0,0,0,0,0,0,0,0,0,0,0,0.026000000000000023,0.015999999999999986,0.04200000000000001,0
835843,1,843,0.144,0.17,0.188,2.119,217,0.008,12,258,20.8,0.036,1052,8.0,1.0,0.8,697.1,5.7,3,9,27.2,10,50,2.71,36.6,18.0,22.0,47.2,18.0,22.0,0,1,0,0,0,0,0,0,0,0,0,0,0,0,0,0,0,0,0,0,0,0,0,0,0,0,0.026000000000000023,0.017999999999999988,0.04400000000000001,1
836844,1,844,0.142,0.17,0.187,2.139,218,0.008,12,258,20.8,0.044,1054,8.0,1.0,0.8,697.1,5.7,3,9,27.2,10,50,2.71,36.6,18.0,22.0,47.2,18.0,22.0,0,0,0,0,0,0,0,0,0,0,0,0,0,0,0,1,0,0,0,0,0,0,0,0,0,0,0.028000000000000025,0.016999999999999987,0.04500000000000001,1
837845,1,845,0.138,0.168,0.182,2.128,218,0.008,12,259,20.9,0.043,1056,8.0,1.0,0.8,695.6,5.7,3,9,27.2,10,50,2.72,36.6,18.0,22.0,47.2,18.0,22.0,0,0,0,0,0,0,0,0,0,0,0,0,0,0,0,0,0,0,0,0,0,0,0,0,0,0,0.03,0.013999999999999985,0.043999999999999984,0
838846,1,846,0.14,0.168,0.178,2.151,215,0.008,12,258,20.8,0.044,1041,8.0,1.0,0.8,695.6,5.7,3,9,27.2,10,50,2.72,36.6,18.0,22.0,47.2,18.0,22.0,0,0,0,0,0,0,0,0,0,0,0,0,0,0,0,1,0,0,0,0,0,0,0,0,0,0,0.027999999999999997,0.009999999999999981,0.03799999999999998,1
839847,1,847,0.139,0.168,0.176,2.128,218,0.01,12,258,20.8,0.043,1054,8.0,1.0,0.8,695.6,5.7,3,9,27.2,10,50,2.72,36.6,18.0,22.0,47.2,18.0,22.0,0,0,0,0,0,0,0,0,0,0,0,0,0,0,0,0,0,0,0,0,0,0,0,0,0,0,0.028999999999999998,0.00799999999999998,0.03699999999999998,0
840848,1,848,0.142,0.17,0.184,2.139,215,0.008,12,258,20.9,0.043,1039,8.0,1.0,0.8,694.3,5.8,3,9,27.2,10,50,2.71,36.6,18.0,22.0,47.1,18.0,22.0,0,0,0,0,0,0,0,0,0,0,0,0,0,0,0,0,0,0,0,0,0,0,0,0,0,0,0.028000000000000025,0.013999999999999985,0.04200000000000001,0
841849,1,849,0.142,0.17,0.186,2.142,217,0.008,12,258,20.8,0.044,1052,8.0,1.0,0.8,694.3,5.8,3,9,27.2,10,50,2.71,36.6,18.0,22.0,47.1,18.0,22.0,1,0,0,0,0,0,0,0,0,0,0,0,0,0,0,0,0,0,0,0,0,0,0,0,0,0,0.028000000000000025,0.015999999999999986,0.04400000000000001,1
842850,1,850,0.141,0.17,0.181,2.147,218,0.008,11,258,20.9,0.044,1055,8.0,1.0,0.8,694.3,5.8,3,9,27.2,10,50,2.71,36.6,18.0,22.0,47.1,18.0,22.0,0,0,0,0,0,0,0,0,0,0,0,0,0,0,0,0,0,0,0,0,0,0,0,0,0,0,0.029000000000000026,0.010999999999999982,0.04000000000000001,0
843851,1,851,0.142,0.168,0.187,2.164,215,0.008,12,258,20.7,0.041,1039,8.0,1.0,0.8,692.7,5.9,3,9,27.2,10,50,2.71,36.6,18.0,22.0,47.1,18.0,22.0,0,0,0,0,0,0,0,0,0,0,0,0,0,0,0,0,0,0,0,0,0,0,0,0,0,0,0.026000000000000023,0.01899999999999999,0.04500000000000001,0
844852,1,852,0.141,0.17,0.176,2.148,218,0.008,12,258,20.8,0.044,1053,8.0,1.0,0.8,692.7,5.9,3,9,27.2,10,50,2.71,36.6,18.0,22.0,47.1,18.0,22.0,0,0,0,0,0,0,0,0,0,0,0,0,0,0,0,0,0,0,0,0,0,0,0,0,0,0,0.029000000000000026,0.005999999999999978,0.035,0
845853,1,853,0.142,0.17,0.184,2.162,214,0.008,11,258,20.9,0.041,1038,8.0,1.0,0.8,691.5,6.0,3,9,27.2,10,50,2.71,36.6,18.0,22.0,47.0,18.0,22.0,0,0,0,0,0,0,0,0,0,0,0,0,0,0,0,0,0,0,0,0,0,0,0,0,0,0,0.028000000000000025,0.013999999999999985,0.04200000000000001,0
846854,1,854,0.141,0.166,0.176,2.117,218,0.007,11,258,20.8,0.044,1053,8.0,1.0,0.8,691.5,6.0,3,9,27.2,10,50,2.71,36.6,18.0,22.0,47.0,18.0,22.0,0,0,0,0,0,0,0,0,0,0,0,0,0,0,0,0,0,0,0,0,0,0,0,0,0,0,0.025000000000000022,0.009999999999999981,0.035,0
847855,1,855,0.142,0.168,0.184,2.153,214,0.008,12,258,20.9,0.044,1038,8.0,1.0,0.8,691.5,6.0,3,9,27.2,10,50,2.71,36.6,18.0,22.0,47.0,18.0,22.0,0,0,0,0,0,0,0,0,0,0,0,0,0,1,0,0,0,0,0,0,0,0,0,0,0,0,0.026000000000000023,0.015999999999999986,0.04200000000000001,1
848856,1,856,0.142,0.168,0.184,2.153,214,0.008,12,258,20.9,0.044,1038,8.0,1.0,0.8,690.3,6.1,3,9,27.2,10,50,2.71,36.6,18.0,22.0,47.0,18.0,22.0,0,0,1,0,0,0,0,0,0,0,0,0,0,0,0,0,0,0,0,0,0,0,0,0,0,0,0.026000000000000023,0.015999999999999986,0.04200000000000001,1
849857,1,857,0.14,0.17,0.182,2.164,218,0.008,11,258,20.9,0.044,1053,8.0,1.0,0.8,690.3,6.1,3,9,27.2,10,50,2.71,36.6,18.0,22.0,47.0,18.0,22.0,0,0,0,0,0,0,0,0,0,0,0,0,0,0,0,0,0,0,0,0,0,0,0,0,0,0,0.03,0.011999999999999983,0.04199999999999998,0
850858,1,858,0.142,0.166,0.182,2.128,215,0.007,12,258,20.9,0.043,1038,8.0,1.0,0.8,690.3,6.1,3,9,27.2,10,50,2.71,36.6,18.0,22.0,47.0,18.0,22.0,0,0,0,0,0,0,0,0,0,0,0,0,0,0,0,0,0,0,0,0,0,0,0,0,0,0,0.02400000000000002,0.015999999999999986,0.04000000000000001,0
851859,1,859,0.14,0.17,0.174,2.138,217,0.017,12,258,20.9,0.043,1052,8.0,1.0,0.8,690.8,6.1,3,9,27.2,10,50,2.7,36.6,18.0,22.0,47.1,18.0,22.0,0,1,0,0,0,0,0,0,0,0,0,0,0,0,0,0,0,0,0,0,0,0,0,0,0,0,0.03,0.003999999999999976,0.033999999999999975,1
852860,1,860,0.142,0.168,0.178,2.128,214,0.008,13,258,20.9,0.043,1037,8.0,1.0,0.8,690.8,6.1,3,9,27.2,10,50,2.7,36.6,18.0,22.0,47.1,18.0,22.0,0,0,0,0,0,0,0,0,0,0,0,0,0,0,0,0,0,0,0,0,0,0,0,0,0,0,0.026000000000000023,0.009999999999999981,0.036000000000000004,0
853861,1,861,0.142,0.166,0.18,2.144,218,0.008,12,258,20.9,0.044,1053,8.0,1.0,0.8,690.8,6.1,3,9,27.2,10,50,2.7,36.6,18.0,22.0,47.1,18.0,22.0,0,0,0,0,0,0,0,0,0,0,0,0,0,1,0,0,0,0,0,0,0,0,0,0,0,0,0.02400000000000002,0.013999999999999985,0.038000000000000006,1
854862,1,862,0.141,0.165,0.184,2.148,218,0.007,12,259,20.9,0.044,1053,8.0,1.0,0.8,687.7,6.2,3,9,27.2,10,50,2.71,36.6,18.0,22.0,47.0,18.0,22.0,0,0,0,0,0,0,0,0,0,0,0,0,0,0,0,0,0,0,0,0,0,0,0,0,0,0,0.02400000000000002,0.01899999999999999,0.04300000000000001,0
855863,1,863,0.141,0.165,0.184,2.148,218,0.007,12,259,20.9,0.044,1053,8.0,1.0,0.8,687.7,6.2,3,9,27.2,10,50,2.71,36.6,18.0,22.0,47.0,18.0,22.0,0,0,0,0,0,0,0,0,0,0,0,0,0,0,0,0,0,0,0,0,0,0,0,0,0,0,0.02400000000000002,0.01899999999999999,0.04300000000000001,0
856864,1,864,0.144,0.168,0.182,2.172,214,0.016,12,259,20.9,0.041,1037,8.0,1.0,0.8,687.7,6.2,3,9,27.2,10,50,2.71,36.6,18.0,22.0,47.0,18.0,22.0,0,0,0,0,0,0,0,0,0,0,0,0,0,0,0,0,0,0,0,0,0,0,0,0,0,0,0.02400000000000002,0.013999999999999985,0.038000000000000006,0
857865,1,865,0.142,0.17,0.179,2.15,217,0.008,12,258,20.9,0.044,1052,8.0,1.0,0.8,687.0,6.2,3,9,27.2,10,50,2.69,36.6,18.0,22.0,46.7,18.0,22.0,0,0,0,0,0,0,1,0,0,0,0,0,0,0,0,0,0,0,0,0,0,0,0,0,0,0,0.028000000000000025,0.00899999999999998,0.037000000000000005,1
858866,1,866,0.141,0.168,0.174,2.118,218,0.013,12,259,20.7,0.043,1053,8.0,1.0,0.8,687.0,6.2,3,9,27.2,10,50,2.69,36.6,18.0,22.0,46.7,18.0,22.0,0,0,0,0,0,0,1,0,0,0,0,0,0,0,0,0,0,0,0,0,0,0,0,0,0,0,0.027000000000000024,0.005999999999999978,0.033,1
859867,1,867,0.141,0.168,0.174,2.118,218,0.013,12,259,20.7,0.043,1053,8.0,1.0,0.8,687.0,6.2,3,9,27.2,10,50,2.69,36.6,18.0,22.0,46.7,18.0,22.0,0,0,0,0,0,0,1,0,0,0,0,0,0,0,0,0,0,0,0,0,0,0,0,0,0,0,0.027000000000000024,0.005999999999999978,0.033,1
860868,1,868,0.142,0.166,0.184,2.131,217,0.008,11,258,20.9,0.044,1051,8.1,1.0,0.8,685.6,6.3,3,9,27.2,10,50,2.7,36.5,18.0,22.0,46.6,18.0,22.0,0,0,0,0,0,0,0,0,0,0,0,0,0,0,0,0,0,0,0,0,0,0,0,0,0,0,0.02400000000000002,0.017999999999999988,0.04200000000000001,0
861869,1,869,0.142,0.166,0.184,2.131,217,0.008,11,258,20.9,0.044,1051,8.1,1.0,0.8,685.6,6.3,3,9,27.2,10,50,2.7,36.5,18.0,22.0,46.6,18.0,22.0,0,1,0,0,0,0,0,0,0,0,0,0,0,0,0,0,0,0,0,0,0,0,0,0,0,0,0.02400000000000002,0.017999999999999988,0.04200000000000001,1
862870,1,870,0.144,0.168,0.182,2.128,218,0.008,12,258,20.9,0.043,1056,8.1,1.0,0.8,685.6,6.3,3,9,27.2,10,50,2.7,36.5,18.0,22.0,46.6,18.0,22.0,0,0,0,0,0,0,0,0,0,0,0,0,0,0,0,0,0,0,0,0,0,0,0,0,0,0,0.02400000000000002,0.013999999999999985,0.038000000000000006,0
863871,1,871,0.144,0.168,0.182,2.128,218,0.008,12,258,20.9,0.043,1056,8.1,1.0,0.8,685.0,6.3,3,9,27.2,10,50,2.7,36.4,18.0,22.0,46.8,18.0,22.0,0,0,0,0,0,0,0,0,0,0,0,0,0,0,0,0,0,0,0,0,0,0,0,0,0,0,0.02400000000000002,0.013999999999999985,0.038000000000000006,0
864872,1,872,0.144,0.166,0.178,2.136,218,0.007,12,259,20.9,0.043,1053,8.0,1.0,0.8,685.0,6.3,3,9,27.2,10,50,2.7,36.4,18.0,22.0,46.8,18.0,22.0,0,0,0,0,0,0,0,0,0,0,0,0,0,0,0,0,0,0,0,0,0,0,0,0,0,0,0.02200000000000002,0.011999999999999983,0.034,0
865873,1,873,0.142,0.166,0.184,2.112,218,0.009,12,258,20.7,0.035,1054,8.0,1.0,0.8,685.0,6.3,3,9,27.2,10,50,2.7,36.4,18.0,22.0,46.8,18.0,22.0,0,0,0,0,0,0,1,0,0,0,0,0,0,0,0,0,0,0,0,0,0,0,0,0,0,0,0.02400000000000002,0.017999999999999988,0.04200000000000001,1
866874,1,874,0.142,0.168,0.176,2.147,215,0.008,12,259,20.9,0.043,1039,8.0,1.0,0.8,684.9,6.3,3,9,27.2,10,50,2.69,36.3,18.0,22.0,46.9,18.0,22.0,0,1,0,0,0,0,0,0,0,0,0,0,0,0,0,0,0,0,0,0,0,0,0,0,0,0,0.026000000000000023,0.00799999999999998,0.034,1
867875,1,875,0.14,0.168,0.18,2.165,218,0.013,11,259,20.9,0.041,1055,8.1,1.0,0.8,684.9,6.3,3,9,27.2,10,50,2.69,36.3,18.0,22.0,46.9,18.0,22.0,0,0,1,0,0,0,0,0,0,0,0,0,0,0,0,0,0,0,0,0,0,0,0,0,0,0,0.027999999999999997,0.011999999999999983,0.03999999999999998,1
868876,1,876,0.144,0.168,0.176,2.167,215,0.009,12,259,20.7,0.042,1039,8.0,1.0,0.8,684.6,6.3,3,9,27.2,10,50,2.7,36.3,18.0,22.0,47.0,18.0,22.0,0,0,0,0,0,0,0,0,0,0,0,0,0,1,0,0,0,0,0,0,0,0,0,0,0,0,0.02400000000000002,0.00799999999999998,0.032,1
869877,1,877,0.144,0.17,0.182,2.161,218,0.008,12,249,20.9,0.043,1053,8.1,1.0,0.8,684.6,6.3,3,9,27.2,10,50,2.7,36.3,18.0,22.0,47.0,18.0,22.0,0,0,0,0,0,0,0,0,0,0,0,0,0,0,0,0,0,0,0,1,0,0,0,0,0,0,0.026000000000000023,0.011999999999999983,0.038000000000000006,1
870878,1,878,0.144,0.166,0.184,2.113,218,0.007,11,249,20.8,0.044,1055,8.0,1.0,0.8,684.6,6.3,3,9,27.2,10,50,2.7,36.3,18.0,22.0,47.0,18.0,22.0,0,0,0,0,0,0,0,0,0,0,0,0,0,0,0,0,0,0,0,1,0,0,0,0,0,0,0.02200000000000002,0.017999999999999988,0.04000000000000001,1
871879,1,879,0.141,0.168,0.186,2.145,215,0.008,12,247,20.9,0.043,1040,8.1,1.0,0.8,685.0,6.4,3,9,27.2,10,50,2.69,36.3,18.0,22.0,47.1,18.0,22.0,0,0,0,0,0,0,0,0,0,0,0,0,0,0,0,0,0,0,0,0,0,0,0,0,0,0,0.027000000000000024,0.017999999999999988,0.04500000000000001,0
872880,1,880,0.142,0.166,0.188,2.171,218,0.016,12,257,20.8,0.044,1054,8.1,1.0,0.8,685.0,6.4,3,9,27.2,10,50,2.69,36.3,18.0,22.0,47.1,18.0,22.0,0,0,0,0,0,0,0,0,0,0,0,0,0,1,0,0,0,0,0,0,0,0,0,0,0,0,0.02400000000000002,0.021999999999999992,0.04600000000000001,1
873881,1,881,0.142,0.168,0.182,2.124,215,0.007,12,257,20.8,0.042,1039,8.1,1.0,0.8,685.0,6.4,3,9,27.2,10,50,2.69,36.3,18.0,22.0,47.1,18.0,22.0,0,0,0,0,0,0,0,0,0,0,0,0,0,0,0,0,0,0,0,0,0,0,0,0,0,0,0.026000000000000023,0.013999999999999985,0.04000000000000001,0
874882,1,882,0.14,0.168,0.184,2.17,218,0.009,11,257,20.9,0.042,1053,8.1,1.0,0.8,685.1,6.4,3,9,27.2,10,50,2.69,36.4,18.0,22.0,47.2,18.0,22.0,0,1,0,0,0,0,0,0,0,0,0,0,0,0,0,0,0,0,0,0,0,0,0,0,0,0,0.027999999999999997,0.015999999999999986,0.043999999999999984,1
875883,1,883,0.142,0.166,0.181,2.138,218,0.008,11,257,20.8,0.044,1055,8.0,1.0,0.8,685.1,6.4,3,9,27.2,10,50,2.69,36.4,18.0,22.0,47.2,18.0,22.0,0,0,0,0,0,0,1,0,0,0,0,0,0,0,0,0,0,0,0,0,0,0,0,0,0,0,0.02400000000000002,0.014999999999999986,0.03900000000000001,1
876884,1,884,0.144,0.166,0.181,2.112,215,0.008,12,257,20.7,0.042,1040,8.1,1.0,0.8,685.1,6.4,3,9,27.2,10,50,2.69,36.4,18.0,22.0,47.2,18.0,22.0,0,0,0,0,0,0,0,0,0,0,0,0,0,0,0,0,0,0,0,0,0,0,0,0,0,0,0.02200000000000002,0.014999999999999986,0.037000000000000005,0
877885,1,885,0.14,0.168,0.186,2.141,218,0.008,12,257,20.9,0.044,1054,8.0,1.0,0.8,685.9,6.4,3,9,27.3,10,50,2.69,36.5,18.0,22.0,47.1,18.0,22.0,0,0,1,0,0,0,0,0,0,0,0,0,0,0,0,0,0,0,0,0,0,0,0,0,0,0,0.027999999999999997,0.017999999999999988,0.045999999999999985,1
878886,1,886,0.148,0.166,0.176,2.129,215,0.007,12,257,20.8,0.043,1039,8.1,1.0,0.8,685.9,6.4,3,9,27.3,10,50,2.69,36.5,18.0,22.0,47.1,18.0,22.0,0,0,0,0,0,0,0,0,0,0,0,0,0,0,0,0,0,0,0,0,0,0,0,0,0,0,0.018000000000000016,0.009999999999999981,0.027999999999999997,0
879887,1,887,0.146,0.17,0.179,2.132,218,0.008,12,257,20.8,0.043,1054,8.1,1.0,0.8,685.9,6.4,3,9,27.3,10,50,2.69,36.5,18.0,22.0,47.1,18.0,22.0,0,0,0,0,0,0,0,0,0,0,0,0,0,0,0,0,0,0,0,0,0,0,0,0,0,0,0.02400000000000002,0.00899999999999998,0.033,0
880888,1,888,0.144,0.166,0.178,2.137,218,0.007,12,257,20.8,0.044,1055,8.1,1.0,0.8,686.7,6.4,3,9,27.3,10,50,2.67,36.6,18.0,22.0,46.9,18.0,22.0,0,0,0,0,0,0,0,0,0,0,0,0,0,0,0,0,0,0,0,0,0,0,0,0,0,0,0.02200000000000002,0.011999999999999983,0.034,0
881889,1,889,0.142,0.168,0.178,2.136,215,0.008,12,257,20.9,0.044,1040,8.1,1.0,0.8,686.7,6.4,3,9,27.3,10,50,2.67,36.6,18.0,22.0,46.9,18.0,22.0,0,0,0,0,0,0,0,0,0,0,0,0,0,0,0,0,0,0,0,0,0,0,0,0,0,0,0.026000000000000023,0.009999999999999981,0.036000000000000004,0
882890,1,890,0.142,0.168,0.178,2.136,215,0.008,12,257,20.9,0.044,1040,8.1,1.0,0.8,686.7,6.4,3,9,27.3,10,50,2.67,36.6,18.0,22.0,46.9,18.0,22.0,0,0,0,0,0,0,0,0,0,0,0,0,0,0,0,0,0,0,0,0,0,0,0,0,0,0,0.026000000000000023,0.009999999999999981,0.036000000000000004,0
883891,1,891,0.144,0.168,0.178,2.146,218,0.008,12,257,20.9,0.044,1055,8.0,1.0,0.8,687.7,6.4,3,9,27.3,10,50,2.7,36.7,18.0,22.0,46.8,18.0,22.0,0,0,0,0,0,0,0,0,0,0,0,0,0,0,0,0,0,0,0,0,0,0,0,0,0,0,0.02400000000000002,0.009999999999999981,0.034,0
884892,1,892,0.144,0.168,0.178,2.146,218,0.008,12,257,20.9,0.044,1055,8.0,1.0,0.8,687.7,6.4,3,9,27.3,10,50,2.7,36.7,18.0,22.0,46.8,18.0,22.0,0,0,0,0,0,0,0,0,0,0,0,0,0,0,0,0,0,0,0,0,0,0,0,0,0,0,0.02400000000000002,0.009999999999999981,0.034,0
885893,1,893,0.139,0.166,0.178,2.149,215,0.008,12,257,20.8,0.044,1041,8.0,1.0,0.8,687.7,6.4,3,9,27.3,10,50,2.7,36.7,18.0,22.0,46.8,18.0,22.0,0,0,0,0,0,0,1,0,0,0,0,0,0,0,0,0,0,0,0,0,0,0,0,0,0,0,0.026999999999999996,0.011999999999999983,0.03899999999999998,1
886894,1,894,0.142,0.166,0.187,2.171,217,0.01,11,257,20.9,0.043,1052,8.0,1.0,0.8,688.7,6.4,3,9,27.3,10,50,2.71,36.7,18.0,22.0,46.5,18.0,22.0,0,0,0,0,0,0,0,0,0,0,0,0,0,0,0,0,0,0,0,0,0,0,0,0,0,0,0.02400000000000002,0.02099999999999999,0.04500000000000001,0
887895,1,895,0.138,0.166,0.186,2.155,218,0.008,11,257,20.8,0.041,1054,8.0,1.0,0.8,688.7,6.4,3,9,27.3,10,50,2.71,36.7,18.0,22.0,46.5,18.0,22.0,0,0,0,0,0,0,1,0,0,0,0,0,0,0,0,0,0,0,0,0,0,0,0,0,0,0,0.027999999999999997,0.01999999999999999,0.04799999999999999,1
888896,1,896,0.14,0.168,0.188,2.144,218,0.008,11,257,20.9,0.043,1056,8.0,1.0,0.8,688.7,6.4,3,9,27.3,10,50,2.71,36.7,18.0,22.0,46.5,18.0,22.0,0,0,0,0,0,0,1,0,0,0,0,0,0,0,0,0,0,0,0,0,0,0,0,0,0,0,0.027999999999999997,0.01999999999999999,0.04799999999999999,1
889897,1,897,0.142,0.168,0.18,2.118,215,0.007,11,257,20.9,0.041,1041,8.0,1.0,0.8,689.5,6.3,3,9,27.2,10,50,2.71,36.7,18.0,22.0,46.4,18.0,22.0,0,0,0,0,0,0,0,0,0,0,0,0,0,0,0,0,0,0,0,0,0,0,0,0,0,0,0.026000000000000023,0.011999999999999983,0.038000000000000006,0
890898,1,898,0.142,0.168,0.184,2.155,218,0.008,12,257,20.9,0.042,1053,8.0,1.0,0.8,689.5,6.3,3,9,27.2,10,50,2.71,36.7,18.0,22.0,46.4,18.0,22.0,0,0,0,0,0,0,0,0,0,0,0,0,0,0,0,0,0,0,0,0,0,0,0,0,0,0,0.026000000000000023,0.015999999999999986,0.04200000000000001,0
891899,1,899,0.142,0.168,0.182,2.147,218,0.008,11,257,20.9,0.041,1055,8.0,1.0,0.8,690.5,6.3,3,9,27.3,10,50,2.69,36.7,18.0,22.0,46.5,18.0,22.0,0,0,0,0,0,0,0,0,0,0,0,0,0,0,0,0,0,0,0,0,0,0,0,0,0,0,0.026000000000000023,0.013999999999999985,0.04000000000000001,0
892900,1,900,0.144,0.164,0.182,2.149,215,0.008,12,257,20.9,0.043,1040,8.0,1.0,0.8,690.5,6.3,3,9,27.3,10,50,2.69,36.7,18.0,22.0,46.5,18.0,22.0,0,0,0,0,0,0,1,0,0,0,0,0,0,0,0,0,0,0,0,0,0,0,0,0,0,0,0.020000000000000018,0.017999999999999988,0.038000000000000006,1
893901,1,901,0.142,0.17,0.178,2.128,217,0.009,12,255,20.9,0.044,1052,8.1,1.0,0.8,690.5,6.3,3,9,27.3,10,50,2.69,36.7,18.0,22.0,46.5,18.0,22.0,0,0,0,0,0,0,0,0,0,0,0,0,0,0,0,0,0,0,0,0,0,0,0,0,0,0,0.028000000000000025,0.00799999999999998,0.036000000000000004,0
894902,1,902,0.144,0.17,0.178,2.138,218,0.008,11,255,20.8,0.044,1054,8.0,1.0,0.8,691.4,6.4,3,9,27.2,10,50,2.68,36.7,18.0,22.0,46.6,18.0,22.0,0,0,0,0,0,0,1,0,0,0,0,0,0,0,0,0,0,0,0,0,0,0,0,0,0,0,0.026000000000000023,0.00799999999999998,0.034,1
895903,1,903,0.14,0.17,0.174,2.135,215,0.008,12,257,20.9,0.043,1039,8.0,1.0,0.8,691.4,6.4,3,9,27.2,10,50,2.68,36.7,18.0,22.0,46.6,18.0,22.0,0,0,0,0,0,0,0,0,0,0,0,0,0,0,0,0,0,0,0,0,0,0,0,0,0,0,0.03,0.003999999999999976,0.033999999999999975,0
896904,1,904,0.142,0.168,0.176,2.132,218,0.009,11,257,20.8,0.043,1053,8.0,1.0,0.8,691.4,6.4,3,9,27.2,10,50,2.68,36.7,18.0,22.0,46.6,18.0,22.0,0,0,0,0,0,0,0,0,0,0,0,0,0,0,0,0,0,0,0,0,0,0,0,0,0,0,0.026000000000000023,0.00799999999999998,0.034,0
897905,1,905,0.144,0.168,0.181,2.162,218,0.008,12,257,20.9,0.043,1055,8.0,1.0,0.8,692.3,6.4,3,9,27.3,10,50,2.7,36.6,18.0,22.0,46.7,18.0,22.0,0,0,0,0,0,0,1,0,0,0,0,0,0,0,0,0,0,0,0,0,0,0,0,0,0,0,0.02400000000000002,0.012999999999999984,0.037000000000000005,1
898906,1,906,0.144,0.168,0.181,2.162,218,0.008,12,257,20.9,0.043,1055,8.0,1.0,0.8,692.3,6.4,3,9,27.3,10,50,2.7,36.6,18.0,22.0,46.7,18.0,22.0,0,0,0,0,0,0,0,0,0,0,0,0,0,0,0,0,0,0,0,0,0,0,0,0,0,0,0.02400000000000002,0.012999999999999984,0.037000000000000005,0
899907,1,907,0.142,0.168,0.186,2.149,218,0.008,12,257,20.8,0.043,1053,8.0,1.0,0.8,692.3,6.4,3,9,27.3,10,50,2.7,36.6,18.0,22.0,46.7,18.0,22.0,0,0,0,0,0,0,0,0,0,0,0,0,0,0,0,0,0,0,0,0,0,0,0,0,0,0,0.026000000000000023,0.017999999999999988,0.04400000000000001,0
900908,1,908,0.142,0.166,0.187,2.156,218,0.007,11,258,20.9,0.042,1055,8.0,1.0,0.8,693.2,6.4,3,9,27.3,10,50,2.68,36.5,18.0,22.0,46.6,18.0,22.0,0,0,0,0,0,0,0,0,0,0,0,0,0,0,0,0,0,0,0,0,0,0,0,0,0,0,0.02400000000000002,0.02099999999999999,0.04500000000000001,0
901909,1,909,0.146,0.17,0.186,2.137,218,0.008,11,257,20.9,0.043,1056,8.0,1.0,0.8,693.2,6.4,3,9,27.3,10,50,2.68,36.5,18.0,22.0,46.6,18.0,22.0,0,0,0,0,0,0,0,0,0,0,0,0,0,0,0,0,0,0,0,0,0,0,0,0,0,0,0.02400000000000002,0.015999999999999986,0.04000000000000001,0
902910,1,910,0.142,0.17,0.18,2.158,215,0.007,12,257,20.9,0.043,1041,8.0,1.0,0.8,693.2,6.4,3,9,27.3,10,50,2.68,36.5,18.0,22.0,46.6,18.0,22.0,0,0,0,0,0,0,0,0,0,0,0,0,0,0,0,0,0,0,0,0,0,0,0,0,0,0,0.028000000000000025,0.009999999999999981,0.038000000000000006,0
903911,1,911,0.142,0.17,0.178,2.12,218,0.007,12,257,20.9,0.043,1053,8.0,1.0,0.8,694.1,6.4,3,9,27.3,10,50,2.69,36.6,18.0,22.0,46.6,18.0,22.0,0,0,0,0,0,0,0,0,0,0,0,0,0,0,0,0,0,0,0,0,0,0,0,0,0,0,0.028000000000000025,0.00799999999999998,0.036000000000000004,0
904912,1,912,0.144,0.171,0.18,2.145,218,0.007,11,255,20.8,0.044,1055,8.0,1.0,0.8,694.1,6.4,3,9,27.3,10,50,2.69,36.6,18.0,22.0,46.6,18.0,22.0,0,0,0,0,0,0,0,0,0,0,0,0,0,0,0,0,0,0,0,1,0,0,0,0,0,0,0.027000000000000024,0.00899999999999998,0.036000000000000004,1
905913,1,913,0.142,0.168,0.184,2.166,215,0.007,12,257,20.9,0.041,1040,8.0,1.0,0.8,694.1,6.4,3,9,27.3,10,50,2.69,36.6,18.0,22.0,46.6,18.0,22.0,0,0,0,0,0,0,0,0,0,0,0,0,0,0,0,0,0,0,0,1,0,0,0,0,0,0,0.026000000000000023,0.015999999999999986,0.04200000000000001,1
906914,1,914,0.144,0.171,0.179,2.145,218,0.008,11,257,20.8,0.044,1054,8.0,1.0,0.8,695.1,6.5,3,9,27.3,10,50,2.7,36.6,18.0,22.0,46.5,18.0,22.0,0,0,1,0,0,0,0,0,0,0,0,0,0,0,0,0,0,0,0,1,0,0,0,0,0,0,0.027000000000000024,0.00799999999999998,0.035,1
907915,1,915,0.144,0.17,0.179,2.15,215,0.008,12,257,20.9,0.042,1038,8.0,1.0,0.8,695.1,6.5,3,9,27.3,10,50,2.7,36.6,18.0,22.0,46.5,18.0,22.0,1,0,0,0,0,0,0,0,0,0,0,0,0,0,0,0,0,0,0,0,0,0,0,0,0,0,0.026000000000000023,0.00899999999999998,0.035,1
908916,1,916,0.142,0.171,0.174,2.126,217,0.008,11,255,20.9,0.044,1052,8.0,1.0,0.8,695.1,6.5,3,9,27.3,10,50,2.7,36.6,18.0,22.0,46.5,18.0,22.0,0,0,0,0,0,0,1,0,0,0,0,0,0,0,0,0,0,0,0,0,0,0,0,0,0,0,0.029000000000000026,0.002999999999999975,0.032,1
909917,1,917,0.138,0.17,0.178,2.144,218,0.008,12,255,20.9,0.044,1054,8.0,1.0,0.8,696.1,6.4,3,9,27.2,10,50,2.7,36.6,18.0,22.0,46.4,18.0,22.0,0,0,0,0,0,0,0,0,0,0,0,0,0,0,0,0,0,0,0,0,0,0,0,0,0,0,0.032,0.00799999999999998,0.03999999999999998,0
910918,1,918,0.142,0.168,0.184,2.124,215,0.007,12,255,20.7,0.044,1039,8.0,1.0,0.8,696.1,6.4,3,9,27.2,10,50,2.7,36.6,18.0,22.0,46.4,18.0,22.0,0,0,0,0,0,0,0,0,0,0,0,0,0,0,0,0,0,0,0,0,0,0,0,0,0,0,0.026000000000000023,0.015999999999999986,0.04200000000000001,0
911919,1,919,0.144,0.168,0.18,2.137,218,0.008,11,255,20.8,0.043,1053,8.0,1.0,0.8,697.0,6.4,3,9,27.3,10,50,2.68,36.6,18.0,22.0,46.5,18.0,22.0,0,0,0,0,0,0,0,0,0,0,0,0,0,0,0,0,0,0,0,0,0,0,0,0,0,0,0.02400000000000002,0.011999999999999983,0.036000000000000004,0
912920,1,920,0.14,0.166,0.178,2.14,218,0.008,12,257,20.9,0.044,1056,8.0,1.0,0.8,697.0,6.4,3,9,27.3,10,50,2.68,36.6,18.0,22.0,46.5,18.0,22.0,0,0,0,0,0,0,1,0,0,0,0,0,0,0,0,0,0,0,0,0,0,0,0,0,0,0,0.025999999999999995,0.011999999999999983,0.03799999999999998,1
913921,1,921,0.144,0.168,0.182,2.139,215,0.008,11,255,20.8,0.044,1040,8.0,1.0,0.8,697.0,6.4,3,9,27.3,10,50,2.68,36.6,18.0,22.0,46.5,18.0,22.0,0,0,0,0,0,0,0,0,0,0,0,0,0,0,0,0,0,0,0,0,0,0,0,0,0,0,0.02400000000000002,0.013999999999999985,0.038000000000000006,0
914922,1,922,0.142,0.166,0.18,2.136,217,0.007,11,257,20.8,0.044,1052,8.0,1.0,0.8,697.8,6.4,3,9,27.3,10,50,2.69,36.5,18.0,22.0,46.4,18.0,22.0,0,0,0,0,0,0,0,0,0,0,0,0,0,0,0,0,0,0,0,0,0,0,0,0,0,0,0.02400000000000002,0.013999999999999985,0.038000000000000006,0
915923,1,923,0.144,0.17,0.178,2.142,218,0.008,11,257,20.9,0.044,1054,8.0,1.0,0.8,697.8,6.4,3,9,27.3,10,50,2.69,36.5,18.0,22.0,46.4,18.0,22.0,0,0,0,0,0,0,1,0,0,0,0,0,0,0,0,0,0,0,0,0,0,0,0,0,0,0,0.026000000000000023,0.00799999999999998,0.034,1
916924,1,924,0.144,0.17,0.178,2.142,218,0.008,11,257,20.9,0.044,1054,8.0,1.0,0.8,697.8,6.4,3,9,27.3,10,50,2.69,36.5,18.0,22.0,46.4,18.0,22.0,0,0,0,0,0,0,0,0,0,0,0,0,0,0,0,0,0,0,0,0,0,0,0,0,0,0,0.026000000000000023,0.00799999999999998,0.034,0
917925,1,925,0.141,0.168,0.187,2.161,218,0.01,11,255,20.9,0.043,1054,8.0,1.0,0.8,698.0,6.4,3,9,27.2,10,50,2.7,36.4,18.0,22.0,46.5,18.0,22.0,0,1,0,0,0,0,0,0,0,0,0,0,0,0,0,0,0,0,0,0,0,0,0,0,0,0,0.027000000000000024,0.01899999999999999,0.04600000000000001,1
918926,1,926,0.141,0.168,0.187,2.161,218,0.01,11,255,20.9,0.043,1054,8.0,1.0,0.8,698.0,6.4,3,9,27.2,10,50,2.7,36.4,18.0,22.0,46.5,18.0,22.0,0,0,0,0,0,0,0,0,0,0,0,0,0,0,0,0,0,0,0,0,0,0,0,0,0,0,0.027000000000000024,0.01899999999999999,0.04600000000000001,0
919927,1,927,0.142,0.168,0.176,2.162,215,0.008,11,257,20.9,0.041,1041,8.0,1.0,0.8,698.0,6.4,3,9,27.2,10,50,2.7,36.4,18.0,22.0,46.5,18.0,22.0,0,0,0,0,0,0,0,0,0,0,0,0,0,0,0,0,0,0,0,1,0,0,0,0,0,0,0.026000000000000023,0.00799999999999998,0.034,1
920928,1,928,0.142,0.168,0.176,2.162,215,0.008,11,257,20.9,0.041,1041,8.0,1.0,0.8,698.6,6.5,3,9,27.2,10,50,2.68,36.3,18.0,22.0,46.5,18.0,22.0,1,0,0,0,0,0,0,0,0,0,0,0,0,0,0,0,0,0,0,0,0,0,0,0,0,0,0.026000000000000023,0.00799999999999998,0.034,1
921929,1,929,0.14,0.168,0.181,2.158,218,0.007,12,257,20.9,0.044,1053,8.0,1.0,0.8,698.6,6.5,3,9,27.2,10,50,2.68,36.3,18.0,22.0,46.5,18.0,22.0,0,0,0,0,0,0,0,0,0,0,0,0,0,0,0,0,0,0,0,0,0,0,0,0,0,0,0.027999999999999997,0.012999999999999984,0.04099999999999998,0
922930,1,930,0.141,0.17,0.176,2.156,214,0.008,11,255,20.8,0.042,1037,8.0,1.0,0.8,698.6,6.5,3,9,27.2,10,50,2.68,36.3,18.0,22.0,46.5,18.0,22.0,0,0,0,0,0,0,0,0,0,0,0,0,0,0,0,0,0,0,0,0,0,0,0,0,0,0,0.029000000000000026,0.005999999999999978,0.035,0
923931,1,931,0.138,0.168,0.184,2.147,218,0.007,11,255,20.8,0.044,1054,8.0,1.0,0.8,698.8,6.5,3,9,27.2,10,50,2.73,36.3,18.0,22.0,46.5,18.0,22.0,0,0,0,0,0,0,0,0,0,0,0,0,0,1,0,0,0,0,0,0,0,0,0,0,0,0,0.03,0.015999999999999986,0.045999999999999985,1
924932,1,932,0.142,0.168,0.178,2.122,218,0.008,10,255,20.9,0.044,1056,8.0,1.0,0.8,698.8,6.5,3,9,27.2,10,50,2.73,36.3,18.0,22.0,46.5,18.0,22.0,0,0,0,0,0,0,1,0,0,0,0,0,0,0,0,0,0,0,0,0,0,0,0,0,0,0,0.026000000000000023,0.009999999999999981,0.036000000000000004,1
925933,1,933,0.142,0.166,0.187,2.15,215,0.008,11,257,20.9,0.044,1041,8.0,1.0,0.8,698.8,6.5,3,9,27.2,10,50,2.73,36.3,18.0,22.0,46.5,18.0,22.0,0,1,0,0,0,0,0,0,0,0,0,0,0,0,0,0,0,0,0,0,0,0,0,0,0,0,0.02400000000000002,0.02099999999999999,0.04500000000000001,1
926934,1,934,0.141,0.168,0.174,2.138,214,0.007,11,257,20.8,0.044,1038,8.0,1.0,0.8,698.3,6.5,3,9,27.2,10,50,2.73,36.3,18.0,22.0,46.5,18.0,22.0,1,0,0,0,0,0,0,0,0,0,0,0,0,0,0,0,0,0,0,1,0,0,0,0,0,0,0.027000000000000024,0.005999999999999978,0.033,1
927935,1,935,0.141,0.168,0.174,2.138,214,0.007,11,257,20.8,0.044,1038,8.0,1.0,0.8,698.3,6.5,3,9,27.2,10,50,2.73,36.3,18.0,22.0,46.5,18.0,22.0,0,0,0,0,0,0,0,0,0,0,0,0,0,0,0,0,0,0,0,0,0,0,0,0,0,0,0.027000000000000024,0.005999999999999978,0.033,0
928936,1,936,0.142,0.166,0.186,2.134,218,0.008,11,255,20.9,0.043,1055,8.0,1.0,0.8,698.3,6.5,3,9,27.2,10,50,2.73,36.3,18.0,22.0,46.5,18.0,22.0,0,0,1,0,0,0,0,0,0,0,0,0,0,0,0,0,0,0,0,0,0,0,0,0,0,0,0.02400000000000002,0.01999999999999999,0.04400000000000001,1
929937,1,937,0.142,0.166,0.186,2.134,218,0.008,11,255,20.9,0.043,1055,8.0,1.0,0.8,698.5,6.6,3,9,27.3,10,50,2.72,36.3,18.0,22.0,46.6,18.0,22.0,1,0,0,0,0,0,0,0,0,0,0,0,0,0,0,0,0,0,0,0,0,0,0,0,0,0,0.02400000000000002,0.01999999999999999,0.04400000000000001,1
930938,1,938,0.142,0.168,0.184,2.141,218,0.008,12,255,20.9,0.044,1053,8.0,1.0,0.8,698.5,6.6,3,9,27.3,10,50,2.72,36.3,18.0,22.0,46.6,18.0,22.0,0,1,0,0,0,0,0,0,0,0,0,0,0,0,0,0,0,0,0,0,0,0,0,0,0,0,0.026000000000000023,0.015999999999999986,0.04200000000000001,1
931939,1,939,0.142,0.168,0.184,2.141,218,0.008,12,255,20.9,0.044,1053,8.0,1.0,0.8,698.5,6.6,3,9,27.3,10,50,2.72,36.3,18.0,22.0,46.6,18.0,22.0,0,0,1,0,0,0,0,0,0,0,0,0,0,0,0,0,0,0,0,0,0,0,0,0,0,0,0.026000000000000023,0.015999999999999986,0.04200000000000001,1
932940,1,940,0.142,0.166,0.186,2.139,215,0.008,11,257,21.0,0.043,1040,8.0,1.0,0.8,699.0,6.7,3,9,27.2,10,50,2.69,36.3,18.0,22.0,46.7,18.0,22.0,0,0,0,0,0,0,0,0,0,0,0,0,0,0,0,0,0,0,0,0,0,0,0,0,0,0,0.02400000000000002,0.01999999999999999,0.04400000000000001,0
933941,1,941,0.146,0.166,0.176,2.119,217,0.008,11,257,20.7,0.035,1052,8.0,1.0,0.8,699.0,6.7,3,9,27.2,10,50,2.69,36.3,18.0,22.0,46.7,18.0,22.0,0,0,0,0,0,0,1,0,0,0,0,0,0,0,0,0,0,0,0,0,0,0,0,0,0,0,0.020000000000000018,0.009999999999999981,0.03,1
934942,1,942,0.141,0.17,0.182,2.163,218,0.015,11,257,20.8,0.043,1055,8.0,1.0,0.8,699.0,6.8,3,9,27.2,10,50,2.69,36.3,18.0,22.0,46.7,18.0,22.0,0,0,0,0,0,0,1,0,0,0,0,0,0,0,0,0,0,0,0,0,0,0,0,0,0,0,0.029000000000000026,0.011999999999999983,0.04100000000000001,1
935943,1,943,0.144,0.166,0.18,2.142,215,0.008,12,257,20.9,0.044,1040,8.0,1.0,0.8,699.0,6.8,3,9,27.2,10,50,2.69,36.3,18.0,22.0,46.7,18.0,22.0,0,0,0,0,0,0,0,0,0,0,0,0,0,0,0,0,0,0,0,1,0,0,0,0,0,0,0.02200000000000002,0.013999999999999985,0.036000000000000004,1
936944,1,944,0.142,0.168,0.172,2.112,218,0.006,11,255,20.9,0.044,1054,8.0,1.0,0.8,699.0,6.8,3,9,27.2,10,50,2.69,36.3,18.0,22.0,46.7,18.0,22.0,0,0,0,0,0,0,1,0,0,0,0,0,0,0,0,0,0,0,0,0,0,0,0,0,0,0,0.026000000000000023,0.003999999999999976,0.03,1
937945,1,945,0.144,0.166,0.184,2.169,218,0.01,11,257,20.9,0.042,1056,8.0,1.0,0.8,699.0,6.9,3,9,27.2,10,50,2.68,36.3,18.0,22.0,46.7,18.0,22.0,0,0,1,0,0,0,0,0,0,0,0,0,0,0,0,0,0,0,0,1,0,0,0,0,0,0,0.02200000000000002,0.017999999999999988,0.04000000000000001,1
938946,1,946,0.146,0.17,0.176,2.137,215,0.007,11,255,21.0,0.043,1040,8.0,1.0,0.8,699.0,6.9,3,9,27.2,10,50,2.68,36.3,18.0,22.0,46.7,18.0,22.0,0,0,0,0,0,0,0,0,0,0,0,0,0,0,0,0,0,0,0,0,0,0,0,0,0,0,0.02400000000000002,0.005999999999999978,0.03,0
939947,1,947,0.138,0.166,0.182,2.164,217,0.01,12,255,20.8,0.036,1052,8.0,1.0,0.8,699.0,6.9,3,9,27.2,10,50,2.68,36.3,18.0,22.0,46.7,18.0,22.0,0,0,0,0,0,0,0,0,0,0,0,0,0,0,0,0,0,0,0,0,0,0,0,0,0,0,0.027999999999999997,0.015999999999999986,0.043999999999999984,0
940948,1,948,0.146,0.166,0.182,2.121,218,0.008,11,257,20.9,0.043,1054,8.0,1.0,0.8,699.0,6.9,3,9,27.3,10,50,2.7,36.3,18.0,22.0,46.8,18.0,22.0,0,0,0,0,0,0,0,0,0,0,0,0,0,0,0,0,0,0,0,0,0,0,0,0,0,0,0.020000000000000018,0.015999999999999986,0.036000000000000004,0
941949,1,949,0.146,0.168,0.184,2.151,215,0.008,12,255,20.9,0.043,1039,8.0,1.0,0.8,699.0,6.9,3,9,27.3,10,50,2.7,36.3,18.0,22.0,46.8,18.0,22.0,0,0,0,0,0,0,0,0,0,0,0,0,0,0,0,0,0,0,0,0,0,0,0,0,0,0,0.02200000000000002,0.015999999999999986,0.038000000000000006,0
942950,1,950,0.146,0.166,0.187,2.156,218,0.008,11,257,21.0,0.041,1053,8.1,1.0,0.8,699.0,6.9,3,9,27.3,10,50,2.7,36.3,18.0,22.0,46.8,18.0,22.0,1,0,0,0,0,0,0,0,0,0,0,0,0,0,0,0,0,0,0,0,0,0,0,0,0,0,0.020000000000000018,0.02099999999999999,0.04100000000000001,1
943951,1,951,0.142,0.166,0.184,2.13,214,0.008,11,257,20.8,0.043,1038,8.1,1.0,0.8,699.5,6.9,3,9,27.3,10,50,2.69,36.3,18.0,22.0,47.0,18.0,22.0,0,0,0,0,0,0,1,0,0,0,0,0,0,0,0,0,0,0,0,0,0,0,0,0,0,0,0.02400000000000002,0.017999999999999988,0.04200000000000001,1
944952,1,952,0.142,0.168,0.174,2.151,218,0.008,11,257,20.8,0.041,1054,8.0,1.0,0.8,699.5,6.9,3,9,27.3,10,50,2.69,36.3,18.0,22.0,47.0,18.0,22.0,0,0,0,0,0,0,1,0,0,0,0,0,0,0,0,0,0,0,0,0,0,0,0,0,0,0,0.026000000000000023,0.005999999999999978,0.032,1
945953,1,953,0.146,0.166,0.187,2.128,215,0.007,11,257,20.8,0.044,1038,8.1,1.0,0.8,699.5,6.9,3,9,27.3,10,50,2.69,36.3,18.0,22.0,47.0,18.0,22.0,0,0,0,0,0,0,1,0,0,0,0,0,0,0,0,0,0,0,0,0,0,0,0,0,0,0,0.020000000000000018,0.02099999999999999,0.04100000000000001,1
946954,1,954,0.146,0.168,0.186,2.151,218,0.008,12,255,20.8,0.044,1053,8.1,1.0,0.8,700.0,7.0,3,9,27.3,10,50,2.69,36.3,18.0,22.0,47.0,18.0,22.0,0,0,0,0,0,0,0,0,0,0,0,0,0,0,0,0,0,0,0,0,0,0,0,0,0,0,0.02200000000000002,0.017999999999999988,0.04000000000000001,0
