Repository: heeso0908/hotsix

# 🏭 HotSix — 다이캐스팅 공정 데이터 기반 품질 예측 프로젝트

> 공정 변수 이상 패턴 감지를 통한 불량 발생 사전 경보 시스템

## 📌 프로젝트 개요

다이캐스팅(Die-casting)은 용융 금속을 금형에 고압으로 주입하여 정밀한 제품을 대량 생산하는 공정입니다.

본 프로젝트는 다이캐스팅 설비에서 매 Shot마다 자동으로 수집되는 **공정 변수(주조 압력, 금형 온도, 주입 속도 등)** 및 **센서 데이터(온도, 압력 등)** 를 분석하여, 불량 여부를 사전에 예측하는 머신러닝 기반 품질 예측 시스템을 구축합니다.

### 배경 — 왜 필요한가?

현재 다이캐스팅 현장에서는 미성형, 박리, 기공 등의 불량이 발생해도 **육안 검사에 의존**하여 다음과 같은 문제가 있습니다.

- 판정 기준의 주관성과 검사 속도 한계로 생산성 저하
- 불량 발생 원인 추적이 어려워 공정 개선 및 재발 방지 대책 부족
- 공정 데이터와 품질 검사를 효과적으로 연계하지 못해 실시간 품질 관리 미흡

이를 해결하기 위해 머신러닝 기반의 불량 자동 감지 및 조기 경보 시스템을 개발합니다.

File: notebooks/김희선/product_type_1.csv (part 7 of 27)
Id,Product_Type,Shot,Velocity_1,Velocity_2,Velocity_3,High_Velocity,Cylinder_Pressure,Rapid_Rise_Time,Biscuit_Thickness,Clamping_Force,Cycle_Time,Pressure_Rise_Time,Casting_Pressure,Spray_Time,Spray_1_Time,Spray_2_Time,Melting_Furnace_Temp,Air_Pressure,Air_Pressure_Min,Air_Pressure_Max,Coolant_Temp,Coolant_Temp_Min,Coolant_Temp_Max,Coolant_Pressure,Factory_Temp,Factory_Temp_Min,Factory_Temp_Max,Factory_Humidity,Factory_Humidity_Min,Factory_Humidity_Max,Short_Shot_1,Bubble_1,Exfoliation_1,Blow_Hole_1,Stain_1,Dent_1,Deformation_1,Contamination_1,Impurity_1,Crack_1,Scratch_1,Buring_Mark_1,Inclusions_1,Short_Shot_2,Bubble_2,Exfoliation_2,Blow_Hole_2,Stain_2,Dent_2,Deformation_2,Contamination_2,Impurity_2,Crack_2,Scratch_2,Buring_Mark_2,Inclusions_2,Vel_1_2_Diff,Vel_2_3_Diff,Vel_Total_Range,Any_Defect
947955,1,955,0.146,0.17,0.187,2.131,218,0.007,11,257,20.9,0.043,1055,8.1,1.0,0.8,700.0,7.0,3,9,27.3,10,50,2.69,36.3,18.0,22.0,47.0,18.0,22.0,0,0,1,0,0,0,0,0,0,0,0,0,0,0,0,0,0,0,0,0,0,0,0,0,0,0,0.02400000000000002,0.016999999999999987,0.04100000000000001,1
948956,1,956,0.144,0.166,0.184,2.162,215,0.008,12,257,20.9,0.041,1040,8.1,1.0,0.8,700.0,7.0,3,9,27.3,10,50,2.69,36.3,18.0,22.0,47.0,18.0,22.0,0,0,0,0,0,0,0,0,0,0,0,0,0,0,0,0,0,0,0,0,0,0,0,0,0,0,0.02200000000000002,0.017999999999999988,0.04000000000000001,0
949957,1,957,0.139,0.166,0.182,2.15,218,0.008,11,257,20.7,0.044,1054,8.0,1.0,0.8,700.0,6.9,3,9,27.3,10,50,2.7,36.2,18.0,22.0,47.1,18.0,22.0,0,1,0,0,0,0,0,0,0,0,0,0,0,0,0,0,0,0,0,0,0,0,0,0,0,0,0.026999999999999996,0.015999999999999986,0.04299999999999998,1
950958,1,958,0.146,0.165,0.176,2.124,218,0.008,11,255,20.9,0.042,1056,8.1,1.0,0.8,700.0,6.9,3,9,27.3,10,50,2.7,36.2,18.0,22.0,47.1,18.0,22.0,0,0,0,0,0,0,0,0,0,0,0,0,0,0,0,0,0,0,0,0,0,0,0,0,0,0,0.019000000000000017,0.010999999999999982,0.03,0
951959,1,959,0.144,0.166,0.178,2.124,215,0.007,12,255,20.7,0.044,1041,8.1,1.0,0.8,700.0,6.9,3,9,27.3,10,50,2.7,36.2,18.0,22.0,47.1,18.0,22.0,0,0,0,0,0,0,0,0,0,0,0,0,0,0,0,0,0,0,0,0,0,0,0,0,0,0,0.02200000000000002,0.011999999999999983,0.034,0
952960,1,960,0.142,0.168,0.182,2.125,218,0.007,12,255,20.8,0.043,1053,8.0,1.0,0.8,699.4,6.9,3,9,27.3,10,50,2.67,36.2,18.0,22.0,47.1,18.0,22.0,0,0,0,0,0,0,0,0,0,0,0,0,0,0,0,0,0,0,0,0,0,0,0,0,0,0,0.026000000000000023,0.013999999999999985,0.04000000000000001,0
953961,1,961,0.142,0.17,0.184,2.118,218,0.009,12,257,20.9,0.042,1055,8.1,1.0,0.8,699.4,6.9,3,9,27.3,10,50,2.67,36.2,18.0,22.0,47.1,18.0,22.0,0,0,0,0,0,0,0,0,0,0,0,0,0,0,0,0,0,0,0,0,0,0,0,0,0,0,0.028000000000000025,0.013999999999999985,0.04200000000000001,0
954962,1,962,0.14,0.168,0.178,2.121,215,0.01,11,255,20.9,0.041,1040,8.1,1.0,0.8,699.4,6.9,3,9,27.3,10,50,2.67,36.2,18.0,22.0,47.1,18.0,22.0,1,0,0,0,0,0,0,0,0,0,0,0,0,0,0,0,0,0,0,0,0,0,0,0,0,0,0.027999999999999997,0.009999999999999981,0.03799999999999998,1
955963,1,963,0.142,0.168,0.179,2.134,218,0.007,11,257,20.9,0.044,1054,8.1,1.0,0.8,699.0,6.9,3,9,27.3,10,50,2.72,36.2,18.0,22.0,47.0,18.0,22.0,0,0,0,0,0,0,0,0,0,0,0,0,0,0,0,0,0,0,0,0,0,0,0,0,0,0,0.026000000000000023,0.010999999999999982,0.037000000000000005,0
956964,1,964,0.139,0.166,0.182,2.128,218,0.007,10,257,20.9,0.043,1056,8.1,1.0,0.8,699.0,6.9,3,9,27.3,10,50,2.72,36.2,18.0,22.0,47.0,18.0,22.0,0,1,0,0,0,0,0,0,0,0,0,0,0,0,0,0,0,0,0,0,0,0,0,0,0,0,0.026999999999999996,0.015999999999999986,0.04299999999999998,1
957965,1,965,0.142,0.168,0.178,2.12,215,0.01,11,255,20.8,0.044,1041,8.1,1.0,0.8,699.3,6.9,3,9,27.2,10,50,2.69,36.3,18.0,22.0,46.9,18.0,22.0,0,0,0,0,0,0,0,0,0,0,0,0,0,0,0,0,0,0,0,0,0,0,0,0,0,0,0.026000000000000023,0.009999999999999981,0.036000000000000004,0
958966,1,966,0.144,0.168,0.178,2.128,218,0.007,11,255,20.7,0.043,1053,8.1,1.0,0.8,699.3,6.9,3,9,27.2,10,50,2.69,36.3,18.0,22.0,46.9,18.0,22.0,0,0,0,0,0,0,0,0,0,0,0,0,0,0,0,0,0,0,0,0,0,0,0,0,0,0,0.02400000000000002,0.009999999999999981,0.034,0
959967,1,967,0.142,0.17,0.182,2.137,218,0.008,12,255,20.8,0.044,1055,8.1,1.0,0.8,699.3,6.9,3,9,27.2,10,50,2.69,36.3,18.0,22.0,46.9,18.0,22.0,0,0,0,0,0,0,0,0,0,0,0,0,0,0,0,0,0,0,0,0,0,0,0,0,0,0,0.028000000000000025,0.011999999999999983,0.04000000000000001,0
960968,1,968,0.144,0.17,0.178,2.128,218,0.008,11,255,20.8,0.043,1057,8.1,1.0,0.8,700.0,6.8,3,9,27.3,10,50,2.71,36.3,18.0,22.0,46.7,18.0,22.0,1,0,0,0,0,0,0,0,0,0,0,0,0,0,0,0,0,0,0,0,0,0,0,0,0,0,0.026000000000000023,0.00799999999999998,0.034,1
961969,1,969,0.144,0.17,0.186,2.133,215,0.007,11,255,20.8,0.044,1041,8.1,1.0,0.8,700.0,6.8,3,9,27.3,10,50,2.71,36.3,18.0,22.0,46.7,18.0,22.0,0,0,0,0,0,0,0,0,0,0,0,0,0,0,0,0,0,0,0,0,0,0,0,0,0,0,0.026000000000000023,0.015999999999999986,0.04200000000000001,0
962970,1,970,0.144,0.17,0.186,2.167,217,0.008,11,255,20.8,0.041,1052,8.1,1.0,0.8,700.0,6.8,3,9,27.3,10,50,2.71,36.3,18.0,22.0,46.7,18.0,22.0,1,0,0,0,0,0,0,0,0,0,0,0,0,0,0,0,0,0,0,0,0,0,0,0,0,0,0.026000000000000023,0.015999999999999986,0.04200000000000001,1
963971,1,971,0.144,0.168,0.185,2.12,218,0.01,11,255,20.8,0.044,1053,8.1,1.0,0.8,700.0,6.8,3,9,27.3,10,50,2.7,36.3,18.0,22.0,46.7,18.0,22.0,0,0,0,0,0,0,0,0,0,0,0,0,0,0,0,0,0,0,0,0,0,0,0,0,0,0,0.02400000000000002,0.016999999999999987,0.04100000000000001,0
964972,1,972,0.144,0.168,0.185,2.12,218,0.01,11,255,20.8,0.044,1053,8.1,1.0,0.8,700.0,6.8,3,9,27.3,10,50,2.7,36.3,18.0,22.0,46.7,18.0,22.0,0,0,1,0,0,0,0,0,0,0,0,0,0,0,0,0,0,0,0,0,0,0,0,0,0,0,0.02400000000000002,0.016999999999999987,0.04100000000000001,1
965973,1,973,0.144,0.17,0.176,2.164,218,0.01,11,255,20.8,0.036,1053,8.1,1.0,0.8,700.0,6.8,3,9,27.3,10,50,2.7,36.3,18.0,22.0,46.7,18.0,22.0,0,0,0,0,0,0,0,0,0,0,0,0,0,0,0,0,0,0,0,0,0,0,0,0,0,0,0.026000000000000023,0.005999999999999978,0.032,0
966974,1,974,0.144,0.17,0.176,2.164,218,0.01,11,255,20.8,0.036,1053,8.1,1.0,0.8,700.6,6.7,3,9,27.3,10,50,2.71,36.3,18.0,22.0,46.7,18.0,22.0,0,0,0,0,0,0,0,0,0,0,0,0,0,0,0,0,0,0,0,0,0,0,0,0,0,0,0.026000000000000023,0.005999999999999978,0.032,0
967975,1,975,0.144,0.166,0.182,2.12,217,0.008,12,257,20.9,0.043,1052,8.1,1.0,0.8,700.6,6.7,3,9,27.3,10,50,2.71,36.3,18.0,22.0,46.7,18.0,22.0,0,0,0,0,0,0,0,0,0,0,0,0,0,0,0,1,0,0,0,0,0,0,0,0,0,0,0.02200000000000002,0.015999999999999986,0.038000000000000006,1
968976,1,976,0.141,0.171,0.176,2.143,218,0.008,12,257,20.9,0.043,1054,8.1,1.0,0.8,700.6,6.7,3,9,27.3,10,50,2.71,36.3,18.0,22.0,46.7,18.0,22.0,0,0,0,0,0,0,0,0,0,0,0,0,0,0,0,0,0,0,0,0,0,0,0,0,0,0,0.030000000000000027,0.004999999999999977,0.035,0
969977,1,977,0.144,0.168,0.182,2.137,218,0.008,12,257,20.8,0.043,1056,8.1,1.0,0.8,701.2,6.7,3,9,27.3,10,50,2.69,36.4,18.0,22.0,46.5,18.0,22.0,0,0,0,0,0,0,0,0,0,0,0,0,0,0,0,0,0,0,0,0,0,0,0,0,0,0,0.02400000000000002,0.013999999999999985,0.038000000000000006,0
970978,1,978,0.141,0.168,0.186,2.142,215,0.008,11,257,20.9,0.043,1041,8.1,1.0,0.8,701.2,6.7,3,9,27.3,10,50,2.69,36.4,18.0,22.0,46.5,18.0,22.0,0,0,0,0,0,0,0,0,0,0,0,0,0,0,0,0,0,0,0,0,0,0,0,0,0,0,0.027000000000000024,0.017999999999999988,0.04500000000000001,0
971979,1,979,0.142,0.168,0.178,2.161,218,0.007,11,257,20.9,0.041,1053,8.1,1.0,0.8,701.2,6.7,3,9,27.3,10,50,2.69,36.4,18.0,22.0,46.5,18.0,22.0,0,0,0,0,0,0,0,0,0,0,0,0,0,0,0,0,0,0,0,0,0,0,0,0,0,0,0.026000000000000023,0.009999999999999981,0.036000000000000004,0
972980,1,980,0.142,0.172,0.184,2.149,215,0.007,12,257,20.9,0.044,1038,8.1,1.0,0.8,702.0,6.6,3,9,27.3,10,50,2.69,36.4,18.0,22.0,46.4,18.0,22.0,0,1,0,0,0,0,0,0,0,0,0,0,0,0,0,0,0,0,0,0,0,0,0,0,0,0,0.03,0.01200000000000001,0.04200000000000001,1
973981,1,981,0.144,0.17,0.18,2.151,218,0.008,11,257,20.8,0.044,1053,8.1,1.0,0.8,702.0,6.6,3,9,27.3,10,50,2.69,36.4,18.0,22.0,46.4,18.0,22.0,0,0,0,0,0,0,0,0,0,0,0,0,0,0,0,0,0,0,0,0,0,0,0,0,0,0,0.026000000000000023,0.009999999999999981,0.036000000000000004,0
974982,1,982,0.141,0.17,0.184,2.171,218,0.008,11,257,20.9,0.041,1054,8.1,1.0,0.8,702.0,6.6,3,9,27.3,10,50,2.69,36.4,18.0,22.0,46.4,18.0,22.0,1,0,0,0,0,0,0,0,0,0,0,0,0,0,0,0,0,0,0,0,0,0,0,0,0,0,0.029000000000000026,0.013999999999999985,0.04300000000000001,1
975983,1,983,0.142,0.17,0.184,2.163,215,0.008,11,257,20.9,0.042,1039,8.1,1.0,0.8,702.6,6.6,3,9,27.3,10,50,2.7,36.4,18.0,22.0,46.4,18.0,22.0,0,0,0,0,0,1,0,0,0,0,0,0,0,0,0,0,0,0,0,0,0,0,0,0,0,0,0.028000000000000025,0.013999999999999985,0.04200000000000001,1
976984,1,984,0.142,0.17,0.18,2.147,218,0.008,11,255,20.9,0.044,1053,8.1,1.0,0.8,702.6,6.6,3,9,27.3,10,50,2.7,36.4,18.0,22.0,46.4,18.0,22.0,0,0,0,0,0,0,0,0,0,0,0,0,0,0,0,0,0,0,0,0,0,0,0,0,0,0,0.028000000000000025,0.009999999999999981,0.038000000000000006,0
977985,1,985,0.142,0.17,0.176,2.134,218,0.008,11,255,20.9,0.043,1055,8.1,1.0,0.8,703.0,6.5,3,9,27.3,10,50,2.69,36.5,18.0,22.0,46.3,18.0,22.0,0,0,0,0,0,0,0,0,0,0,0,0,0,0,0,0,0,0,0,0,0,0,0,0,0,0,0.028000000000000025,0.005999999999999978,0.034,0
978986,1,986,0.142,0.172,0.181,2.126,215,0.009,11,255,20.8,0.042,1040,8.1,1.0,0.8,703.0,6.5,3,9,27.3,10,50,2.69,36.5,18.0,22.0,46.3,18.0,22.0,0,0,0,0,0,0,0,0,0,0,0,0,0,0,0,0,0,0,0,0,0,0,0,0,0,0,0.03,0.009000000000000008,0.03900000000000001,0
979987,1,987,0.146,0.168,0.18,2.162,218,0.008,12,255,20.9,0.044,1053,8.1,1.0,0.8,703.0,6.5,3,9,27.3,10,50,2.69,36.5,18.0,22.0,46.3,18.0,22.0,0,0,0,0,0,0,0,0,0,0,0,0,0,0,0,0,0,0,0,0,0,0,0,0,0,0,0.02200000000000002,0.011999999999999983,0.034,0
980988,1,988,0.142,0.168,0.18,2.134,214,0.009,12,257,20.8,0.044,1038,8.1,1.0,0.8,703.8,6.4,3,9,27.3,10,50,2.7,36.5,18.0,22.0,46.3,18.0,22.0,0,0,0,0,0,0,0,0,0,0,0,0,0,0,0,0,0,0,0,0,0,0,0,0,0,0,0.026000000000000023,0.011999999999999983,0.038000000000000006,0
981989,1,989,0.142,0.168,0.18,2.134,214,0.009,12,257,20.8,0.044,1038,8.1,1.0,0.8,703.8,6.4,3,9,27.3,10,50,2.7,36.5,18.0,22.0,46.3,18.0,22.0,0,0,0,0,0,0,0,0,0,0,0,0,0,0,0,0,0,0,0,0,0,0,0,0,0,0,0.026000000000000023,0.011999999999999983,0.038000000000000006,0
982990,1,990,0.144,0.168,0.18,2.149,218,0.008,12,257,20.9,0.042,1054,8.1,1.0,0.8,703.8,6.4,3,9,27.3,10,50,2.7,36.5,18.0,22.0,46.3,18.0,22.0,0,0,0,0,0,0,0,0,0,0,0,0,0,0,0,0,0,0,0,0,0,0,0,0,0,0,0.02400000000000002,0.011999999999999983,0.036000000000000004,0
983991,1,991,0.144,0.168,0.18,2.149,218,0.008,12,257,20.9,0.042,1054,8.1,1.0,0.8,704.0,6.4,3,9,27.3,10,50,2.71,36.5,18.0,22.0,46.2,18.0,22.0,0,0,1,0,0,0,0,0,0,0,0,0,0,0,0,0,0,0,0,0,0,0,0,0,0,0,0.02400000000000002,0.011999999999999983,0.036000000000000004,1
984992,1,992,0.14,0.17,0.184,2.148,217,0.007,11,258,20.9,0.044,1052,8.1,1.0,0.8,704.0,6.4,3,9,27.3,10,50,2.71,36.5,18.0,22.0,46.2,18.0,22.0,0,0,0,0,0,0,0,0,0,0,0,0,0,0,0,0,0,0,0,1,0,0,0,0,0,0,0.03,0.013999999999999985,0.043999999999999984,1
985993,1,993,0.141,0.17,0.176,2.155,218,0.007,11,255,20.9,0.041,1054,8.1,1.0,0.8,704.0,6.4,3,9,27.3,10,50,2.71,36.5,18.0,22.0,46.2,18.0,22.0,0,1,0,0,0,0,0,0,0,0,0,0,0,0,0,0,0,0,0,1,0,0,0,0,0,0,0.029000000000000026,0.005999999999999978,0.035,1
986994,1,994,0.141,0.17,0.176,2.155,218,0.007,11,255,20.9,0.041,1054,8.1,1.0,0.8,704.0,6.3,3,9,27.3,10,50,2.7,36.5,18.0,22.0,46.3,18.0,22.0,0,0,0,0,0,0,0,0,0,0,0,0,0,0,0,0,0,0,0,0,0,0,0,0,0,0,0.029000000000000026,0.005999999999999978,0.035,0
987995,1,995,0.144,0.165,0.184,2.147,215,0.008,12,257,20.9,0.044,1040,8.0,1.0,0.8,704.0,6.3,3,9,27.3,10,50,2.7,36.5,18.0,22.0,46.3,18.0,22.0,1,0,0,0,0,0,1,0,0,0,0,0,0,0,0,0,0,0,0,1,0,0,0,0,0,0,0.02100000000000002,0.01899999999999999,0.04000000000000001,1
988996,1,996,0.144,0.165,0.184,2.147,215,0.008,12,257,20.9,0.044,1040,8.0,1.0,0.8,704.0,6.3,3,9,27.3,10,50,2.7,36.5,18.0,22.0,46.3,18.0,22.0,0,0,0,0,0,0,1,0,0,0,0,0,0,0,0,0,0,0,0,0,0,0,0,0,0,0,0.02100000000000002,0.01899999999999999,0.04000000000000001,1
989997,1,997,0.144,0.168,0.178,2.13,218,0.007,12,257,20.9,0.044,1054,8.1,1.0,0.8,704.0,6.2,3,9,27.3,10,50,2.68,36.5,18.0,22.0,46.3,18.0,22.0,0,1,0,0,0,0,0,0,0,0,0,0,0,0,0,0,0,0,0,0,0,0,0,0,0,0,0.02400000000000002,0.009999999999999981,0.034,1
990998,1,998,0.142,0.168,0.174,2.119,218,0.008,12,257,20.9,0.044,1055,8.1,1.0,0.8,704.0,6.2,3,9,27.3,10,50,2.68,36.5,18.0,22.0,46.3,18.0,22.0,0,0,1,0,0,0,0,0,0,0,0,0,0,0,0,0,0,0,0,0,0,0,0,0,0,0,0.026000000000000023,0.005999999999999978,0.032,1
991999,1,999,0.14,0.168,0.182,2.137,215,0.008,12,257,21.0,0.044,1040,8.0,1.0,0.8,704.0,6.2,3,9,27.3,10,50,2.68,36.5,18.0,22.0,46.3,18.0,22.0,0,0,0,0,0,0,0,0,0,0,0,0,0,0,0,0,0,0,0,0,0,0,0,0,0,0,0.027999999999999997,0.013999999999999985,0.04199999999999998,0
993000,1,1000,0.144,0.168,0.178,2.152,218,0.008,13,257,20.8,0.044,1054,8.1,1.0,0.8,704.0,6.2,3,9,27.3,10,50,2.67,36.5,18.0,22.0,46.4,18.0,22.0,0,0,0,0,0,0,0,0,0,0,0,0,0,0,0,0,0,0,0,0,0,0,0,0,0,0,0.02400000000000002,0.009999999999999981,0.034,0
994001,1,1001,0.144,0.17,0.186,2.146,218,0.008,11,258,20.9,0.044,1056,8.1,1.0,0.8,704.0,6.2,3,9,27.3,10,50,2.67,36.5,18.0,22.0,46.4,18.0,22.0,0,1,0,0,0,0,0,0,0,0,0,0,0,0,0,0,0,0,0,0,0,0,0,0,0,0,0.026000000000000023,0.015999999999999986,0.04200000000000001,1
995002,1,1002,0.14,0.17,0.18,2.139,215,0.008,11,257,20.9,0.043,1040,8.0,1.0,0.8,704.0,6.2,3,9,27.3,10,50,2.67,36.5,18.0,22.0,46.4,18.0,22.0,0,1,0,0,0,0,0,0,0,0,0,0,0,0,0,0,0,0,0,0,0,0,0,0,0,0,0.03,0.009999999999999981,0.03999999999999998,1
996003,1,1003,0.142,0.166,0.186,2.14,218,0.007,12,257,20.9,0.043,1054,8.0,1.0,0.8,704.0,6.1,3,9,27.3,10,50,2.67,36.6,18.0,22.0,46.3,18.0,22.0,0,0,0,0,0,0,0,0,0,0,0,0,0,0,0,0,0,0,0,0,0,0,0,0,0,0,0.02400000000000002,0.01999999999999999,0.04400000000000001,0
997004,1,1004,0.142,0.166,0.174,2.168,215,0.009,12,257,20.9,0.042,1038,8.0,1.0,0.8,704.0,6.1,3,9,27.3,10,50,2.67,36.6,18.0,22.0,46.3,18.0,22.0,0,0,0,0,0,0,0,0,0,0,0,0,0,0,0,0,0,0,0,0,0,0,0,0,0,0,0.02400000000000002,0.00799999999999998,0.032,0
998005,1,1005,0.144,0.17,0.184,2.155,218,0.007,12,257,20.9,0.044,1054,8.1,1.0,0.8,704.0,6.1,3,9,27.3,10,50,2.67,36.6,18.0,22.0,46.3,18.0,22.0,0,0,0,0,0,0,0,0,0,0,0,0,0,0,0,0,0,0,0,0,0,0,0,0,0,0,0.026000000000000023,0.013999999999999985,0.04000000000000001,0
999006,1,1006,0.146,0.168,0.186,2.125,214,0.008,12,255,20.9,0.036,1038,8.0,1.0,0.8,703.5,6.1,3,9,27.3,10,50,2.71,36.6,18.0,22.0,46.3,18.0,22.0,0,0,0,0,0,0,0,0,0,0,0,0,0,0,0,0,0,0,0,0,0,0,0,0,0,0,0.02200000000000002,0.017999999999999988,0.04000000000000001,0
1000007,1,1007,0.14,0.168,0.186,2.159,218,0.008,11,257,20.8,0.042,1053,8.1,1.0,0.8,703.5,6.1,3,9,27.3,10,50,2.71,36.6,18.0,22.0,46.3,18.0,22.0,0,0,0,0,0,0,0,0,0,0,0,0,0,0,0,0,0,0,0,0,0,0,0,0,0,0,0.027999999999999997,0.017999999999999988,0.045999999999999985,0
1001008,1,1008,0.142,0.168,0.184,2.15,218,0.008,11,257,20.9,0.044,1055,8.0,1.0,0.8,703.0,6.1,3,9,27.3,10,50,2.73,36.6,18.0,22.0,46.3,18.0,22.0,0,0,0,0,0,0,0,0,0,0,0,0,0,0,0,0,0,0,0,0,0,0,0,0,0,0,0.026000000000000023,0.015999999999999986,0.04200000000000001,0
1002009,1,1009,0.142,0.168,0.184,2.147,218,0.008,11,257,20.8,0.043,1053,8.0,1.0,0.8,703.0,6.1,3,9,27.3,10,50,2.73,36.6,18.0,22.0,46.3,18.0,22.0,0,0,0,0,0,0,0,0,0,0,0,0,0,0,0,0,0,0,0,0,0,0,0,0,0,0,0.026000000000000023,0.015999999999999986,0.04200000000000001,0
1003010,1,1010,0.142,0.168,0.184,2.147,218,0.008,11,257,20.8,0.043,1053,8.0,1.0,0.8,703.0,6.1,3,9,27.3,10,50,2.73,36.6,18.0,22.0,46.3,18.0,22.0,0,0,0,0,0,0,2,0,0,0,0,0,0,0,0,0,0,0,0,0,0,0,0,0,0,0,0.026000000000000023,0.015999999999999986,0.04200000000000001,1
1004011,1,1011,0.14,0.168,0.176,2.132,218,0.008,12,258,20.8,0.044,1056,8.0,1.0,0.8,703.0,6.1,3,9,27.3,10,50,2.73,36.6,18.0,22.0,46.4,18.0,22.0,0,0,0,0,0,0,0,0,0,0,0,0,0,0,0,0,0,0,0,0,0,0,0,0,0,0,0.027999999999999997,0.00799999999999998,0.035999999999999976,0
1005012,1,1012,0.142,0.168,0.18,2.156,215,0.007,12,257,20.8,0.042,1042,8.0,1.0,0.8,703.0,6.1,3,9,27.3,10,50,2.73,36.6,18.0,22.0,46.4,18.0,22.0,0,0,0,0,0,0,0,0,0,0,0,0,0,0,0,0,0,0,0,0,0,0,0,0,0,0,0.026000000000000023,0.011999999999999983,0.038000000000000006,0
1006013,1,1013,0.141,0.168,0.178,2.145,218,0.008,11,258,20.8,0.044,1054,8.0,1.0,0.8,703.0,6.1,3,9,27.3,10,50,2.73,36.6,18.0,22.0,46.4,18.0,22.0,0,0,0,0,0,0,0,0,0,0,0,0,0,0,0,0,0,0,0,0,0,0,0,0,0,0,0.027000000000000024,0.009999999999999981,0.037000000000000005,0
1007014,1,1014,0.144,0.17,0.174,2.158,215,0.008,12,258,20.8,0.043,1039,8.0,1.0,0.8,702.2,6.0,3,9,27.3,10,50,2.72,36.7,18.0,22.0,46.4,18.0,22.0,0,0,0,0,0,0,0,0,0,0,0,0,0,0,0,0,0,0,0,0,0,0,0,0,0,0,0.026000000000000023,0.003999999999999976,0.03,0
1008015,1,1015,0.144,0.166,0.186,2.159,218,0.008,11,258,20.9,0.042,1053,8.0,1.0,0.8,702.2,6.0,3,9,27.3,10,50,2.72,36.7,18.0,22.0,46.4,18.0,22.0,0,0,0,0,0,0,0,0,0,0,0,0,0,0,0,0,0,0,0,0,0,0,0,0,0,0,0.02200000000000002,0.01999999999999999,0.04200000000000001,0
1009016,1,1016,0.142,0.17,0.178,2.147,218,0.008,12,257,20.8,0.044,1054,8.0,1.0,0.8,702.2,6.0,3,9,27.3,10,50,2.72,36.7,18.0,22.0,46.4,18.0,22.0,0,0,0,0,0,0,0,0,0,0,0,0,0,0,0,0,0,0,0,0,0,0,0,0,0,0,0.028000000000000025,0.00799999999999998,0.036000000000000004,0
1010017,1,1017,0.142,0.166,0.176,2.137,215,0.008,12,258,20.9,0.044,1039,8.0,1.0,0.8,702.0,6.1,3,9,27.3,10,50,2.71,36.7,18.0,22.0,46.3,18.0,22.0,0,0,0,0,0,0,0,0,0,0,0,0,0,0,0,0,0,0,0,0,0,0,0,0,0,0,0.02400000000000002,0.009999999999999981,0.034,0
1011018,1,1018,0.144,0.166,0.184,2.135,218,0.01,12,257,20.9,0.044,1053,8.0,1.0,0.8,702.0,6.1,3,9,27.3,10,50,2.71,36.7,18.0,22.0,46.3,18.0,22.0,0,0,0,0,0,0,1,0,0,0,0,0,0,0,0,0,0,0,0,0,0,0,0,0,0,0,0.02200000000000002,0.017999999999999988,0.04000000000000001,1
1012019,1,1019,0.142,0.168,0.176,2.123,214,0.007,12,257,20.9,0.035,1037,8.0,1.0,0.8,702.0,6.1,3,9,27.3,10,50,2.71,36.7,18.0,22.0,46.3,18.0,22.0,0,0,0,0,0,0,0,0,0,0,0,0,0,0,0,1,0,0,0,0,0,0,0,0,0,0,0.026000000000000023,0.00799999999999998,0.034,1
1013020,1,1020,0.144,0.166,0.188,2.134,217,0.008,12,258,20.9,0.044,1052,8.0,1.0,0.8,702.0,6.1,3,9,27.3,10,50,2.68,36.7,18.0,22.0,46.3,18.0,22.0,0,0,0,0,0,0,0,0,0,0,0,0,0,0,0,0,0,0,0,0,0,0,0,0,0,0,0.02200000000000002,0.021999999999999992,0.04400000000000001,0
1014021,1,1021,0.142,0.168,0.18,2.155,218,0.007,12,258,20.9,0.044,1054,8.0,1.0,0.8,702.0,6.1,3,9,27.3,10,50,2.68,36.7,18.0,22.0,46.3,18.0,22.0,0,0,0,0,0,0,1,0,0,0,0,0,0,0,0,0,0,0,0,0,0,0,0,0,0,0,0.026000000000000023,0.011999999999999983,0.038000000000000006,1
1015022,1,1022,0.144,0.166,0.186,2.133,215,0.008,12,258,20.8,0.043,1039,8.0,1.0,0.8,702.0,6.1,3,9,27.3,10,50,2.68,36.7,18.0,22.0,46.3,18.0,22.0,0,0,0,0,0,0,0,0,0,0,0,0,0,0,0,0,0,0,0,0,0,0,0,0,0,0,0.02200000000000002,0.01999999999999999,0.04200000000000001,0
1016023,1,1023,0.148,0.166,0.178,2.164,218,0.009,12,257,20.8,0.044,1053,8.0,1.0,0.8,701.6,6.1,3,9,27.3,10,50,2.71,36.7,18.0,22.0,46.3,18.0,22.0,0,0,0,0,0,0,0,0,0,0,0,0,0,0,0,0,0,0,0,0,0,0,0,0,0,0,0.018000000000000016,0.011999999999999983,0.03,0
1017024,1,1024,0.146,0.168,0.187,2.172,214,0.01,12,257,20.8,0.041,1038,8.0,1.0,0.8,701.6,6.1,3,9,27.3,10,50,2.71,36.7,18.0,22.0,46.3,18.0,22.0,0,0,0,0,0,0,0,0,0,0,0,0,0,0,0,0,0,0,0,0,0,0,0,0,0,0,0.02200000000000002,0.01899999999999999,0.04100000000000001,0
1018025,1,1025,0.144,0.166,0.186,2.157,218,0.008,12,258,20.8,0.042,1053,8.0,1.0,0.8,701.6,6.1,3,9,27.3,10,50,2.71,36.7,18.0,22.0,46.3,18.0,22.0,0,0,0,0,0,0,0,0,0,0,0,0,0,0,0,0,0,0,0,0,0,0,0,0,0,0,0.02200000000000002,0.01999999999999999,0.04200000000000001,0
1019026,1,1026,0.146,0.168,0.182,2.145,218,0.008,12,258,20.7,0.044,1055,8.0,1.0,0.8,701.1,6.2,3,9,27.3,10,50,2.71,36.7,18.0,22.0,46.4,18.0,22.0,0,0,0,0,0,0,0,0,0,0,0,0,0,0,0,0,0,0,0,0,0,0,0,0,0,0,0.02200000000000002,0.013999999999999985,0.036000000000000004,0
1020027,1,1027,0.142,0.166,0.18,2.138,215,0.007,12,257,20.8,0.043,1040,8.0,1.0,0.8,701.1,6.2,3,9,27.3,10,50,2.71,36.7,18.0,22.0,46.4,18.0,22.0,0,0,0,0,0,0,0,0,0,0,0,0,0,0,0,0,0,0,0,0,0,0,0,0,0,0,0.02400000000000002,0.013999999999999985,0.038000000000000006,0
1021028,1,1028,0.144,0.168,0.186,2.131,217,0.008,12,257,20.7,0.044,1051,8.0,1.0,0.8,701.1,6.2,3,9,27.3,10,50,2.71,36.7,18.0,22.0,46.4,18.0,22.0,0,0,0,0,0,0,1,0,0,0,0,0,0,0,0,0,0,0,0,0,0,0,0,0,0,0,0.02400000000000002,0.017999999999999988,0.04200000000000001,1
1022029,1,1029,0.142,0.168,0.18,2.142,218,0.008,12,257,20.9,0.043,1053,8.0,1.0,0.8,701.4,6.2,3,9,27.3,10,50,2.68,36.7,18.0,22.0,46.4,18.0,22.0,0,0,0,0,0,0,0,0,0,0,0,0,0,0,0,0,0,0,0,0,0,0,0,0,0,0,0.026000000000000023,0.011999999999999983,0.038000000000000006,0
1023030,1,1030,0.142,0.168,0.188,2.154,215,0.008,12,257,20.8,0.043,1039,8.0,1.0,0.8,701.4,6.2,3,9,27.3,10,50,2.68,36.7,18.0,22.0,46.4,18.0,22.0,0,0,0,0,0,0,0,0,0,0,0,0,0,0,0,0,0,0,0,0,0,0,0,0,0,0,0.026000000000000023,0.01999999999999999,0.04600000000000001,0
1024031,1,1031,0.141,0.166,0.182,2.131,218,0.008,12,258,20.9,0.044,1053,8.0,1.0,0.8,701.5,6.3,3,9,27.3,10,50,2.69,36.7,18.0,22.0,46.2,18.0,22.0,0,0,0,0,0,0,1,0,0,0,0,0,0,0,0,0,0,0,0,0,0,0,0,0,0,0,0.025000000000000022,0.015999999999999986,0.04100000000000001,1
1025032,1,1032,0.144,0.168,0.18,2.137,214,0.018,12,257,20.7,0.044,1038,8.0,1.0,0.8,701.5,6.3,3,9,27.3,10,50,2.69,36.7,18.0,22.0,46.2,18.0,22.0,0,0,0,0,0,0,0,0,0,0,0,0,0,0,0,0,0,0,0,0,0,0,0,0,0,0,0.02400000000000002,0.011999999999999983,0.036000000000000004,0
1026033,1,1033,0.142,0.17,0.18,2.125,218,0.01,11,258,20.8,0.041,1053,8.0,1.0,0.8,701.5,6.3,3,9,27.3,10,50,2.69,36.7,18.0,22.0,46.2,18.0,22.0,0,0,0,0,0,0,1,0,0,0,0,0,0,0,0,0,0,0,0,0,0,0,0,0,0,0,0.028000000000000025,0.009999999999999981,0.038000000000000006,1
1027034,1,1034,0.138,0.17,0.178,2.149,218,0.007,12,257,20.9,0.044,1055,8.0,1.0,0.8,701.8,6.4,3,9,27.3,10,50,2.68,36.7,18.0,22.0,46.1,18.0,22.0,0,0,0,0,0,0,0,0,0,0,0,0,0,0,0,1,0,0,0,0,0,0,0,0,0,0,0.032,0.00799999999999998,0.03999999999999998,1
1028035,1,1035,0.142,0.166,0.178,2.167,215,0.009,12,258,20.9,0.042,1040,8.0,1.0,0.8,701.8,6.4,3,9,27.3,10,50,2.68,36.7,18.0,22.0,46.1,18.0,22.0,0,0,0,0,0,0,0,0,0,0,0,0,0,0,0,0,0,0,0,0,0,0,0,0,0,0,0.02400000000000002,0.011999999999999983,0.036000000000000004,0
1029036,1,1036,0.142,0.166,0.178,2.167,215,0.009,12,258,20.9,0.042,1040,8.0,1.0,0.8,701.8,6.4,3,9,27.3,10,50,2.68,36.7,18.0,22.0,46.1,18.0,22.0,0,0,0,0,0,0,0,0,0,0,0,0,0,0,0,0,0,0,0,0,0,0,0,0,0,0,0.02400000000000002,0.011999999999999983,0.036000000000000004,0
1030037,1,1037,0.142,0.168,0.179,2.116,218,0.008,11,257,20.9,0.042,1055,8.0,1.0,0.8,702.0,6.5,3,9,27.3,10,50,2.7,36.6,18.0,22.0,46.3,18.0,22.0,0,0,1,0,0,0,0,0,0,0,0,0,0,0,0,0,0,0,0,0,0,0,0,0,0,0,0.026000000000000023,0.010999999999999982,0.037000000000000005,1
1031038,1,1038,0.142,0.168,0.179,2.116,218,0.008,11,257,20.9,0.042,1055,8.0,1.0,0.8,702.0,6.5,3,9,27.3,10,50,2.7,36.6,18.0,22.0,46.3,18.0,22.0,0,0,0,0,0,0,0,0,0,0,0,0,0,0,0,1,0,0,0,0,0,0,0,0,0,0,0.026000000000000023,0.010999999999999982,0.037000000000000005,1
1032039,1,1039,0.142,0.168,0.182,2.164,215,0.008,12,257,20.9,0.044,1041,8.0,1.0,0.8,702.0,6.5,3,9,27.3,10,50,2.7,36.6,18.0,22.0,46.3,18.0,22.0,0,0,0,0,0,0,0,0,0,0,0,0,0,0,0,0,0,0,0,0,0,0,0,0,0,0,0.026000000000000023,0.013999999999999985,0.04000000000000001,0
1033040,1,1040,0.144,0.166,0.184,2.133,218,0.008,11,257,20.9,0.043,1053,8.0,1.0,0.8,702.0,6.6,3,9,27.3,10,50,2.69,36.6,18.0,22.0,46.7,18.0,22.0,0,0,0,0,0,0,0,0,0,0,0,0,0,0,0,0,0,0,0,0,0,0,0,0,0,0,0.02200000000000002,0.017999999999999988,0.04000000000000001,0
1034041,1,1041,0.142,0.17,0.18,2.165,214,0.007,12,257,20.9,0.041,1038,8.0,1.0,0.8,702.0,6.6,3,9,27.3,10,50,2.69,36.6,18.0,22.0,46.7,18.0,22.0,0,0,0,0,0,0,0,0,0,0,0,0,0,0,0,0,0,0,0,0,0,0,0,0,0,0,0.028000000000000025,0.009999999999999981,0.038000000000000006,0
1035042,1,1042,0.142,0.168,0.186,2.163,218,0.007,11,258,20.9,0.041,1053,8.0,1.0,0.8,702.0,6.6,3,9,27.3,10,50,2.69,36.6,18.0,22.0,46.7,18.0,22.0,1,0,0,0,0,0,0,0,0,0,0,0,0,0,0,0,0,0,0,0,0,0,0,0,0,0,0.026000000000000023,0.017999999999999988,0.04400000000000001,1
1036043,1,1043,0.144,0.168,0.176,2.147,218,0.007,11,255,20.9,0.044,1054,8.0,1.0,0.8,702.0,6.6,3,9,27.3,10,50,2.68,36.5,18.0,22.0,47.0,18.0,22.0,0,0,0,0,0,0,0,0,0,0,0,0,0,0,0,0,0,0,0,0,0,0,0,0,0,0,0.02400000000000002,0.00799999999999998,0.032,0
1037044,1,1044,0.14,0.168,0.186,2.142,215,0.008,11,257,20.9,0.043,1039,8.0,1.0,0.8,702.0,6.6,3,9,27.3,10,50,2.68,36.5,18.0,22.0,47.0,18.0,22.0,0,0,0,0,0,0,0,0,0,0,0,0,0,0,0,0,0,0,0,0,0,0,0,0,0,0,0.027999999999999997,0.017999999999999988,0.045999999999999985,0
1038045,1,1045,0.144,0.17,0.178,2.106,218,0.009,11,257,20.9,0.043,1053,8.0,1.0,0.8,702.0,6.6,3,9,27.3,10,50,2.68,36.5,18.0,22.0,47.0,18.0,22.0,0,0,0,0,0,0,0,0,0,0,0,0,0,0,0,0,0,0,0,0,0,0,0,0,0,0,0.026000000000000023,0.00799999999999998,0.034,0
1039046,1,1046,0.142,0.168,0.184,2.112,215,0.009,11,257,20.9,0.042,1038,8.0,1.0,0.8,702.3,6.7,3,9,27.3,10,50,2.71,36.5,18.0,22.0,47.3,18.0,22.0,1,0,0,0,0,0,0,0,0,0,0,0,0,0,0,0,0,0,0,0,0,0,0,0,0,0,0.026000000000000023,0.015999999999999986,0.04200000000000001,1
1040047,1,1047,0.14,0.17,0.174,2.152,218,0.008,12,257,20.9,0.041,1053,8.0,1.0,0.8,702.3,6.7,3,9,27.3,10,50,2.71,36.5,18.0,22.0,47.3,18.0,22.0,0,0,0,0,0,0,0,0,0,0,0,0,0,0,0,0,0,0,0,0,0,0,0,0,0,0,0.03,0.003999999999999976,0.033999999999999975,0
1041048,1,1048,0.142,0.17,0.182,2.154,218,0.007,11,257,20.8,0.044,1055,8.0,1.0,0.8,702.3,6.7,3,9,27.3,10,50,2.71,36.5,18.0,22.0,47.3,18.0,22.0,0,0,0,0,0,0,1,0,0,0,0,0,0,0,0,0,0,0,0,0,0,0,0,0,0,0,0.028000000000000025,0.011999999999999983,0.04000000000000001,1
1042049,1,1049,0.144,0.171,0.178,2.155,215,0.007,12,257,20.9,0.042,1040,8.0,1.0,0.8,703.0,6.8,3,9,27.3,10,50,2.71,36.4,18.0,22.0,47.5,18.0,22.0,0,0,0,0,0,0,0,0,0,0,0,0,0,0,0,0,0,0,0,0,0,0,0,0,0,0,0.027000000000000024,0.0069999999999999785,0.034,0
1043050,1,1050,0.139,0.172,0.184,2.157,217,0.008,11,257,20.9,0.042,1052,8.0,1.0,0.8,703.0,6.8,3,9,27.3,10,50,2.71,36.4,18.0,22.0,47.5,18.0,22.0,0,0,0,0,0,0,0,0,0,0,0,0,0,0,0,0,0,0,0,0,0,0,0,0,0,0,0.032999999999999974,0.01200000000000001,0.044999999999999984,0
1044051,1,1051,0.144,0.17,0.186,2.133,218,0.008,11,257,20.8,0.043,1054,8.1,1.0,0.8,703.3,6.8,3,9,27.3,10,50,2.7,36.3,18.0,22.0,47.9,18.0,22.0,0,0,0,0,0,0,0,0,0,0,0,0,0,0,0,0,0,0,0,0,0,0,0,0,0,0,0.026000000000000023,0.015999999999999986,0.04200000000000001,0
1045052,1,1052,0.142,0.172,0.182,2.111,218,0.006,12,257,20.9,0.043,1056,8.0,1.0,0.8,703.3,6.8,3,9,27.3,10,50,2.7,36.3,18.0,22.0,47.9,18.0,22.0,0,0,0,0,0,0,0,0,0,0,0,0,0,0,0,0,0,0,0,0,0,0,0,0,0,0,0.03,0.010000000000000009,0.04000000000000001,0
1046053,1,1053,0.142,0.17,0.187,2.131,215,0.008,11,257,20.9,0.044,1040,8.1,1.0,0.8,703.3,6.8,3,9,27.3,10,50,2.7,36.3,18.0,22.0,47.9,18.0,22.0,0,0,0,0,0,0,0,0,0,0,0,0,0,0,0,0,0,0,0,0,0,0,0,0,0,0,0.028000000000000025,0.016999999999999987,0.04500000000000001,0
1047054,1,1054,0.142,0.168,0.182,2.128,218,0.008,12,257,21.0,0.043,1053,8.0,1.0,0.8,704.0,6.9,3,9,27.3,10,50,2.71,36.2,18.0,22.0,48.2,18.0,22.0,0,0,0,0,0,0,0,0,0,0,0,0,0,0,0,0,0,0,0,0,0,0,0,0,0,0,0.026000000000000023,0.013999999999999985,0.04000000000000001,0
1048055,1,1055,0.142,0.17,0.181,2.162,218,0.01,12,257,20.9,0.035,1054,8.0,1.0,0.8,704.0,6.9,3,9,27.3,10,50,2.71,36.2,18.0,22.0,48.2,18.0,22.0,0,0,0,0,0,0,0,0,0,0,0,0,0,0,0,0,0,0,0,0,0,0,0,0,0,0,0.028000000000000025,0.010999999999999982,0.03900000000000001,0
1049056,1,1056,0.142,0.17,0.18,2.114,215,0.01,11,255,20.9,0.041,1040,8.0,1.0,0.8,704.0,6.9,3,9,27.3,10,50,2.71,36.2,18.0,22.0,48.2,18.0,22.0,0,0,0,0,0,0,0,0,0,0,0,0,0,0,0,0,0,0,0,0,0,0,0,0,0,0,0.028000000000000025,0.009999999999999981,0.038000000000000006,0
1050057,1,1057,0.142,0.168,0.176,2.135,217,0.008,11,257,21.0,0.044,1052,8.0,1.0,0.8,704.0,6.9,3,9,27.3,10,50,2.7,36.1,18.0,22.0,48.6,18.0,22.0,0,0,0,0,0,0,0,0,0,0,0,0,0,0,0,0,0,0,0,0,0,0,0,0,0,0,0.026000000000000023,0.00799999999999998,0.034,0
1051058,1,1058,0.14,0.17,0.187,2.116,214,0.009,12,257,20.8,0.042,1038,8.0,1.0,0.8,704.0,6.9,3,9,27.3,10,50,2.7,36.1,18.0,22.0,48.6,18.0,22.0,0,0,0,0,0,0,0,0,0,0,0,0,0,0,0,0,0,0,0,0,0,0,0,0,0,0,0.03,0.016999999999999987,0.046999999999999986,0
1052059,1,1059,0.142,0.168,0.188,2.156,217,0.008,12,257,20.7,0.041,1052,8.0,1.0,0.8,704.0,6.9,3,9,27.3,10,50,2.7,36.1,18.0,22.0,48.6,18.0,22.0,0,0,0,0,0,0,0,0,0,0,0,0,0,0,0,0,0,0,0,0,0,0,0,0,0,0,0.026000000000000023,0.01999999999999999,0.04600000000000001,0
1053060,1,1060,0.144,0.168,0.178,2.153,218,0.008,11,257,20.9,0.041,1054,8.0,1.0,0.8,705.0,6.9,3,9,27.4,10,50,2.7,36.1,18.0,22.0,48.9,18.0,22.0,0,0,0,0,0,0,0,0,0,0,0,0,0,0,0,0,0,0,0,0,0,0,0,0,0,0,0.02400000000000002,0.009999999999999981,0.034,0
1054061,1,1061,0.14,0.168,0.186,2.169,215,0.009,11,255,20.8,0.042,1039,8.1,1.0,0.8,705.0,6.9,3,9,27.4,10,50,2.7,36.1,18.0,22.0,48.9,18.0,22.0,0,0,0,0,0,0,0,0,0,0,0,0,0,0,0,0,0,0,0,0,0,0,0,0,0,0,0.027999999999999997,0.017999999999999988,0.045999999999999985,0
1055062,1,1062,0.142,0.166,0.186,2.137,218,0.007,12,257,20.9,0.044,1053,8.0,1.0,0.8,705.0,6.9,3,9,27.4,10,50,2.7,36.1,18.0,22.0,48.9,18.0,22.0,0,0,0,0,0,0,0,0,0,0,0,0,0,0,0,0,0,0,0,0,0,0,0,0,0,0,0.02400000000000002,0.01999999999999999,0.04400000000000001,0
1056063,1,1063,0.144,0.168,0.178,2.124,214,0.007,11,255,20.9,0.043,1038,8.1,1.0,0.8,705.0,6.9,3,9,27.3,10,50,2.7,36.0,18.0,22.0,49.1,18.0,22.0,0,0,0,0,0,0,1,0,0,0,0,0,0,0,0,1,0,0,0,0,0,0,0,0,0,0,0.02400000000000002,0.009999999999999981,0.034,1
1057064,1,1064,0.142,0.168,0.184,2.145,218,0.008,11,255,20.9,0.042,1053,8.0,1.0,0.8,705.0,6.9,3,9,27.3,10,50,2.7,36.0,18.0,22.0,49.1,18.0,22.0,0,0,0,0,0,0,0,0,0,0,0,0,0,0,0,0,0,0,0,0,0,0,0,0,0,0,0.026000000000000023,0.015999999999999986,0.04200000000000001,0
1058065,1,1065,0.142,0.168,0.184,2.145,218,0.008,11,255,20.9,0.042,1053,8.0,1.0,0.8,705.0,6.9,3,9,27.3,10,50,2.7,36.0,18.0,22.0,49.1,18.0,22.0,0,0,0,0,0,0,0,0,0,0,0,0,0,0,0,0,0,0,0,0,0,0,0,0,0,0,0.026000000000000023,0.015999999999999986,0.04200000000000001,0
1059066,1,1066,0.142,0.164,0.186,2.158,215,0.008,11,255,20.9,0.042,1040,8.1,1.0,0.8,705.0,6.9,3,9,27.3,10,50,2.69,36.0,18.0,22.0,49.4,18.0,22.0,0,0,0,0,0,0,0,0,0,0,0,0,0,0,0,0,0,0,0,0,0,0,0,0,0,0,0.02200000000000002,0.021999999999999992,0.04400000000000001,0
1060067,1,1067,0.142,0.164,0.186,2.158,215,0.008,11,255,20.9,0.042,1040,8.1,1.0,0.8,705.0,6.9,3,9,27.3,10,50,2.69,36.0,18.0,22.0,49.4,18.0,22.0,1,0,0,0,0,0,0,0,0,0,0,0,0,0,0,0,0,0,0,0,0,0,0,0,0,0,0.02200000000000002,0.021999999999999992,0.04400000000000001,1
1061068,1,1068,0.142,0.17,0.18,2.129,218,0.008,11,257,21.0,0.044,1055,8.1,1.0,0.8,705.0,6.9,3,9,27.3,10,50,2.69,36.0,18.0,22.0,49.4,18.0,22.0,0,0,0,0,0,0,0,0,0,0,0,0,0,0,0,0,0,0,0,0,0,0,0,0,0,0,0.028000000000000025,0.009999999999999981,0.038000000000000006,0
1062069,1,1069,0.142,0.17,0.18,2.129,218,0.008,11,257,21.0,0.044,1055,8.1,1.0,0.8,704.2,6.9,3,9,27.4,10,50,2.71,36.0,18.0,22.0,49.7,18.0,22.0,1,0,0,0,0,0,0,0,0,0,0,0,0,0,0,0,0,0,0,0,0,0,0,0,0,0,0.028000000000000025,0.009999999999999981,0.038000000000000006,1
1063070,1,1070,0.142,0.168,0.174,2.161,217,0.007,11,255,21.0,0.041,1052,8.1,1.0,0.8,704.2,6.9,3,9,27.4,10,50,2.71,36.0,18.0,22.0,49.7,18.0,22.0,0,0,0,0,0,0,0,0,0,0,0,0,0,0,0,0,0,0,0,0,0,0,0,0,0,0,0.026000000000000023,0.005999999999999978,0.032,0
1064071,1,1071,0.139,0.168,0.176,2.109,218,0.007,11,257,20.8,0.043,1054,8.1,1.0,0.8,704.2,6.9,3,9,27.4,10,50,2.71,36.0,18.0,22.0,49.7,18.0,22.0,0,0,0,0,0,0,1,0,0,0,0,0,0,0,0,0,0,0,0,0,0,0,0,0,0,0,0.028999999999999998,0.00799999999999998,0.03699999999999998,1
1065072,1,1072,0.141,0.166,0.172,2.128,215,0.007,12,257,20.8,0.044,1039,8.0,1.0,0.8,704.0,7.0,3,9,27.3,10,50,2.69,36.0,18.0,22.0,50.1,18.0,22.0,0,0,0,0,0,0,0,0,0,0,0,0,0,0,0,0,0,0,0,0,0,0,0,0,0,0,0.025000000000000022,0.005999999999999978,0.031,0
1066073,1,1073,0.144,0.168,0.174,2.16,217,0.008,12,257,20.9,0.042,1051,8.1,1.0,0.8,704.0,7.0,3,9,27.3,10,50,2.69,36.0,18.0,22.0,50.1,18.0,22.0,0,0,0,0,0,0,0,0,0,0,0,0,0,0,0,0,0,0,0,0,0,0,0,0,0,0,0.02400000000000002,0.005999999999999978,0.03,0
1067074,1,1074,0.142,0.17,0.182,2.159,214,0.008,12,255,20.8,0.041,1036,8.1,1.0,0.8,703.7,6.9,3,9,27.4,10,50,2.69,36.0,18.0,22.0,50.3,18.0,22.0,0,0,0,0,0,0,1,0,0,0,0,0,0,0,0,0,0,0,0,0,0,0,0,0,0,0,0.028000000000000025,0.011999999999999983,0.04000000000000001,1
1068075,1,1075,0.144,0.166,0.186,2.129,217,0.008,12,255,20.9,0.044,1052,8.1,1.0,0.8,703.7,6.9,3,9,27.4,10,50,2.69,36.0,18.0,22.0,50.3,18.0,22.0,0,0,0,0,0,0,0,0,0,0,0,0,0,0,0,0,0,0,0,0,0,0,0,0,0,0,0.02200000000000002,0.01999999999999999,0.04200000000000001,0
1069076,1,1076,0.14,0.168,0.184,2.135,218,0.008,12,257,20.9,0.044,1055,8.1,1.0,0.8,703.7,6.9,3,9,27.4,10,50,2.69,36.0,18.0,22.0,50.3,18.0,22.0,0,0,0,0,0,0,0,0,0,0,0,0,0,0,0,0,0,0,0,0,0,0,0,0,0,0,0.027999999999999997,0.015999999999999986,0.043999999999999984,0
1070077,1,1077,0.144,0.168,0.184,2.144,218,0.008,12,255,20.9,0.044,1057,8.1,1.0,0.8,703.0,6.9,3,9,27.4,10,50,2.7,36.0,18.0,22.0,50.3,18.0,22.0,0,0,0,0,0,0,0,0,0,0,0,0,0,0,0,0,0,0,0,0,0,0,0,0,0,0,0.02400000000000002,0.015999999999999986,0.04000000000000001,0
1071078,1,1078,0.144,0.168,0.18,2.165,215,0.01,12,255,20.9,0.036,1041,8.0,1.0,0.8,703.0,6.9,3,9,27.4,10,50,2.7,36.0,18.0,22.0,50.3,18.0,22.0,0,0,0,0,0,0,0,0,0,0,0,0,0,0,0,0,0,0,0,0,0,0,0,0,0,0,0.02400000000000002,0.011999999999999983,0.036000000000000004,0
1072079,1,1079,0.144,0.168,0.18,2.165,215,0.01,12,255,20.9,0.036,1041,8.0,1.0,0.8,703.0,6.9,3,9,27.4,10,50,2.7,36.0,18.0,22.0,50.3,18.0,22.0,0,0,0,0,0,0,0,0,0,0,0,0,0,0,0,0,0,0,0,0,0,0,0,0,0,0,0.02400000000000002,0.011999999999999983,0.036000000000000004,0
1073080,1,1080,0.142,0.168,0.184,2.173,218,0.01,11,255,20.8,0.041,1053,8.0,1.0,0.8,703.0,6.9,3,9,27.4,10,50,2.71,36.0,18.0,22.0,50.2,18.0,22.0,0,0,0,0,0,0,0,0,0,0,0,0,0,0,0,0,0,0,0,0,0,0,0,0,0,0,0.026000000000000023,0.015999999999999986,0.04200000000000001,0
1074081,1,1081,0.144,0.168,0.176,2.123,215,0.011,13,255,20.9,0.044,1039,8.0,1.0,0.8,703.0,6.9,3,9,27.4,10,50,2.71,36.0,18.0,22.0,50.2,18.0,22.0,0,0,0,0,0,0,0,0,0,0,0,0,0,0,0,0,0,0,0,0,0,0,0,0,0,0,0.02400000000000002,0.00799999999999998,0.032,0
1075082,1,1082,0.146,0.168,0.184,2.144,218,0.007,11,257,20.9,0.044,1055,8.0,1.0,0.8,703.0,6.9,3,9,27.4,10,50,2.71,36.0,18.0,22.0,50.2,18.0,22.0,0,0,0,0,0,0,0,0,0,0,0,0,0,0,0,0,0,0,0,0,0,0,0,0,0,0,0.02200000000000002,0.015999999999999986,0.038000000000000006,0
1076083,1,1083,0.142,0.164,0.174,2.135,218,0.008,12,257,20.8,0.043,1056,8.1,1.0,0.8,703.0,6.8,3,9,27.4,10,50,2.7,36.0,18.0,22.0,50.3,18.0,22.0,0,0,0,0,0,0,1,0,0,0,0,0,0,0,0,0,0,0,0,0,0,0,0,0,0,0,0.02200000000000002,0.009999999999999981,0.032,1
1077084,1,1084,0.144,0.17,0.178,2.148,215,0.007,12,257,20.9,0.044,1041,8.1,1.0,0.8,703.0,6.8,3,9,27.4,10,50,2.7,36.0,18.0,22.0,50.3,18.0,22.0,0,0,0,0,0,0,0,0,0,0,0,0,0,0,0,0,0,0,0,0,0,0,0,0,0,0,0.026000000000000023,0.00799999999999998,0.034,0
1078085,1,1085,0.144,0.166,0.174,2.124,218,0.007,12,257,21.0,0.044,1053,8.1,1.0,0.8,703.0,6.8,3,9,27.4,10,50,2.7,36.0,18.0,22.0,50.3,18.0,22.0,0,0,0,0,0,0,0,0,0,0,0,0,0,0,0,0,0,0,0,0,0,0,0,0,0,0,0.02200000000000002,0.00799999999999998,0.03,0
1079086,1,1086,0.144,0.168,0.19,2.147,218,0.008,11,255,20.8,0.044,1055,8.1,1.0,0.8,702.2,6.8,3,9,27.4,10,50,2.69,36.0,18.0,22.0,50.6,18.0,22.0,0,0,0,0,0,0,1,0,0,0,0,0,0,0,0,0,0,0,0,0,0,0,0,0,0,0,0.02400000000000002,0.021999999999999992,0.04600000000000001,1
1080087,1,1087,0.146,0.166,0.181,2.149,215,0.008,12,255,20.8,0.043,1040,8.0,1.0,0.8,702.2,6.8,3,9,27.4,10,50,2.69,36.0,18.0,22.0,50.6,18.0,22.0,0,1,0,0,0,0,0,0,0,0,0,0,0,0,0,0,0,0,0,0,0,0,0,0,0,0,0.020000000000000018,0.014999999999999986,0.035,1
1081088,1,1088,0.144,0.164,0.188,2.15,218,0.008,11,257,20.7,0.043,1054,8.0,1.0,0.8,702.2,6.8,3,9,27.4,10,50,2.69,36.0,18.0,22.0,50.6,18.0,22.0,1,0,0,0,0,0,0,0,0,0,0,0,0,0,0,0,0,0,0,0,0,0,0,0,0,0,0.020000000000000018,0.023999999999999994,0.04400000000000001,1
1082089,1,1089,0.146,0.168,0.174,2.163,218,0.008,11,255,21.0,0.042,1054,8.0,1.0,0.8,702.0,6.7,3,9,27.4,10,50,2.69,36.0,18.0,22.0,50.6,18.0,22.0,0,0,0,0,0,0,0,0,0,0,0,0,0,0,0,0,0,0,0,0,0,0,0,0,0,0,0.02200000000000002,0.005999999999999978,0.027999999999999997,0
1083090,1,1090,0.146,0.168,0.174,2.163,218,0.008,11,255,21.0,0.042,1054,8.0,1.0,0.8,702.0,6.7,3,9,27.4,10,50,2.69,36.0,18.0,22.0,50.6,18.0,22.0,0,0,0,0,0,0,1,0,0,0,0,0,0,0,0,0,0,0,0,0,0,0,0,0,0,0,0.02200000000000002,0.005999999999999978,0.027999999999999997,1
1084091,1,1091,0.142,0.168,0.178,2.134,215,0.008,12,257,20.8,0.044,1041,8.0,1.0,0.8,702.0,6.7,3,9,27.4,10,50,2.69,36.0,18.0,22.0,50.6,18.0,22.0,0,0,0,0,0,0,0,0,0,0,0,0,0,0,0,0,0,0,0,0,0,0,0,0,0,0,0.026000000000000023,0.009999999999999981,0.036000000000000004,0
1085092,1,1092,0.144,0.168,0.176,2.125,218,0.008,12,257,20.7,0.044,1053,8.0,1.0,0.8,701.9,6.7,3,9,27.4,10,50,2.72,36.0,18.0,22.0,50.7,18.0,22.0,0,0,0,0,0,0,0,0,0,0,0,0,0,0,0,0,0,0,0,0,0,0,0,0,0,0,0.02400000000000002,0.00799999999999998,0.032,0
1086093,1,1093,0.142,0.166,0.176,2.153,218,0.008,11,257,20.9,0.043,1055,8.0,1.0,0.8,701.9,6.7,3,9,27.4,10,50,2.72,36.0,18.0,22.0,50.7,18.0,22.0,0,0,0,0,0,0,0,0,0,0,0,0,0,0,0,0,0,0,0,0,0,0,0,0,0,0,0.02400000000000002,0.009999999999999981,0.034,0
1087094,1,1094,0.144,0.168,0.188,2.137,215,0.008,12,257,20.8,0.044,1040,8.0,1.0,0.8,701.9,6.7,3,9,27.4,10,50,2.72,36.0,18.0,22.0,50.7,18.0,22.0,0,0,0,0,0,0,0,0,0,0,0,0,0,0,0,0,0,0,0,0,0,0,0,0,0,0,0.02400000000000002,0.01999999999999999,0.04400000000000001,0
1088095,1,1095,0.142,0.166,0.18,2.136,218,0.008,11,257,20.8,0.043,1054,8.1,1.0,0.8,701.0,6.7,3,9,27.4,10,50,2.7,36.0,18.0,22.0,50.8,18.0,22.0,0,0,0,0,0,0,0,0,0,0,0,0,0,0,0,0,0,0,0,0,0,0,0,0,0,0,0.02400000000000002,0.013999999999999985,0.038000000000000006,0
1089096,1,1096,0.142,0.166,0.18,2.136,218,0.008,11,257,20.8,0.043,1054,8.1,1.0,0.8,701.0,6.7,3,9,27.4,10,50,2.7,36.0,18.0,22.0,50.8,18.0,22.0,0,0,0,0,0,0,0,0,0,0,0,0,0,0,0,0,0,0,0,0,0,0,0,0,0,0,0.02400000000000002,0.013999999999999985,0.038000000000000006,0
1090097,1,1097,0.141,0.168,0.182,2.112,217,0.01,11,257,20.8,0.043,1052,8.0,1.0,0.8,700.5,6.7,3,9,27.4,10,50,2.7,36.0,18.0,22.0,50.9,18.0,22.0,0,0,0,0,0,0,0,0,0,0,0,0,0,0,0,0,0,0,0,0,0,0,0,0,0,0,0.027000000000000024,0.013999999999999985,0.04100000000000001,0
1091098,1,1098,0.141,0.168,0.182,2.112,217,0.01,11,257,20.8,0.043,1052,8.0,1.0,0.8,700.5,6.7,3,9,27.4,10,50,2.7,36.0,18.0,22.0,50.9,18.0,22.0,0,0,0,0,0,0,0,0,0,0,0,0,0,0,0,0,0,0,0,0,0,0,0,0,0,0,0.027000000000000024,0.013999999999999985,0.04100000000000001,0
1092099,1,1099,0.144,0.168,0.182,2.145,218,0.016,12,255,21.0,0.044,1057,8.0,1.0,0.8,700.5,6.7,3,9,27.4,10,50,2.7,36.0,18.0,22.0,50.9,18.0,22.0,0,0,0,0,0,0,0,0,0,0,0,0,0,0,0,0,0,0,0,0,0,0,0,0,0,0,0.02400000000000002,0.013999999999999985,0.038000000000000006,0
1093100,1,1100,0.144,0.168,0.182,2.145,218,0.016,12,255,21.0,0.044,1057,8.0,1.0,0.8,699.5,6.7,3,9,27.4,10,50,2.7,36.0,18.0,22.0,51.2,18.0,22.0,0,0,0,0,0,0,1,0,0,0,0,0,0,0,0,0,0,0,0,0,0,0,0,0,0,0,0.02400000000000002,0.013999999999999985,0.038000000000000006,1
1094101,1,1101,0.142,0.164,0.176,2.14,218,0.007,11,255,20.8,0.044,1054,8.0,1.0,0.8,699.5,6.7,3,9,27.4,10,50,2.7,36.0,18.0,22.0,51.2,18.0,22.0,0,0,0,0,0,0,0,0,0,0,0,0,0,0,0,0,0,0,0,0,0,0,0,0,0,0,0.02200000000000002,0.011999999999999983,0.034,0
1095102,1,1102,0.138,0.168,0.184,2.137,218,0.007,12,255,20.9,0.044,1056,8.0,1.0,0.8,699.5,6.7,3,9,27.4,10,50,2.7,36.0,18.0,22.0,51.2,18.0,22.0,0,0,0,0,0,0,0,0,0,0,0,0,0,0,0,0,0,0,0,0,0,0,0,0,0,0,0.03,0.015999999999999986,0.045999999999999985,0
1096103,1,1103,0.14,0.168,0.176,2.132,215,0.007,12,255,20.9,0.044,1040,8.0,1.0,0.8,698.4,6.6,3,9,27.4,10,50,2.72,36.0,18.0,22.0,51.7,18.0,22.0,0,0,0,0,0,0,0,0,0,0,0,0,0,0,0,0,0,0,0,0,0,0,0,0,0,0,0.027999999999999997,0.00799999999999998,0.035999999999999976,0
1097104,1,1104,0.142,0.166,0.178,2.127,218,0.008,12,257,20.9,0.044,1055,8.1,1.0,0.8,698.4,6.6,3,9,27.4,10,50,2.72,36.0,18.0,22.0,51.7,18.0,22.0,0,0,0,0,0,0,1,0,0,0,0,0,0,0,0,0,0,0,0,0,0,0,0,0,0,0,0.02400000000000002,0.011999999999999983,0.036000000000000004,1
1098105,1,1105,0.142,0.166,0.18,2.142,215,0.008,12,257,20.8,0.044,1039,8.0,1.0,0.8,698.4,6.6,3,9,27.4,10,50,2.72,36.0,18.0,22.0,51.7,18.0,22.0,0,0,0,0,0,0,0,0,0,0,0,0,0,0,0,0,0,0,0,0,0,0,0,0,0,0,0.02400000000000002,0.013999999999999985,0.038000000000000006,0
1099106,1,1106,0.144,0.166,0.178,2.164,218,0.009,12,258,20.8,0.042,1055,8.0,1.0,0.8,697.4,6.6,3,9,27.4,10,50,2.71,36.0,18.0,22.0,51.7,18.0,22.0,0,0,0,0,0,0,0,0,0,0,0,0,0,0,0,0,0,0,0,0,0,0,0,0,0,0,0.02200000000000002,0.011999999999999983,0.034,0
1099001,1,1,0.14,0.168,0.182,2.153,218,0.009,10,255,20.9,0.044,1054,8.1,1.0,0.8,700.4,6.5,3,9,25.9,10,50,2.73,30.9,18.0,22.0,66.0,18.0,22.0,0,0,0,0,0,0,0,0,0,0,0,0,0,0,0,0,0,0,0,0,0,0,0,0,0,0,0.027999999999999997,0.013999999999999985,0.04199999999999998,0
1100001,1,1,0.14,0.168,0.182,2.153,218,0.009,10,255,20.9,0.044,1054,8.1,1.0,0.8,700.4,6.5,3,9,25.9,10,50,2.73,30.9,18.0,22.0,66.0,18.0,22.0,0,0,0,0,0,0,0,0,0,0,0,0,0,0,0,0,0,0,0,0,0,0,0,0,0,0,0.027999999999999997,0.013999999999999985,0.04199999999999998,0
1101002,1,2,0.142,0.17,0.18,2.157,218,0.008,11,257,21.0,0.041,1055,8.1,1.0,0.8,702.1,6.4,3,9,26.0,10,50,2.74,30.9,18.0,22.0,66.0,18.0,22.0,0,0,0,0,0,0,0,0,0,0,0,0,0,0,0,0,0,0,0,0,0,0,0,0,0,0,0.028000000000000025,0.009999999999999981,0.038000000000000006,0
1102002,1,2,0.142,0.17,0.18,2.157,218,0.008,11,257,21.0,0.041,1055,8.1,1.0,0.8,702.1,6.4,3,9,26.0,10,50,2.74,30.9,18.0,22.0,66.0,18.0,22.0,0,0,0,0,0,0,0,0,0,0,0,0,0,0,0,0,0,0,0,0,0,0,0,0,0,0,0.028000000000000025,0.009999999999999981,0.038000000000000006,0
1103003,1,3,0.142,0.17,0.18,2.157,218,0.008,11,257,21.0,0.041,1055,8.1,1.0,0.8,702.1,6.4,3,9,26.0,10,50,2.74,30.9,18.0,22.0,66.0,18.0,22.0,1,0,0,0,0,0,0,0,0,0,0,0,0,0,0,0,0,0,0,0,0,0,0,0,0,0,0.028000000000000025,0.009999999999999981,0.038000000000000006,1
