Repository: heeso0908/hotsix

# 🏭 HotSix — 다이캐스팅 공정 데이터 기반 품질 예측 프로젝트

> 공정 변수 이상 패턴 감지를 통한 불량 발생 사전 경보 시스템

## 📌 프로젝트 개요

다이캐스팅(Die-casting)은 용융 금속을 금형에 고압으로 주입하여 정밀한 제품을 대량 생산하는 공정입니다.

본 프로젝트는 다이캐스팅 설비에서 매 Shot마다 자동으로 수집되는 **공정 변수(주조 압력, 금형 온도, 주입 속도 등)** 및 **센서 데이터(온도, 압력 등)** 를 분석하여, 불량 여부를 사전에 예측하는 머신러닝 기반 품질 예측 시스템을 구축합니다.

### 배경 — 왜 필요한가?

현재 다이캐스팅 현장에서는 미성형, 박리, 기공 등의 불량이 발생해도 **육안 검사에 의존**하여 다음과 같은 문제가 있습니다.

- 판정 기준의 주관성과 검사 속도 한계로 생산성 저하
- 불량 발생 원인 추적이 어려워 공정 개선 및 재발 방지 대책 부족
- 공정 데이터와 품질 검사를 효과적으로 연계하지 못해 실시간 품질 관리 미흡

이를 해결하기 위해 머신러닝 기반의 불량 자동 감지 및 조기 경보 시스템을 개발합니다.

File: notebooks/김희선/DieCasting_Preprocessed_Type2.csv (part 8 of 9)
Product_Type,Shot,Velocity_1,Velocity_2,Velocity_3,High_Velocity,Cylinder_Pressure,Rapid_Rise_Time,Biscuit_Thickness,Clamping_Force,Cycle_Time,Pressure_Rise_Time,Casting_Pressure,Spray_Time,Spray_1_Time,Spray_2_Time,Melting_Furnace_Temp,Air_Pressure,Coolant_Temp,Coolant_Pressure,Factory_Temp,Factory_Humidity,Pressure_Difference,Pressure_Difference_Ratio,Velocity_2-1,Velocity_3-2,Velocity_High-3,Velocity_Max-Min,Defect_Status,Defect_Type
2,299,0.154,0.174,0.208,2.524,265.0,0.012,19,379,36.0,0.035,595.0,12.1,2.0,2.0,649.5,6.8,27.3,2.62,32.0,69.0,330,2.2452830188679247,0.0199999999999999,0.034,2.316,2.37,0,Normal
2,300,0.154,0.174,0.208,2.524,265.0,0.012,19,379,36.0,0.035,595.0,12.1,2.0,2.0,649.5,6.8,27.3,2.62,32.0,69.0,330,2.2452830188679247,0.0199999999999999,0.034,2.316,2.37,0,Normal
2,301,0.16,0.17,0.2,2.516,265.0,0.011,18,381,36.1,0.041,596.0,12.1,2.0,2.0,649.1,7.1,27.3,2.64,32.0,69.1,331,2.249056603773585,0.01,0.03,2.316,2.356,1,Short_Shot
2,302,0.158,0.17,0.202,2.515,265.0,0.012,19,381,36.1,0.036,596.0,12.1,2.0,2.0,649.0,7.0,27.3,2.63,32.0,69.0,331,2.249056603773585,0.012,0.032,2.313,2.357,1,Blow_Hole
2,303,0.158,0.166,0.204,2.516,265.0,0.012,19,381,36.0,0.036,595.0,12.1,2.0,2.0,649.0,7.0,27.3,2.63,32.0,69.0,330,2.2452830188679247,0.008,0.0379999999999999,2.312,2.358,0,Normal
2,304,0.15,0.164,0.203,2.511,265.0,0.009,18,381,36.1,0.033,595.0,12.1,2.0,2.0,648.8,7.0,27.3,2.63,32.0,68.8,330,2.2452830188679247,0.014,0.039,2.3080000000000003,2.361,0,Normal
2,305,0.147,0.166,0.202,2.497,265.0,0.009,21,381,36.1,0.033,595.0,12.1,2.0,2.0,648.8,7.0,27.3,2.63,32.0,68.8,330,2.2452830188679247,0.019,0.036,2.295,2.35,0,Normal
2,306,0.16,0.168,0.202,2.508,265.0,0.01,20,381,36.0,0.034,596.0,12.1,2.0,2.0,647.7,6.9,27.3,2.65,32.0,68.7,331,2.249056603773585,0.008,0.034,2.306,2.348,1,Short_Shot
2,307,0.158,0.17,0.2,2.511,265.0,0.01,19,379,36.0,0.034,596.0,12.1,2.0,2.0,646.0,7.0,27.3,2.63,32.0,68.4,331,2.249056603773585,0.012,0.03,2.311,2.353,0,Normal
2,308,0.15,0.166,0.208,2.475,265.0,0.012,19,381,36.0,0.035,596.0,12.2,2.0,2.0,646.0,7.0,27.3,2.63,32.0,68.4,331,2.249056603773585,0.016,0.0419999999999999,2.267,2.325,0,Normal
2,309,0.152,0.172,0.204,2.479,265.0,0.012,20,379,36.0,0.036,596.0,12.1,2.0,2.0,645.8,7.0,27.3,2.62,32.2,68.0,331,2.249056603773585,0.0199999999999999,0.032,2.275,2.327,0,Normal
2,310,0.152,0.172,0.204,2.479,265.0,0.012,20,379,36.0,0.036,596.0,12.1,2.0,2.0,645.8,7.0,27.3,2.62,32.2,68.0,331,2.249056603773585,0.0199999999999999,0.032,2.275,2.327,1,Short_Shot
2,311,0.156,0.171,0.202,2.518,265.0,0.012,19,379,36.0,0.036,596.0,12.1,2.0,2.0,646.6,6.9,27.3,2.63,32.4,67.6,331,2.249056603773585,0.015,0.031,2.316,2.362,0,Normal
2,312,0.144,0.164,0.198,2.524,265.0,0.012,18,381,36.1,0.036,595.0,12.1,2.0,2.0,647.9,7.0,27.3,2.63,32.6,67.1,330,2.2452830188679247,0.02,0.034,2.326,2.38,1,Short_Shot
2,313,0.158,0.172,0.208,2.526,264.0,0.011,18,381,36.1,0.035,595.0,12.1,2.0,2.0,647.9,7.0,27.3,2.63,32.6,67.1,331,2.253787878787879,0.0139999999999999,0.036,2.318,2.368,0,Normal
2,314,0.143,0.17,0.21,2.496,265.0,0.011,20,381,36.1,0.036,595.0,12.1,2.0,2.0,648.9,6.9,27.3,2.62,32.7,66.6,330,2.2452830188679247,0.03,0.0399999999999999,2.286,2.356,0,Normal
2,315,0.158,0.166,0.202,2.525,265.0,0.012,19,379,36.1,0.034,595.0,12.1,2.0,2.0,650.4,7.1,27.3,2.62,32.8,66.2,330,2.2452830188679247,0.008,0.036,2.323,2.367,1,Blow_Hole
2,316,0.15,0.172,0.204,2.518,265.0,0.012,19,381,36.1,0.034,596.0,12.1,2.0,2.0,650.4,7.1,27.3,2.62,32.8,66.2,331,2.249056603773585,0.0219999999999999,0.032,2.314,2.368,0,Normal
2,317,0.16,0.166,0.202,2.517,265.0,0.012,19,381,36.1,0.036,595.0,12.1,2.0,2.0,651.3,6.8,27.4,2.63,32.9,65.8,330,2.2452830188679247,0.006,0.036,2.315,2.357,0,Normal
2,318,0.152,0.172,0.196,2.505,265.0,0.012,18,381,36.1,0.033,595.0,12.1,2.0,2.0,651.3,6.8,27.4,2.63,32.9,65.8,330,2.2452830188679247,0.0199999999999999,0.024,2.309,2.353,0,Normal
2,319,0.148,0.166,0.203,2.516,265.0,0.012,19,379,36.1,0.036,596.0,12.1,2.0,2.0,652.3,6.9,27.4,2.62,32.9,65.6,331,2.249056603773585,0.018,0.037,2.313,2.368,0,Normal
2,320,0.148,0.173,0.208,2.526,265.0,0.012,18,379,36.1,0.036,596.0,12.1,2.0,2.0,653.4,6.9,27.4,2.61,32.9,65.4,331,2.249056603773585,0.0249999999999999,0.035,2.318,2.378,0,Normal
2,321,0.154,0.164,0.202,2.497,265.0,0.012,19,381,36.0,0.036,595.0,12.1,2.0,2.0,653.4,6.9,27.4,2.61,32.9,65.4,330,2.2452830188679247,0.01,0.038,2.295,2.343,0,Normal
2,322,0.154,0.164,0.202,2.524,265.0,0.011,18,379,36.1,0.034,596.0,12.1,2.0,2.0,654.2,7.0,27.4,2.62,32.9,65.3,331,2.249056603773585,0.01,0.038,2.322,2.37,0,Normal
2,323,0.154,0.168,0.208,2.514,265.0,0.012,18,379,36.1,0.033,596.0,12.1,2.0,2.0,654.2,7.0,27.4,2.62,32.9,65.3,331,2.249056603773585,0.014,0.0399999999999999,2.306,2.36,0,Normal
2,324,0.156,0.173,0.2,2.524,265.0,0.012,19,379,36.1,0.036,596.0,12.1,2.0,2.0,655.3,6.9,27.4,2.64,32.9,65.1,331,2.249056603773585,0.0169999999999999,0.027,2.324,2.368,1,Short_Shot
2,325,0.148,0.17,0.203,2.507,265.0,0.012,18,381,36.1,0.035,595.0,12.1,2.0,2.0,656.0,7.0,27.4,2.61,32.9,64.9,330,2.2452830188679247,0.022,0.033,2.3040000000000003,2.359,0,Normal
2,326,0.154,0.174,0.203,2.524,264.0,0.012,18,379,36.0,0.035,595.0,12.1,2.0,2.0,656.0,7.0,27.4,2.61,32.9,64.9,331,2.253787878787879,0.0199999999999999,0.029,2.321,2.37,1,Blow_Hole
2,327,0.158,0.172,0.206,2.506,264.0,0.012,18,381,36.1,0.036,595.0,12.1,2.0,2.0,656.9,7.0,27.4,2.62,32.9,64.8,331,2.253787878787879,0.0139999999999999,0.034,2.3,2.348,0,Normal
2,328,0.152,0.166,0.208,2.523,265.0,0.012,19,379,36.1,0.036,595.0,12.1,2.0,2.0,656.9,7.0,27.4,2.62,32.9,64.8,330,2.2452830188679247,0.014,0.0419999999999999,2.315,2.371,0,Normal
2,329,0.148,0.164,0.206,2.494,264.0,0.011,18,379,36.1,0.035,595.0,12.1,2.0,2.0,657.7,6.9,27.4,2.61,32.9,64.8,331,2.253787878787879,0.016,0.0419999999999999,2.2880000000000003,2.346,0,Normal
2,330,0.144,0.174,0.204,2.529,265.0,0.011,17,381,36.1,0.034,595.0,12.1,2.0,2.0,658.6,6.9,27.4,2.61,32.9,64.8,330,2.2452830188679247,0.03,0.03,2.325,2.385,0,Normal
2,331,0.158,0.174,0.205,2.515,265.0,0.011,18,379,36.0,0.036,595.0,12.1,2.0,2.0,658.6,6.9,27.4,2.61,32.9,64.8,330,2.2452830188679247,0.0159999999999999,0.031,2.31,2.357,0,Normal
2,332,0.158,0.174,0.205,2.515,265.0,0.011,18,379,36.0,0.036,595.0,12.1,2.0,2.0,659.5,6.8,27.4,2.62,32.3,62.2,330,2.2452830188679247,0.0159999999999999,0.031,2.31,2.357,1,Short_Shot
2,333,0.15,0.166,0.2,2.524,265.0,0.012,18,379,36.1,0.033,596.0,12.1,2.0,2.0,659.5,6.8,27.4,2.62,32.3,62.2,331,2.249056603773585,0.016,0.034,2.324,2.374,0,Normal
2,334,0.158,0.166,0.198,2.538,265.0,0.012,17,381,36.0,0.034,595.0,12.1,2.0,2.0,660.1,6.9,27.4,2.64,32.3,62.2,330,2.2452830188679247,0.008,0.032,2.34,2.38,1,Blow_Hole
2,335,0.158,0.171,0.206,2.506,264.0,0.011,18,379,36.1,0.035,595.0,12.1,2.0,2.0,660.8,6.9,27.4,2.63,32.3,62.2,331,2.253787878787879,0.013,0.0349999999999999,2.3,2.348,0,Normal
2,336,0.158,0.171,0.206,2.506,264.0,0.011,18,379,36.1,0.035,595.0,12.1,2.0,2.0,660.8,6.9,27.4,2.63,32.3,62.2,331,2.253787878787879,0.013,0.0349999999999999,2.3,2.348,0,Normal
2,337,0.158,0.168,0.206,2.517,265.0,0.012,18,382,36.1,0.033,595.0,12.1,2.0,2.0,661.5,6.8,27.4,2.58,32.3,62.2,330,2.2452830188679247,0.01,0.0379999999999999,2.311,2.359,0,Normal
2,338,0.149,0.168,0.208,2.506,264.0,0.011,19,382,36.0,0.034,595.0,12.1,2.0,2.0,661.5,6.8,27.4,2.58,32.3,62.2,331,2.253787878787879,0.019,0.0399999999999999,2.298,2.357,0,Normal
2,339,0.15,0.165,0.2,2.524,265.0,0.01,18,382,36.1,0.034,596.0,12.1,2.0,2.0,662.1,6.9,27.5,2.61,32.3,62.2,331,2.249056603773585,0.015,0.035,2.324,2.374,0,Normal
2,340,0.154,0.166,0.2,2.534,265.0,0.011,18,382,36.1,0.036,596.0,12.1,2.0,2.0,662.8,6.9,27.5,2.62,32.3,62.2,331,2.249056603773585,0.012,0.034,2.334,2.38,1,Blow_Hole
2,341,0.15,0.17,0.202,2.502,265.0,0.011,19,381,36.1,0.034,595.0,12.1,2.0,2.0,662.8,6.9,27.5,2.62,32.3,62.2,330,2.2452830188679247,0.02,0.032,2.3,2.352,0,Normal
2,342,0.147,0.173,0.19100000000000006,2.525,265.0,0.012,18,381,36.1,0.036,596.0,12.1,2.0,2.0,663.5,6.8,27.4,2.61,32.3,62.2,331,2.249056603773585,0.0259999999999999,0.015,2.337,2.378,0,Normal
2,343,0.148,0.164,0.202,2.522,264.0,0.01,18,381,36.1,0.034,595.0,12.1,2.0,2.0,663.5,6.8,27.4,2.61,32.3,62.2,331,2.253787878787879,0.016,0.038,2.32,2.374,1,Blow_Hole
2,344,0.158,0.172,0.198,2.502,265.0,0.012,19,381,36.1,0.033,596.0,12.1,2.0,2.0,663.8,6.9,27.5,2.62,32.3,62.2,331,2.249056603773585,0.0139999999999999,0.026,2.304,2.344,0,Normal
2,345,0.156,0.176,0.197,2.502,265.0,0.012,19,382,36.1,0.036,596.0,12.1,2.0,2.0,664.4,6.9,27.5,2.63,32.3,62.2,331,2.249056603773585,0.0199999999999999,0.021,2.305,2.346,0,Normal
2,346,0.148,0.164,0.204,2.5,265.0,0.012,19,382,36.1,0.036,596.0,12.1,2.0,2.0,664.4,6.9,27.5,2.63,32.3,62.2,331,2.249056603773585,0.016,0.0399999999999999,2.296,2.352,0,Normal
2,347,0.157,0.168,0.206,2.488,265.0,0.012,19,382,36.2,0.036,596.0,12.1,2.0,2.0,664.6,6.8,27.5,2.62,32.3,62.2,331,2.249056603773585,0.011,0.0379999999999999,2.282,2.331,0,Normal
2,348,0.158,0.172,0.204,2.507,265.0,0.012,18,381,36.1,0.042,597.0,12.1,2.0,2.0,664.6,6.8,27.5,2.62,32.3,62.2,332,2.252830188679245,0.0139999999999999,0.032,2.303,2.349,0,Normal
2,349,0.152,0.176,0.206,2.497,265.0,0.012,19,382,36.2,0.034,596.0,12.1,2.0,2.0,665.0,6.7,27.5,2.61,32.3,62.2,331,2.249056603773585,0.0239999999999999,0.03,2.291,2.345,0,Normal
2,350,0.16,0.168,0.2,2.514,265.0,0.01,19,379,36.1,0.034,596.0,12.1,2.0,2.0,665.2,7.0,27.5,2.62,32.3,62.2,331,2.249056603773585,0.008,0.032,2.314,2.354,0,Normal
2,351,0.158,0.17,0.196,2.51,265.0,0.012,18,381,36.2,0.042,596.0,12.1,2.0,2.0,665.2,7.0,27.5,2.62,32.3,62.2,331,2.249056603773585,0.012,0.0259999999999999,2.314,2.352,0,Normal
2,352,0.154,0.164,0.206,2.524,265.0,0.012,18,381,36.2,0.036,596.0,12.1,2.0,2.0,665.1,6.8,27.5,2.63,32.3,62.2,331,2.249056603773585,0.01,0.0419999999999999,2.318,2.37,0,Normal
2,353,0.154,0.171,0.2,2.513,265.0,0.012,18,382,36.1,0.033,596.0,12.1,2.0,2.0,665.1,6.8,27.5,2.63,32.3,62.2,331,2.249056603773585,0.017,0.0289999999999999,2.313,2.359,0,Normal
2,354,0.156,0.171,0.208,2.521,265.0,0.009,19,381,36.1,0.036,595.0,12.1,2.0,2.0,665.2,6.8,27.5,2.64,32.3,62.2,330,2.2452830188679247,0.015,0.0369999999999999,2.313,2.365,1,Short_Shot
2,355,0.156,0.166,0.208,2.51,265.0,0.012,18,381,36.0,0.033,596.0,12.1,2.0,2.0,665.0,6.7,27.5,2.62,32.3,62.2,331,2.249056603773585,0.01,0.0419999999999999,2.302,2.354,0,Normal
2,356,0.156,0.174,0.206,2.512,265.0,0.011,18,382,36.1,0.034,595.0,12.1,2.0,2.0,665.0,6.7,27.5,2.62,32.3,62.2,330,2.2452830188679247,0.0179999999999999,0.032,2.306,2.356,0,Normal
2,357,0.156,0.174,0.206,2.512,265.0,0.011,18,382,36.1,0.034,595.0,12.1,2.0,2.0,664.7,6.7,27.5,2.63,32.3,62.2,330,2.2452830188679247,0.0179999999999999,0.032,2.306,2.356,0,Normal
2,358,0.152,0.164,0.212,2.51,265.0,0.012,17,381,36.0,0.042,596.0,12.1,2.0,2.0,664.7,6.7,27.5,2.63,32.3,62.2,331,2.249056603773585,0.012,0.0479999999999999,2.298,2.358,1,Short_Shot
2,359,0.152,0.17,0.2,2.524,265.0,0.012,18,382,36.1,0.036,596.0,12.1,2.0,2.0,663.8,7.0,27.5,2.63,32.3,62.2,331,2.249056603773585,0.018,0.03,2.324,2.372,0,Normal
2,360,0.158,0.163,0.208,2.526,264.0,0.012,18,384,36.1,0.033,595.0,12.1,2.0,2.0,662.4,6.9,27.5,2.62,32.3,62.2,331,2.253787878787879,0.005,0.0449999999999999,2.318,2.368,0,Normal
2,361,0.16,0.172,0.2,2.522,265.0,0.012,18,382,36.0,0.034,596.0,12.1,2.0,2.0,662.4,6.9,27.5,2.62,32.3,62.2,331,2.249056603773585,0.0119999999999999,0.028,2.322,2.362,0,Normal
2,362,0.156,0.168,0.2,2.534,265.0,0.012,19,382,36.1,0.036,596.0,12.1,2.0,2.0,661.2,6.9,27.5,2.62,32.3,62.2,331,2.249056603773585,0.012,0.032,2.334,2.378,0,Normal
2,363,0.156,0.174,0.202,2.533,265.0,0.012,18,382,36.1,0.034,595.0,12.1,2.0,2.0,661.2,6.9,27.5,2.62,32.3,62.2,330,2.2452830188679247,0.0179999999999999,0.028,2.331,2.377,0,Normal
2,364,0.157,0.174,0.202,2.506,265.0,0.012,18,382,36.0,0.034,596.0,12.1,2.0,2.0,660.2,6.9,27.5,2.64,27.4,54.0,331,2.249056603773585,0.0169999999999999,0.028,2.304,2.349,1,Short_Shot
2,365,0.16,0.172,0.2,2.503,265.0,0.012,18,382,36.1,0.034,596.0,12.1,2.0,2.0,659.1,6.9,27.5,2.63,29.9,69.7,331,2.249056603773585,0.0119999999999999,0.028,2.303,2.343,0,Normal
2,366,0.15,0.172,0.204,2.524,265.0,0.012,18,382,36.1,0.036,596.0,12.1,2.0,2.0,659.1,6.9,27.5,2.63,29.9,69.7,331,2.249056603773585,0.0219999999999999,0.032,2.32,2.374,0,Normal
2,367,0.158,0.174,0.204,2.5,264.0,0.012,19,382,36.1,0.036,595.0,12.1,2.0,2.0,658.3,6.9,27.5,2.61,31.0,72.3,331,2.253787878787879,0.0159999999999999,0.03,2.296,2.342,1,Blow_Hole
2,368,0.156,0.164,0.203,2.511,265.0,0.012,18,382,36.1,0.034,596.0,12.1,2.0,2.0,658.3,6.9,27.5,2.61,31.0,72.3,331,2.249056603773585,0.008,0.039,2.3080000000000003,2.355,0,Normal
2,369,0.16,0.166,0.198,2.506,265.0,0.01,19,382,36.1,0.034,597.0,12.1,2.0,2.0,657.3,6.9,27.5,2.62,31.3,71.9,332,2.252830188679245,0.006,0.032,2.308,2.346,0,Normal
2,370,0.16,0.17,0.194,2.482,265.0,0.012,20,382,36.1,0.035,595.0,12.1,2.0,2.0,656.6,6.9,27.5,2.63,31.5,71.5,330,2.2452830188679247,0.01,0.0239999999999999,2.2880000000000003,2.322,0,Normal
2,371,0.154,0.168,0.198,2.528,265.0,0.012,19,382,36.1,0.036,596.0,12.1,2.0,2.0,656.6,6.9,27.5,2.63,31.5,71.5,331,2.249056603773585,0.014,0.03,2.33,2.374,0,Normal
2,372,0.156,0.166,0.206,2.51,265.0,0.012,18,382,36.1,0.034,596.0,12.1,2.0,2.0,655.8,6.9,27.5,2.63,31.6,71.0,331,2.249056603773585,0.01,0.0399999999999999,2.304,2.354,0,Normal
2,373,0.154,0.172,0.202,2.498,264.0,0.011,17,384,36.1,0.036,595.0,12.1,2.0,2.0,655.8,6.9,27.5,2.63,31.6,71.0,331,2.253787878787879,0.0179999999999999,0.03,2.2960000000000003,2.3440000000000003,0,Normal
2,374,0.154,0.168,0.2,2.5,265.0,0.012,18,382,36.0,0.034,596.0,12.1,2.0,2.0,655.2,6.9,27.5,2.63,31.7,70.6,331,2.249056603773585,0.014,0.032,2.3,2.346,1,Short_Shot
2,375,0.15,0.172,0.197,2.498,265.0,0.012,19,382,36.1,0.036,596.0,12.1,2.0,2.0,654.1,6.9,27.5,2.62,31.8,70.5,331,2.249056603773585,0.0219999999999999,0.025,2.301,2.3480000000000003,0,Normal
2,376,0.15,0.172,0.197,2.498,265.0,0.012,19,382,36.1,0.036,596.0,12.1,2.0,2.0,654.1,6.9,27.5,2.62,31.8,70.5,331,2.249056603773585,0.0219999999999999,0.025,2.301,2.3480000000000003,0,Normal
2,377,0.158,0.17,0.2,2.517,265.0,0.012,18,382,36.1,0.033,596.0,12.1,2.0,2.0,652.8,6.9,27.6,2.63,31.8,70.3,331,2.249056603773585,0.012,0.03,2.317,2.359,0,Normal
2,378,0.156,0.168,0.198,2.512,265.0,0.01,18,384,36.1,0.034,595.0,12.1,2.0,2.0,652.8,6.9,27.6,2.63,31.8,70.3,330,2.2452830188679247,0.012,0.03,2.314,2.356,0,Normal
2,379,0.16,0.173,0.198,2.516,265.0,0.01,18,381,36.1,0.034,596.0,12.1,2.0,2.0,651.5,6.9,27.6,2.61,31.8,70.1,331,2.249056603773585,0.0129999999999999,0.025,2.318,2.356,1,Short_Shot
2,380,0.16,0.174,0.21,2.501,265.0,0.012,18,381,36.1,0.034,596.0,12.1,2.0,2.0,650.2,7.0,27.6,2.62,31.8,70.0,331,2.249056603773585,0.0139999999999999,0.036,2.291,2.341,0,Normal
2,381,0.156,0.17,0.198,2.487,265.0,0.012,20,382,36.0,0.035,596.0,12.1,2.0,2.0,650.2,7.0,27.6,2.62,31.8,70.0,331,2.249056603773585,0.014,0.0279999999999999,2.289,2.331,1,Short_Shot
2,382,0.16,0.174,0.204,2.507,265.0,0.011,18,382,36.1,0.033,595.0,12.1,2.0,2.0,649.4,6.9,27.5,2.63,31.8,69.9,330,2.2452830188679247,0.0139999999999999,0.03,2.303,2.347,0,Normal
2,383,0.16,0.174,0.204,2.507,265.0,0.011,18,382,36.1,0.033,595.0,12.1,2.0,2.0,649.4,6.9,27.5,2.63,31.8,69.9,330,2.2452830188679247,0.0139999999999999,0.03,2.303,2.347,0,Normal
2,384,0.156,0.174,0.206,2.504,265.0,0.011,18,381,36.0,0.033,596.0,12.1,2.0,2.0,648.7,6.9,27.6,2.62,31.7,70.1,331,2.249056603773585,0.0179999999999999,0.032,2.298,2.348,0,Normal
2,385,0.158,0.164,0.204,2.494,265.0,0.012,19,381,36.0,0.036,596.0,12.1,2.0,2.0,647.8,6.9,27.6,2.64,31.7,70.3,331,2.249056603773585,0.006,0.0399999999999999,2.29,2.3360000000000003,0,Normal
2,386,0.144,0.166,0.204,2.521,265.0,0.012,17,382,36.0,0.034,595.0,12.1,2.0,2.0,647.8,6.9,27.6,2.64,31.7,70.3,330,2.2452830188679247,0.022,0.0379999999999999,2.317,2.377,0,Normal
2,387,0.156,0.168,0.203,2.526,265.0,0.012,18,381,36.0,0.035,596.0,12.1,2.0,2.0,647.2,6.8,27.6,2.62,31.7,70.2,331,2.249056603773585,0.012,0.035,2.323,2.37,0,Normal
2,394,0.152,0.176,0.206,2.522,264.0,0.011,19,359,36.2,0.035,595.0,12.1,2.0,2.0,655.2,7.0,27.7,2.64,32.0,69.6,331,2.253787878787879,0.0239999999999999,0.03,2.316,2.37,1,Short_Shot
2,395,0.16,0.166,0.202,2.515,265.0,0.009,19,361,36.2,0.033,596.0,12.1,2.0,2.0,655.4,6.8,27.6,2.64,32.0,69.6,331,2.249056603773585,0.006,0.036,2.313,2.355,1,Short_Shot
2,396,0.157,0.173,0.2,2.526,265.0,0.011,19,363,36.2,0.034,597.0,12.1,2.0,2.0,655.4,6.8,27.6,2.64,32.0,69.6,332,2.252830188679245,0.0159999999999999,0.027,2.326,2.369,1,Short_Shot
2,397,0.152,0.17,0.194,2.507,265.0,0.012,20,364,36.2,0.036,595.0,12.1,2.0,2.0,656.4,7.0,27.6,2.63,32.0,69.6,330,2.2452830188679247,0.018,0.0239999999999999,2.313,2.355,0,Normal
2,398,0.158,0.168,0.2,2.507,265.0,0.012,21,366,36.2,0.036,595.0,12.1,2.0,2.0,656.4,7.0,27.6,2.63,32.0,69.6,330,2.2452830188679247,0.01,0.032,2.307,2.349,0,Normal
2,399,0.156,0.174,0.206,2.499,265.0,0.012,20,370,36.1,0.036,596.0,12.1,2.0,2.0,656.5,6.8,27.6,2.61,32.0,69.7,331,2.249056603773585,0.0179999999999999,0.032,2.293,2.343,0,Normal
2,400,0.16,0.166,0.195,2.527,265.0,0.01,20,370,36.1,0.036,596.0,12.1,2.0,2.0,657.3,6.8,27.6,2.6,32.0,69.7,331,2.249056603773585,0.006,0.0289999999999999,2.3320000000000003,2.367,0,Normal
2,401,0.158,0.168,0.202,2.532,265.0,0.01,20,372,36.2,0.036,596.0,12.1,2.0,2.0,657.3,6.8,27.6,2.6,32.0,69.7,331,2.249056603773585,0.01,0.034,2.33,2.374,0,Normal
2,402,0.156,0.17,0.202,2.499,265.0,0.012,21,372,36.1,0.034,595.0,12.1,2.0,2.0,657.6,7.0,27.6,2.62,32.3,62.2,330,2.2452830188679247,0.014,0.032,2.297,2.343,0,Normal
2,403,0.157,0.168,0.203,2.498,265.0,0.012,20,372,36.2,0.036,595.0,12.1,2.0,2.0,657.6,7.0,27.6,2.62,32.3,62.2,330,2.2452830188679247,0.011,0.035,2.2950000000000004,2.341,0,Normal
2,404,0.157,0.168,0.203,2.498,265.0,0.012,20,372,36.2,0.036,595.0,12.1,2.0,2.0,658.3,6.8,27.6,2.62,32.3,62.2,330,2.2452830188679247,0.011,0.035,2.2950000000000004,2.341,0,Normal
2,405,0.147,0.174,0.202,2.511,265.0,0.01,20,372,36.1,0.036,595.0,12.1,2.0,2.0,658.6,6.8,27.6,2.61,32.3,62.2,330,2.2452830188679247,0.0269999999999999,0.028,2.309,2.3640000000000003,0,Normal
2,406,0.154,0.166,0.208,2.524,265.0,0.012,20,375,36.1,0.036,596.0,12.1,2.0,2.0,658.6,6.8,27.6,2.61,32.3,62.2,331,2.249056603773585,0.012,0.0419999999999999,2.316,2.37,0,Normal
2,407,0.156,0.174,0.21,2.52,265.0,0.012,18,373,36.1,0.033,596.0,12.1,2.0,2.0,658.9,7.0,27.6,2.62,32.3,62.2,331,2.249056603773585,0.0179999999999999,0.036,2.31,2.364,1,Blow_Hole
2,408,0.144,0.172,0.202,2.522,265.0,0.012,19,375,36.1,0.035,597.0,12.1,2.0,2.0,658.9,7.0,27.6,2.62,32.3,62.2,332,2.252830188679245,0.0279999999999999,0.03,2.32,2.378,1,Short_Shot
2,409,0.156,0.172,0.2,2.513,265.0,0.009,19,375,36.1,0.035,595.0,12.1,2.0,2.0,659.4,6.8,27.6,2.63,32.3,62.2,330,2.2452830188679247,0.0159999999999999,0.028,2.313,2.357,1,Short_Shot
2,410,0.144,0.162,0.208,2.511,265.0,0.009,19,375,36.1,0.035,595.0,12.1,2.0,2.0,659.5,6.8,27.6,2.62,32.3,62.2,330,2.2452830188679247,0.018,0.0459999999999999,2.303,2.367,1,Short_Shot
2,411,0.146,0.17,0.206,2.499,265.0,0.01,19,379,36.1,0.036,596.0,12.1,2.0,2.0,659.5,6.8,27.6,2.62,32.3,62.2,331,2.249056603773585,0.024,0.0359999999999999,2.293,2.353,0,Normal
2,412,0.155,0.165,0.198,2.527,265.0,0.012,19,377,36.1,0.035,595.0,12.1,2.0,2.0,659.5,7.0,27.6,2.62,32.3,62.2,330,2.2452830188679247,0.01,0.033,2.329,2.3720000000000003,0,Normal
2,413,0.15,0.17,0.21,2.517,265.0,0.011,17,381,36.1,0.036,596.0,12.1,2.0,2.0,659.5,7.0,27.6,2.62,32.3,62.2,331,2.249056603773585,0.02,0.0399999999999999,2.307,2.367,0,Normal
2,414,0.143,0.172,0.205,2.535,265.0,0.012,19,379,36.0,0.035,595.0,12.1,2.0,2.0,660.1,6.8,27.6,2.62,32.3,62.2,330,2.2452830188679247,0.03,0.033,2.33,2.393,1,Blow_Hole
2,415,0.152,0.17,0.202,2.494,265.0,0.012,18,381,36.0,0.036,596.0,12.1,2.0,2.0,660.5,7.1,27.6,2.63,29.1,63.4,331,2.249056603773585,0.018,0.032,2.2920000000000003,2.342,0,Normal
2,416,0.158,0.174,0.198,2.539,265.0,0.012,18,381,36.0,0.035,595.0,12.1,2.0,2.0,660.5,7.1,27.6,2.63,29.1,63.4,330,2.2452830188679247,0.0159999999999999,0.024,2.341,2.381,1,Short_Shot
2,417,0.144,0.166,0.208,2.521,265.0,0.01,19,382,36.0,0.033,595.0,12.1,2.0,2.0,660.6,6.8,27.6,2.61,30.6,71.9,330,2.2452830188679247,0.022,0.0419999999999999,2.313,2.377,1,Blow_Hole
2,418,0.156,0.166,0.198,2.506,265.0,0.012,18,381,36.0,0.042,596.0,12.1,2.0,2.0,660.6,6.8,27.6,2.61,30.6,71.9,331,2.249056603773585,0.01,0.032,2.308,2.35,1,Short_Shot
2,419,0.158,0.164,0.202,2.503,265.0,0.012,19,381,36.1,0.035,595.0,12.2,2.0,2.0,661.0,6.9,27.6,2.64,31.3,72.2,330,2.2452830188679247,0.006,0.038,2.301,2.345,1,Short_Shot
2,420,0.158,0.176,0.198,2.502,265.0,0.011,19,381,36.1,0.033,596.0,12.1,2.0,2.0,661.3,6.9,27.6,2.62,31.6,71.5,331,2.249056603773585,0.0179999999999999,0.022,2.304,2.344,0,Normal
2,421,0.157,0.172,0.2,2.52,265.0,0.012,19,381,36.1,0.036,596.0,12.1,2.0,2.0,661.3,6.9,27.6,2.62,31.6,71.5,331,2.249056603773585,0.0149999999999999,0.028,2.32,2.363,0,Normal
2,422,0.158,0.166,0.202,2.515,265.0,0.011,18,382,36.1,0.035,596.0,12.1,2.0,2.0,661.5,6.8,27.6,2.63,31.6,71.0,331,2.249056603773585,0.008,0.036,2.313,2.357,0,Normal
2,423,0.158,0.166,0.19100000000000006,2.51,265.0,0.01,18,382,36.1,0.034,595.0,12.1,2.0,2.0,661.5,6.8,27.6,2.63,31.6,71.0,330,2.2452830188679247,0.008,0.0239999999999999,2.32,2.352,0,Normal
2,424,0.156,0.164,0.202,2.524,265.0,0.01,19,382,36.2,0.033,595.0,12.1,2.0,2.0,662.0,7.1,27.6,2.62,31.8,70.6,330,2.2452830188679247,0.008,0.038,2.322,2.368,0,Normal
2,425,0.154,0.173,0.192,2.509,265.0,0.012,18,384,36.0,0.042,596.0,12.1,2.0,2.0,662.4,6.8,27.7,2.64,31.9,70.3,331,2.249056603773585,0.0189999999999999,0.019,2.317,2.355,1,Short_Shot
2,426,0.15,0.174,0.204,2.524,265.0,0.012,18,384,36.1,0.033,595.0,12.1,2.0,2.0,662.4,6.8,27.7,2.64,31.9,70.3,330,2.2452830188679247,0.0239999999999999,0.03,2.32,2.374,0,Normal
2,427,0.154,0.172,0.204,2.529,265.0,0.012,17,384,36.1,0.036,595.0,12.1,2.0,2.0,662.8,6.8,27.7,2.64,32.0,70.0,330,2.2452830188679247,0.0179999999999999,0.032,2.325,2.375,0,Normal
2,428,0.15,0.166,0.2,2.521,265.0,0.011,18,386,36.1,0.035,595.0,12.2,2.0,2.0,662.8,6.8,27.7,2.64,32.0,70.0,330,2.2452830188679247,0.016,0.034,2.321,2.371,1,Blow_Hole
2,429,0.144,0.174,0.204,2.521,265.0,0.012,19,386,36.2,0.033,596.0,12.2,2.0,2.0,663.4,7.1,27.6,2.63,32.0,69.7,331,2.249056603773585,0.03,0.03,2.317,2.377,1,Blow_Hole
2,430,0.146,0.166,0.202,2.535,264.0,0.012,18,373,36.2,0.036,595.0,12.1,2.0,2.0,663.9,6.8,27.6,2.63,32.0,69.6,331,2.253787878787879,0.02,0.036,2.333,2.389,0,Normal
2,431,0.158,0.166,0.206,2.529,264.0,0.011,18,363,36.2,0.035,595.0,12.1,2.0,2.0,663.9,6.8,27.6,2.63,32.0,69.6,331,2.253787878787879,0.008,0.0399999999999999,2.323,2.371,0,Normal
2,432,0.154,0.17,0.2,2.504,265.0,0.011,18,357,36.2,0.035,596.0,12.1,2.0,2.0,664.5,6.9,27.6,2.63,32.0,69.5,331,2.249056603773585,0.016,0.03,2.304,2.35,0,Normal
2,433,0.148,0.166,0.202,2.512,265.0,0.01,18,357,36.1,0.033,595.0,12.2,2.0,2.0,664.5,6.9,27.6,2.63,32.0,69.5,330,2.2452830188679247,0.018,0.036,2.31,2.364,0,Normal
2,434,0.15,0.168,0.198,2.522,265.0,0.012,17,359,36.1,0.042,595.0,12.1,2.0,2.0,664.9,6.9,27.6,2.61,32.0,69.5,330,2.2452830188679247,0.018,0.03,2.324,2.372,1,Short_Shot
2,435,0.152,0.172,0.205,2.515,264.0,0.01,18,359,36.0,0.034,595.0,12.1,2.0,2.0,665.4,6.8,27.7,2.63,32.0,69.5,331,2.253787878787879,0.0199999999999999,0.033,2.31,2.363,0,Normal
2,436,0.158,0.166,0.192,2.508,265.0,0.012,19,359,36.1,0.034,596.0,12.1,2.0,2.0,665.4,6.8,27.7,2.63,32.0,69.5,331,2.249056603773585,0.008,0.0259999999999999,2.316,2.35,0,Normal
2,437,0.152,0.172,0.202,2.489,265.0,0.012,18,346,36.1,0.035,596.0,12.1,2.0,2.0,665.5,7.0,27.7,2.63,32.0,69.3,331,2.249056603773585,0.0199999999999999,0.03,2.287,2.337,0,Normal
2,438,0.148,0.171,0.212,2.501,264.0,0.009,19,346,36.2,0.033,595.0,12.1,2.0,2.0,665.5,7.0,27.7,2.63,32.0,69.3,331,2.253787878787879,0.023,0.0409999999999999,2.289,2.353,1,Blow_Hole
2,439,0.158,0.164,0.196,2.514,265.0,0.011,18,346,36.1,0.035,595.0,12.1,2.0,2.0,665.9,6.8,27.7,2.62,32.0,69.1,330,2.2452830188679247,0.006,0.032,2.318,2.356,0,Normal
2,440,0.16,0.174,0.197,2.532,265.0,0.012,18,354,36.2,0.036,595.0,12.2,2.0,2.0,666.3,7.0,27.7,2.61,32.0,69.0,330,2.2452830188679247,0.0139999999999999,0.023,2.335,2.372,0,Normal
2,441,0.16,0.166,0.21,2.519,264.0,0.012,19,355,36.1,0.036,595.0,12.1,2.0,2.0,666.3,7.0,27.7,2.61,32.0,69.0,331,2.253787878787879,0.006,0.0439999999999999,2.309,2.359,1,Blow_Hole
2,442,0.154,0.174,0.206,2.528,265.0,0.012,18,355,36.1,0.035,596.0,12.1,2.0,2.0,666.4,6.8,27.7,2.6,32.0,68.9,331,2.249056603773585,0.0199999999999999,0.032,2.322,2.374,0,Normal
2,443,0.155,0.165,0.203,2.537,264.0,0.012,17,355,36.1,0.041,595.0,12.1,2.0,2.0,666.4,6.8,27.7,2.6,32.0,68.9,331,2.253787878787879,0.01,0.038,2.334,2.382,0,Normal
2,444,0.16,0.168,0.192,2.512,265.0,0.012,18,357,36.1,0.042,596.0,12.1,2.0,2.0,666.5,6.9,27.7,2.61,32.0,69.0,331,2.249056603773585,0.008,0.0239999999999999,2.32,2.352,1,Short_Shot
2,445,0.152,0.174,0.198,2.523,265.0,0.012,18,357,36.0,0.036,595.0,12.1,2.0,2.0,667.1,7.0,27.7,2.61,32.0,69.0,330,2.2452830188679247,0.0219999999999999,0.024,2.325,2.371,0,Normal
2,446,0.152,0.174,0.198,2.523,265.0,0.012,18,357,36.0,0.036,595.0,12.1,2.0,2.0,667.1,7.0,27.7,2.61,32.0,69.0,330,2.2452830188679247,0.0219999999999999,0.024,2.325,2.371,0,Normal
2,447,0.16,0.166,0.206,2.509,265.0,0.011,18,357,36.1,0.034,596.0,12.1,2.0,2.0,667.5,6.8,27.7,2.63,32.0,69.1,331,2.249056603773585,0.006,0.0399999999999999,2.303,2.349,0,Normal
2,448,0.158,0.166,0.202,2.508,265.0,0.011,17,357,36.1,0.035,596.0,12.1,2.0,2.0,667.5,6.8,27.7,2.63,32.0,69.1,331,2.249056603773585,0.008,0.036,2.306,2.35,1,Blow_Hole
2,449,0.16,0.172,0.2,2.536,264.0,0.011,16,357,36.1,0.041,595.0,12.1,2.0,2.0,667.6,7.0,27.7,2.64,32.0,69.0,331,2.253787878787879,0.0119999999999999,0.028,2.336,2.376,0,Normal
2,450,0.16,0.166,0.197,2.515,265.0,0.012,17,359,36.2,0.041,595.0,12.1,2.0,2.0,668.2,6.8,27.7,2.62,32.1,68.9,330,2.2452830188679247,0.006,0.031,2.318,2.355,0,Normal
2,451,0.157,0.176,0.204,2.512,264.0,0.012,17,359,36.1,0.035,595.0,12.1,2.0,2.0,668.2,6.8,27.7,2.62,32.1,68.9,331,2.253787878787879,0.0189999999999999,0.0279999999999999,2.308,2.355,1,Short_Shot
2,452,0.148,0.168,0.21,2.509,265.0,0.012,17,354,36.1,0.041,595.0,12.1,2.0,2.0,668.6,6.9,27.7,2.62,32.1,68.8,330,2.2452830188679247,0.02,0.0419999999999999,2.299,2.361,0,Normal
2,453,0.158,0.166,0.204,2.528,265.0,0.009,17,354,36.1,0.036,596.0,12.1,2.0,2.0,668.6,6.9,27.7,2.62,32.1,68.8,331,2.249056603773585,0.008,0.0379999999999999,2.324,2.37,1,Short_Shot
2,454,0.15,0.168,0.2,2.534,264.0,0.01,16,354,36.1,0.035,595.0,12.1,2.0,2.0,668.6,6.9,27.7,2.61,32.1,68.7,331,2.253787878787879,0.018,0.032,2.334,2.384,0,Normal
2,455,0.158,0.174,0.204,2.509,265.0,0.011,17,366,36.1,0.042,595.0,12.1,2.0,2.0,668.7,6.8,27.7,2.63,32.1,68.6,330,2.2452830188679247,0.0159999999999999,0.03,2.305,2.351,0,Normal
2,456,0.158,0.166,0.204,2.542,265.0,0.01,16,366,36.1,0.034,595.0,12.1,2.0,2.0,668.7,6.8,27.7,2.63,32.1,68.6,330,2.2452830188679247,0.008,0.0379999999999999,2.338,2.384,0,Normal
2,457,0.15,0.164,0.2,2.521,265.0,0.01,19,366,36.1,0.033,596.0,12.1,2.0,2.0,668.9,7.0,27.7,2.62,32.1,68.6,331,2.249056603773585,0.014,0.036,2.321,2.371,1,Short_Shot
2,458,0.158,0.172,0.198,2.53,264.0,0.009,18,361,36.1,0.035,595.0,12.1,2.0,2.0,668.9,7.0,27.7,2.62,32.1,68.6,331,2.253787878787879,0.0139999999999999,0.026,2.332,2.372,0,Normal
2,459,0.152,0.174,0.206,2.519,265.0,0.012,18,359,36.1,0.035,595.0,12.1,2.0,2.0,668.8,6.8,27.7,2.61,32.1,68.5,330,2.2452830188679247,0.0219999999999999,0.032,2.313,2.367,0,Normal
2,460,0.156,0.164,0.206,2.522,265.0,0.012,18,361,36.0,0.034,595.0,12.1,2.0,2.0,668.5,7.0,27.7,2.64,32.1,68.5,330,2.2452830188679247,0.008,0.0419999999999999,2.316,2.366,0,Normal
2,461,0.156,0.164,0.206,2.522,265.0,0.012,18,361,36.0,0.034,595.0,12.1,2.0,2.0,668.5,7.0,27.7,2.64,32.1,68.5,330,2.2452830188679247,0.008,0.0419999999999999,2.316,2.366,0,Normal
2,462,0.16,0.164,0.192,2.526,265.0,0.012,16,350,36.1,0.041,596.0,12.1,2.0,2.0,667.5,6.9,27.7,2.63,32.1,68.6,331,2.249056603773585,0.004,0.0279999999999999,2.334,2.366,0,Normal
2,463,0.144,0.178,0.2,2.534,265.0,0.012,16,352,36.1,0.041,596.0,12.1,2.0,2.0,667.5,6.9,27.7,2.63,32.1,68.6,331,2.249056603773585,0.034,0.022,2.334,2.39,0,Normal
2,464,0.156,0.166,0.202,2.511,265.0,0.012,16,364,36.1,0.034,596.0,12.1,2.0,2.0,666.1,6.9,27.7,2.64,32.0,68.4,331,2.249056603773585,0.01,0.036,2.309,2.355,1,Short_Shot
2,465,0.158,0.165,0.208,2.54,265.0,0.011,16,363,36.1,0.036,595.0,12.1,2.0,2.0,664.8,7.0,27.7,2.65,32.0,68.4,330,2.2452830188679247,0.007,0.0429999999999999,2.332,2.382,0,Normal
2,466,0.158,0.17,0.214,2.515,265.0,0.012,17,364,36.0,0.036,596.0,12.1,2.0,2.0,664.8,7.0,27.7,2.65,32.0,68.4,331,2.249056603773585,0.012,0.0439999999999999,2.301,2.357,0,Normal
2,467,0.143,0.164,0.198,2.53,265.0,0.012,17,354,36.0,0.035,595.0,12.1,2.0,2.0,663.3,6.8,27.7,2.63,32.0,68.4,330,2.2452830188679247,0.022,0.034,2.332,2.388,0,Normal
2,468,0.158,0.166,0.194,2.519,265.0,0.012,16,355,36.1,0.042,596.0,12.1,2.0,2.0,663.3,6.8,27.7,2.63,32.0,68.4,331,2.249056603773585,0.008,0.0279999999999999,2.325,2.361,0,Normal
2,469,0.144,0.163,0.206,2.524,265.0,0.012,16,354,36.0,0.036,595.0,12.1,2.0,2.0,662.0,6.9,27.7,2.64,32.0,68.5,330,2.2452830188679247,0.019,0.0429999999999999,2.318,2.38,1,Short_Shot
2,470,0.148,0.178,0.202,2.54,265.0,0.012,17,354,36.1,0.036,596.0,12.1,2.0,2.0,661.1,6.8,27.7,2.64,32.0,68.5,331,2.249056603773585,0.03,0.024,2.338,2.392,0,Normal
2,471,0.148,0.178,0.202,2.54,265.0,0.012,17,354,36.1,0.036,596.0,12.1,2.0,2.0,661.1,6.8,27.7,2.64,32.0,68.5,331,2.249056603773585,0.03,0.024,2.338,2.392,0,Normal
2,472,0.155,0.162,0.208,2.522,264.0,0.009,17,354,36.1,0.033,595.0,12.1,2.0,2.0,659.5,6.9,27.7,2.61,32.0,68.5,331,2.253787878787879,0.007,0.0459999999999999,2.314,2.367,1,Short_Shot
2,473,0.15,0.168,0.202,2.518,265.0,0.01,17,354,36.1,0.036,595.0,12.1,2.0,2.0,659.5,6.9,27.7,2.61,32.0,68.5,330,2.2452830188679247,0.018,0.034,2.316,2.368,1,Short_Shot
2,474,0.16,0.166,0.202,2.551,265.0,0.011,15,354,36.0,0.034,595.0,12.1,2.0,2.0,658.3,6.9,27.7,2.62,32.0,68.5,330,2.2452830188679247,0.006,0.036,2.349,2.391,0,Normal
2,475,0.148,0.164,0.198,2.533,265.0,0.012,17,354,36.0,0.036,597.0,12.1,2.0,2.0,656.6,6.8,27.7,2.6,32.0,68.5,332,2.252830188679245,0.016,0.034,2.335,2.385,0,Normal
2,476,0.158,0.17,0.206,2.519,265.0,0.012,17,354,36.0,0.034,595.0,12.1,2.0,2.0,656.6,6.8,27.7,2.6,32.0,68.5,330,2.2452830188679247,0.012,0.0359999999999999,2.313,2.361,1,Short_Shot
2,477,0.162,0.165,0.196,2.501,264.0,0.012,17,354,36.0,0.036,595.0,12.1,2.0,2.0,654.8,7.0,27.7,2.63,32.0,68.5,331,2.253787878787879,0.003,0.031,2.305,2.339,0,Normal
2,478,0.158,0.165,0.202,2.517,265.0,0.012,18,355,36.0,0.036,596.0,12.1,2.0,2.0,653.3,6.8,27.7,2.6,32.0,68.4,331,2.249056603773585,0.007,0.037,2.315,2.359,0,Normal
2,479,0.155,0.172,0.21,2.502,265.0,0.012,18,355,36.0,0.035,596.0,12.1,2.0,2.0,653.3,6.8,27.7,2.6,32.0,68.4,331,2.249056603773585,0.0169999999999999,0.038,2.292,2.347,0,Normal
2,480,0.152,0.168,0.205,2.509,264.0,0.011,17,355,36.1,0.034,595.0,12.1,2.0,2.0,652.0,7.0,27.7,2.63,32.0,68.5,331,2.253787878787879,0.016,0.0369999999999999,2.304,2.357,0,Normal
2,481,0.154,0.164,0.2,2.532,265.0,0.012,16,355,36.0,0.033,596.0,12.1,2.0,2.0,652.0,7.0,27.7,2.63,32.0,68.5,331,2.249056603773585,0.01,0.036,2.332,2.378,0,Normal
2,482,0.16,0.164,0.2,2.515,265.0,0.012,17,357,36.1,0.033,596.0,12.1,2.0,2.0,650.7,6.9,27.7,2.65,32.0,68.5,331,2.249056603773585,0.004,0.036,2.315,2.355,0,Normal
2,483,0.16,0.166,0.202,2.526,265.0,0.012,17,355,36.1,0.034,595.0,12.1,2.0,2.0,649.5,6.8,27.7,2.64,32.0,68.6,330,2.2452830188679247,0.006,0.036,2.324,2.366,0,Normal
2,484,0.158,0.174,0.205,2.525,265.0,0.011,17,355,36.0,0.036,596.0,12.1,2.0,2.0,649.5,6.8,27.7,2.64,32.0,68.6,331,2.249056603773585,0.0159999999999999,0.031,2.32,2.367,0,Normal
2,485,0.162,0.172,0.2,2.517,265.0,0.012,18,355,36.1,0.034,596.0,12.1,2.0,2.0,648.7,6.9,27.7,2.62,32.0,68.7,331,2.249056603773585,0.0099999999999999,0.028,2.317,2.355,1,Short_Shot
2,486,0.162,0.172,0.2,2.517,265.0,0.012,18,355,36.1,0.034,596.0,12.1,2.0,2.0,648.7,6.9,27.7,2.62,32.0,68.7,331,2.249056603773585,0.0099999999999999,0.028,2.317,2.355,0,Normal
2,487,0.155,0.164,0.202,2.523,265.0,0.009,17,355,36.1,0.033,596.0,12.1,2.0,2.0,648.6,6.9,27.7,2.65,32.0,68.7,331,2.249056603773585,0.009,0.038,2.321,2.3680000000000003,0,Normal
2,488,0.152,0.17,0.202,2.512,265.0,0.012,18,357,36.1,0.034,596.0,12.1,2.0,2.0,648.2,6.7,27.7,2.62,32.0,68.7,331,2.249056603773585,0.018,0.032,2.31,2.36,0,Normal
2,489,0.154,0.168,0.202,2.524,264.0,0.011,17,357,36.1,0.033,595.0,12.1,2.0,2.0,648.2,6.7,27.7,2.62,32.0,68.7,331,2.253787878787879,0.014,0.034,2.322,2.37,0,Normal
2,490,0.147,0.173,0.198,2.548,265.0,0.012,16,357,36.0,0.036,596.0,12.1,2.0,2.0,647.7,7.0,27.7,2.63,32.0,68.9,331,2.249056603773585,0.0259999999999999,0.025,2.35,2.401,0,Normal
2,491,0.16,0.17,0.196,2.531,265.0,0.012,15,357,36.1,0.042,595.0,12.1,2.0,2.0,647.7,7.0,27.7,2.63,32.0,68.9,330,2.2452830188679247,0.01,0.0259999999999999,2.335,2.371,0,Normal
2,492,0.149,0.16,0.208,2.492,265.0,0.012,19,357,36.1,0.036,596.0,12.1,2.0,2.0,647.5,6.9,27.7,2.59,32.0,68.9,331,2.249056603773585,0.011,0.0479999999999999,2.284,2.343,0,Normal
2,493,0.154,0.174,0.202,2.509,265.0,0.012,18,357,36.0,0.033,597.0,12.1,2.0,2.0,646.8,6.8,27.7,2.6,32.0,68.8,332,2.252830188679245,0.0199999999999999,0.028,2.307,2.355,1,Short_Shot
2,497,0.156,0.166,0.202,2.508,264.0,0.012,19,350,36.1,0.035,595.0,12.1,2.0,2.0,645.0,7.1,27.7,2.63,32.0,69.1,331,2.253787878787879,0.01,0.036,2.306,2.352,0,Normal
2,498,0.143,0.168,0.204,2.529,264.0,0.012,18,352,36.0,0.033,595.0,12.1,2.0,2.0,644.6,7.1,27.7,2.64,32.0,69.1,331,2.253787878787879,0.026,0.0359999999999999,2.325,2.387,0,Normal
2,499,0.154,0.172,0.206,2.528,265.0,0.012,19,354,36.0,0.036,596.0,12.1,2.0,2.0,644.6,7.1,27.7,2.64,32.0,69.1,331,2.249056603773585,0.0179999999999999,0.034,2.322,2.374,0,Normal
2,500,0.152,0.168,0.203,2.534,265.0,0.012,18,354,35.9,0.036,596.0,12.1,2.0,2.0,644.5,6.8,27.7,2.62,32.0,69.2,331,2.249056603773585,0.016,0.035,2.331,2.382,1,Short_Shot
2,501,0.154,0.168,0.206,2.526,265.0,0.011,18,354,36.0,0.033,596.0,12.1,2.0,2.0,644.5,6.8,27.7,2.62,32.0,69.2,331,2.249056603773585,0.014,0.0379999999999999,2.32,2.372,0,Normal
2,502,0.152,0.171,0.202,2.523,265.0,0.012,18,354,35.9,0.035,595.0,12.1,2.0,2.0,644.8,7.1,27.7,2.6,32.0,69.2,330,2.2452830188679247,0.019,0.031,2.321,2.371,1,Short_Shot
2,503,0.158,0.164,0.2,2.517,265.0,0.012,18,354,36.0,0.033,595.0,12.1,2.0,2.0,645.6,7.0,27.7,2.64,32.0,69.3,330,2.2452830188679247,0.006,0.036,2.317,2.359,0,Normal
2,504,0.154,0.168,0.206,2.524,265.0,0.012,18,355,36.0,0.035,596.0,12.1,2.0,2.0,645.6,7.0,27.7,2.64,32.0,69.3,331,2.249056603773585,0.014,0.0379999999999999,2.318,2.37,0,Normal
2,505,0.156,0.168,0.204,2.515,264.0,0.012,19,355,36.0,0.035,595.0,12.1,2.0,2.0,646.3,7.0,27.8,2.61,32.0,69.3,331,2.253787878787879,0.012,0.0359999999999999,2.311,2.359,0,Normal
2,506,0.158,0.172,0.202,2.517,265.0,0.012,18,355,36.1,0.041,596.0,12.1,2.0,2.0,646.3,7.0,27.8,2.61,32.0,69.3,331,2.249056603773585,0.0139999999999999,0.03,2.315,2.359,1,Short_Shot
2,507,0.147,0.17,0.202,2.51,265.0,0.009,19,355,36.0,0.033,596.0,12.2,2.0,2.0,646.9,7.1,27.8,2.61,32.0,69.4,331,2.249056603773585,0.023,0.032,2.308,2.363,0,Normal
2,508,0.158,0.17,0.198,2.49,265.0,0.011,18,355,36.1,0.036,595.0,12.1,2.0,2.0,647.4,6.9,27.7,2.62,32.0,69.4,330,2.2452830188679247,0.012,0.0279999999999999,2.2920000000000003,2.3320000000000003,0,Normal
2,509,0.143,0.173,0.202,2.528,265.0,0.012,18,355,36.1,0.036,596.0,12.1,2.0,2.0,647.4,6.9,27.7,2.62,32.0,69.4,331,2.249056603773585,0.031,0.029,2.326,2.386,0,Normal
2,510,0.16,0.166,0.194,2.488,264.0,0.011,17,355,36.0,0.034,595.0,12.1,2.0,2.0,647.4,7.0,27.8,2.62,32.0,69.4,331,2.253787878787879,0.006,0.0279999999999999,2.294,2.328,0,Normal
2,511,0.156,0.164,0.202,2.498,265.0,0.012,18,355,36.1,0.033,596.0,12.1,2.0,2.0,647.4,7.0,27.8,2.62,32.0,69.4,331,2.249056603773585,0.008,0.038,2.2960000000000003,2.342,0,Normal
2,512,0.162,0.168,0.196,2.509,265.0,0.012,18,357,36.1,0.033,596.0,12.2,2.0,2.0,647.4,7.1,27.8,2.64,32.0,69.6,331,2.249056603773585,0.006,0.0279999999999999,2.313,2.347,1,Short_Shot
2,513,0.16,0.174,0.204,2.533,265.0,0.012,18,357,36.0,0.036,595.0,12.1,2.0,2.0,647.2,6.9,27.8,2.64,32.0,69.7,330,2.2452830188679247,0.0139999999999999,0.03,2.329,2.373,0,Normal
2,514,0.158,0.168,0.202,2.52,265.0,0.011,19,357,36.1,0.035,596.0,12.1,2.0,2.0,647.2,6.9,27.8,2.64,32.0,69.7,331,2.249056603773585,0.01,0.034,2.318,2.362,0,Normal
2,515,0.154,0.172,0.205,2.516,265.0,0.01,19,359,36.1,0.033,595.0,12.1,2.0,2.0,646.7,7.1,27.7,2.63,32.0,69.8,330,2.2452830188679247,0.0179999999999999,0.033,2.311,2.362,1,Short_Shot
2,516,0.154,0.172,0.205,2.516,265.0,0.01,19,359,36.1,0.033,595.0,12.1,2.0,2.0,646.7,7.1,27.7,2.63,32.0,69.8,330,2.2452830188679247,0.0179999999999999,0.033,2.311,2.362,0,Normal
2,517,0.158,0.173,0.2,2.528,265.0,0.01,17,357,36.1,0.036,596.0,12.1,2.0,2.0,646.5,6.9,27.7,2.64,32.0,69.8,331,2.249056603773585,0.0149999999999999,0.027,2.328,2.37,0,Normal
2,518,0.16,0.174,0.202,2.534,265.0,0.011,17,357,36.0,0.042,595.0,12.1,2.0,2.0,646.2,7.1,27.8,2.62,32.0,69.7,330,2.2452830188679247,0.0139999999999999,0.028,2.332,2.374,0,Normal
2,519,0.149,0.173,0.204,2.514,265.0,0.012,19,355,36.1,0.034,595.0,12.1,2.0,2.0,646.2,7.1,27.8,2.62,32.0,69.7,330,2.2452830188679247,0.0239999999999999,0.031,2.31,2.365,0,Normal
2,520,0.16,0.174,0.208,2.529,265.0,0.012,17,357,36.0,0.034,597.0,12.1,2.0,2.0,645.7,7.0,27.8,2.6,32.0,69.7,332,2.252830188679245,0.0139999999999999,0.034,2.321,2.369,0,Normal
2,521,0.16,0.166,0.203,2.531,265.0,0.012,17,357,36.1,0.036,595.0,12.1,2.0,2.0,645.7,7.0,27.8,2.6,32.0,69.7,330,2.2452830188679247,0.006,0.037,2.3280000000000003,2.371,0,Normal
2,522,0.16,0.166,0.203,2.531,265.0,0.012,17,357,36.1,0.036,595.0,12.1,2.0,2.0,645.6,6.8,27.8,2.62,32.0,69.7,330,2.2452830188679247,0.006,0.037,2.3280000000000003,2.371,1,Short_Shot
2,523,0.16,0.174,0.204,2.533,265.0,0.012,18,357,36.1,0.035,596.0,12.1,2.0,2.0,645.5,7.1,27.8,2.63,32.0,69.6,331,2.249056603773585,0.0139999999999999,0.03,2.329,2.373,0,Normal
2,524,0.15,0.164,0.204,2.501,265.0,0.012,19,357,36.1,0.034,595.0,12.2,2.0,2.0,645.5,7.1,27.8,2.63,32.0,69.6,330,2.2452830188679247,0.014,0.0399999999999999,2.297,2.351,1,Blow_Hole
2,525,0.15,0.164,0.204,2.501,265.0,0.012,19,357,36.1,0.034,595.0,12.2,2.0,2.0,645.6,7.1,27.8,2.6,32.0,69.5,330,2.2452830188679247,0.014,0.0399999999999999,2.297,2.351,1,Short_Shot
2,526,0.152,0.17,0.202,2.522,265.0,0.01,19,357,36.0,0.034,596.0,12.1,2.0,2.0,645.6,7.1,27.8,2.6,32.0,69.5,331,2.249056603773585,0.018,0.032,2.32,2.37,1,Short_Shot
2,527,0.152,0.166,0.198,2.503,265.0,0.012,19,357,36.1,0.035,596.0,12.1,2.0,2.0,646.4,6.9,27.8,2.63,32.0,69.5,331,2.249056603773585,0.014,0.032,2.305,2.351,0,Normal
2,528,0.148,0.168,0.206,2.515,265.0,0.01,19,357,36.1,0.036,596.0,12.1,2.0,2.0,646.7,7.0,27.8,2.61,32.0,69.4,331,2.249056603773585,0.02,0.0379999999999999,2.309,2.367,0,Normal
2,529,0.144,0.164,0.202,2.524,265.0,0.01,17,359,36.0,0.036,596.0,12.1,2.0,2.0,646.7,7.0,27.8,2.61,32.0,69.4,331,2.249056603773585,0.02,0.038,2.322,2.38,0,Normal
2,530,0.153,0.168,0.206,2.521,265.0,0.012,19,359,36.0,0.035,596.0,12.1,2.0,2.0,647.3,7.1,27.8,2.62,32.0,69.4,331,2.249056603773585,0.015,0.0379999999999999,2.315,2.368,0,Normal
2,531,0.16,0.17,0.2,2.524,264.0,0.011,18,357,36.0,0.036,595.0,12.1,2.0,2.0,647.3,7.1,27.8,2.62,32.0,69.4,331,2.253787878787879,0.01,0.03,2.324,2.364,0,Normal
2,532,0.16,0.17,0.2,2.524,264.0,0.011,18,357,36.0,0.036,595.0,12.1,2.0,2.0,647.5,6.9,27.8,2.63,32.0,69.4,331,2.253787878787879,0.01,0.03,2.324,2.364,0,Normal
2,533,0.158,0.172,0.204,2.528,265.0,0.012,18,359,35.9,0.036,595.0,12.1,2.0,2.0,647.7,7.0,27.8,2.61,32.0,69.5,330,2.2452830188679247,0.0139999999999999,0.032,2.324,2.37,0,Normal
2,534,0.156,0.17,0.195,2.508,265.0,0.011,18,359,35.9,0.033,595.0,12.1,2.0,2.0,647.7,7.0,27.8,2.61,32.0,69.5,330,2.2452830188679247,0.014,0.0249999999999999,2.313,2.352,0,Normal
2,535,0.156,0.17,0.195,2.508,265.0,0.011,18,359,35.9,0.033,595.0,12.1,2.0,2.0,647.8,7.1,27.8,2.61,32.0,69.5,330,2.2452830188679247,0.014,0.0249999999999999,2.313,2.352,0,Normal
2,536,0.152,0.172,0.2,2.502,265.0,0.012,20,359,36.0,0.036,596.0,12.1,2.0,2.0,647.8,7.1,27.8,2.61,32.0,69.5,331,2.249056603773585,0.0199999999999999,0.028,2.302,2.35,0,Normal
2,537,0.146,0.164,0.202,2.514,265.0,0.012,19,361,36.1,0.033,596.0,12.1,2.0,2.0,648.2,6.9,27.8,2.64,32.0,69.5,331,2.249056603773585,0.018,0.038,2.312,2.368,0,Normal
