Repository: heeso0908/hotsix

# 🏭 HotSix — 다이캐스팅 공정 데이터 기반 품질 예측 프로젝트

> 공정 변수 이상 패턴 감지를 통한 불량 발생 사전 경보 시스템

## 📌 프로젝트 개요

다이캐스팅(Die-casting)은 용융 금속을 금형에 고압으로 주입하여 정밀한 제품을 대량 생산하는 공정입니다.

본 프로젝트는 다이캐스팅 설비에서 매 Shot마다 자동으로 수집되는 **공정 변수(주조 압력, 금형 온도, 주입 속도 등)** 및 **센서 데이터(온도, 압력 등)** 를 분석하여, 불량 여부를 사전에 예측하는 머신러닝 기반 품질 예측 시스템을 구축합니다.

### 배경 — 왜 필요한가?

현재 다이캐스팅 현장에서는 미성형, 박리, 기공 등의 불량이 발생해도 **육안 검사에 의존**하여 다음과 같은 문제가 있습니다.

- 판정 기준의 주관성과 검사 속도 한계로 생산성 저하
- 불량 발생 원인 추적이 어려워 공정 개선 및 재발 방지 대책 부족
- 공정 데이터와 품질 검사를 효과적으로 연계하지 못해 실시간 품질 관리 미흡

이를 해결하기 위해 머신러닝 기반의 불량 자동 감지 및 조기 경보 시스템을 개발합니다.

File: notebooks/김희선/product_type_1.csv (part 8 of 27)
Id,Product_Type,Shot,Velocity_1,Velocity_2,Velocity_3,High_Velocity,Cylinder_Pressure,Rapid_Rise_Time,Biscuit_Thickness,Clamping_Force,Cycle_Time,Pressure_Rise_Time,Casting_Pressure,Spray_Time,Spray_1_Time,Spray_2_Time,Melting_Furnace_Temp,Air_Pressure,Air_Pressure_Min,Air_Pressure_Max,Coolant_Temp,Coolant_Temp_Min,Coolant_Temp_Max,Coolant_Pressure,Factory_Temp,Factory_Temp_Min,Factory_Temp_Max,Factory_Humidity,Factory_Humidity_Min,Factory_Humidity_Max,Short_Shot_1,Bubble_1,Exfoliation_1,Blow_Hole_1,Stain_1,Dent_1,Deformation_1,Contamination_1,Impurity_1,Crack_1,Scratch_1,Buring_Mark_1,Inclusions_1,Short_Shot_2,Bubble_2,Exfoliation_2,Blow_Hole_2,Stain_2,Dent_2,Deformation_2,Contamination_2,Impurity_2,Crack_2,Scratch_2,Buring_Mark_2,Inclusions_2,Vel_1_2_Diff,Vel_2_3_Diff,Vel_Total_Range,Any_Defect
1104003,1,3,0.142,0.17,0.18,2.157,218,0.008,11,257,21.0,0.041,1055,8.1,1.0,0.8,702.1,6.4,3,9,26.0,10,50,2.74,30.9,18.0,22.0,66.0,18.0,22.0,1,0,0,0,0,0,0,0,0,0,0,0,0,0,0,0,0,0,0,0,0,0,0,0,0,0,0.028000000000000025,0.009999999999999981,0.038000000000000006,1
1105004,1,4,0.144,0.17,0.182,2.097,218,0.009,10,259,21.0,0.042,1054,8.1,1.0,0.8,702.1,6.4,3,9,26.0,10,50,2.74,30.9,18.0,22.0,66.0,18.0,22.0,1,0,0,0,0,0,0,0,0,0,0,0,0,0,0,0,0,0,0,0,0,0,0,0,0,0,0.026000000000000023,0.011999999999999983,0.038000000000000006,1
1106004,1,4,0.144,0.17,0.182,2.097,218,0.009,10,259,21.0,0.042,1054,8.1,1.0,0.8,702.1,6.4,3,9,26.0,10,50,2.74,30.9,18.0,22.0,66.0,18.0,22.0,1,0,0,0,0,0,0,0,0,0,0,0,0,0,0,0,0,0,0,0,0,0,0,0,0,0,0.026000000000000023,0.011999999999999983,0.038000000000000006,1
1107005,1,5,0.144,0.17,0.182,2.097,218,0.009,10,259,21.0,0.042,1054,8.1,1.0,0.8,703.9,6.5,3,9,26.0,10,50,2.72,30.9,18.0,22.0,65.9,18.0,22.0,0,0,0,0,0,0,0,0,0,0,0,0,0,0,0,0,0,0,0,0,0,0,0,0,0,0,0.026000000000000023,0.011999999999999983,0.038000000000000006,0
1108005,1,5,0.144,0.17,0.182,2.097,218,0.009,10,259,21.0,0.042,1054,8.1,1.0,0.8,703.9,6.5,3,9,26.0,10,50,2.72,30.9,18.0,22.0,65.9,18.0,22.0,0,0,0,0,0,0,0,0,0,0,0,0,0,0,0,0,0,0,0,0,0,0,0,0,0,0,0.026000000000000023,0.011999999999999983,0.038000000000000006,0
1109006,1,6,0.144,0.168,0.182,2.141,218,0.007,11,259,20.9,0.042,1054,8.1,1.0,0.8,703.9,6.5,3,9,26.0,10,50,2.72,30.9,18.0,22.0,65.9,18.0,22.0,0,0,0,0,0,0,0,0,0,0,0,0,0,0,0,0,0,0,0,0,0,0,0,0,0,0,0.02400000000000002,0.013999999999999985,0.038000000000000006,0
1110006,1,6,0.144,0.168,0.182,2.141,218,0.007,11,259,20.9,0.042,1054,8.1,1.0,0.8,703.9,6.5,3,9,26.0,10,50,2.72,30.9,18.0,22.0,65.9,18.0,22.0,0,0,0,0,0,0,0,0,0,0,0,0,0,0,0,0,0,0,0,0,0,0,0,0,0,0,0.02400000000000002,0.013999999999999985,0.038000000000000006,0
1111007,1,7,0.142,0.17,0.186,2.126,215,0.007,11,259,21.0,0.041,1039,8.1,1.0,0.8,703.9,6.5,3,9,26.0,10,50,2.72,30.9,18.0,22.0,65.9,18.0,22.0,0,0,1,0,0,0,0,0,0,0,0,0,0,0,0,0,0,0,0,0,0,0,0,0,0,0,0.028000000000000025,0.015999999999999986,0.04400000000000001,1
1112007,1,7,0.142,0.17,0.186,2.126,215,0.007,11,259,21.0,0.041,1039,8.1,1.0,0.8,703.9,6.5,3,9,26.0,10,50,2.72,30.9,18.0,22.0,65.9,18.0,22.0,0,0,1,0,0,0,0,0,0,0,0,0,0,0,0,0,0,0,0,0,0,0,0,0,0,0,0.028000000000000025,0.015999999999999986,0.04400000000000001,1
1113008,1,8,0.142,0.168,0.174,2.111,218,0.007,11,261,20.8,0.044,1054,8.1,1.0,0.8,705.5,6.5,3,9,26.0,10,50,2.73,30.9,18.0,22.0,65.9,18.0,22.0,0,0,0,0,0,0,0,0,0,0,0,0,0,0,0,0,0,0,0,0,0,0,0,0,0,0,0.026000000000000023,0.005999999999999978,0.032,0
1114008,1,8,0.142,0.168,0.174,2.111,218,0.007,11,261,20.8,0.044,1054,8.1,1.0,0.8,705.5,6.5,3,9,26.0,10,50,2.73,30.9,18.0,22.0,65.9,18.0,22.0,0,0,0,0,0,0,0,0,0,0,0,0,0,0,0,0,0,0,0,0,0,0,0,0,0,0,0.026000000000000023,0.005999999999999978,0.032,0
1115009,1,9,0.144,0.17,0.176,2.14,215,0.008,11,253,21.0,0.042,1039,8.1,1.0,0.8,705.5,6.5,3,9,26.0,10,50,2.73,30.9,18.0,22.0,65.9,18.0,22.0,0,0,0,0,0,0,0,0,0,0,0,0,0,0,0,0,0,0,0,0,0,0,0,0,0,0,0.026000000000000023,0.005999999999999978,0.032,0
1116009,1,9,0.144,0.17,0.176,2.14,215,0.008,11,253,21.0,0.042,1039,8.1,1.0,0.8,705.5,6.5,3,9,26.0,10,50,2.73,30.9,18.0,22.0,65.9,18.0,22.0,0,0,0,0,0,0,0,0,0,0,0,0,0,0,0,0,0,0,0,0,0,0,0,0,0,0,0.026000000000000023,0.005999999999999978,0.032,0
1117010,1,10,0.142,0.17,0.18,2.093,218,0.007,11,254,21.0,0.041,1056,8.1,1.0,0.8,707.5,6.6,3,9,25.9,10,50,2.73,31.0,18.0,22.0,65.8,18.0,22.0,0,0,0,0,0,0,0,0,0,0,0,0,0,0,0,0,0,0,0,0,0,0,0,0,0,0,0.028000000000000025,0.009999999999999981,0.038000000000000006,0
1118010,1,10,0.142,0.17,0.18,2.093,218,0.007,11,254,21.0,0.041,1056,8.1,1.0,0.8,707.5,6.6,3,9,25.9,10,50,2.73,31.0,18.0,22.0,65.8,18.0,22.0,0,0,0,0,0,0,0,0,0,0,0,0,0,0,0,0,0,0,0,0,0,0,0,0,0,0,0.028000000000000025,0.009999999999999981,0.038000000000000006,0
1119011,1,11,0.144,0.165,0.18,2.151,215,0.008,11,254,20.9,0.041,1040,8.1,1.0,0.8,707.5,6.6,3,9,25.9,10,50,2.73,31.0,18.0,22.0,65.8,18.0,22.0,0,0,0,0,0,0,0,0,0,0,0,0,0,0,0,0,0,0,0,0,0,0,0,0,0,0,0.02100000000000002,0.014999999999999986,0.036000000000000004,0
1120011,1,11,0.144,0.165,0.18,2.151,215,0.008,11,254,20.9,0.041,1040,8.1,1.0,0.8,707.5,6.6,3,9,25.9,10,50,2.73,31.0,18.0,22.0,65.8,18.0,22.0,0,0,0,0,0,0,0,0,0,0,0,0,0,0,0,0,0,0,0,0,0,0,0,0,0,0,0.02100000000000002,0.014999999999999986,0.036000000000000004,0
1121012,1,12,0.142,0.168,0.18,2.095,218,0.007,11,255,20.9,0.043,1055,8.1,1.0,0.8,707.5,6.6,3,9,25.9,10,50,2.73,31.0,18.0,22.0,65.8,18.0,22.0,0,0,0,0,0,0,0,0,0,0,0,0,0,0,0,0,0,0,0,0,0,0,0,0,0,0,0.026000000000000023,0.011999999999999983,0.038000000000000006,0
1122012,1,12,0.142,0.168,0.18,2.095,218,0.007,11,255,20.9,0.043,1055,8.1,1.0,0.8,707.5,6.6,3,9,25.9,10,50,2.73,31.0,18.0,22.0,65.8,18.0,22.0,0,0,0,0,0,0,0,0,0,0,0,0,0,0,0,0,0,0,0,0,0,0,0,0,0,0,0.026000000000000023,0.011999999999999983,0.038000000000000006,0
1123013,1,13,0.142,0.17,0.184,2.125,215,0.007,11,255,20.9,0.042,1039,8.1,1.0,0.8,709.4,6.6,3,9,25.9,10,50,2.76,31.0,18.0,22.0,65.7,18.0,22.0,0,0,0,0,0,0,0,0,0,0,0,0,0,0,0,0,0,0,0,0,0,0,0,0,0,0,0.028000000000000025,0.013999999999999985,0.04200000000000001,0
1124013,1,13,0.142,0.17,0.184,2.125,215,0.007,11,255,20.9,0.042,1039,8.1,1.0,0.8,709.4,6.6,3,9,25.9,10,50,2.76,31.0,18.0,22.0,65.7,18.0,22.0,0,0,0,0,0,0,0,0,0,0,0,0,0,0,0,0,0,0,0,0,0,0,0,0,0,0,0.028000000000000025,0.013999999999999985,0.04200000000000001,0
1125014,1,14,0.144,0.166,0.184,2.105,218,0.008,11,255,21.0,0.043,1055,8.1,1.0,0.8,709.4,6.6,3,9,25.9,10,50,2.76,31.0,18.0,22.0,65.7,18.0,22.0,0,0,0,0,0,0,0,0,0,0,0,0,0,0,0,0,0,0,0,0,0,0,0,0,0,0,0.02200000000000002,0.017999999999999988,0.04000000000000001,0
1126014,1,14,0.144,0.166,0.184,2.105,218,0.008,11,255,21.0,0.043,1055,8.1,1.0,0.8,709.4,6.6,3,9,25.9,10,50,2.76,31.0,18.0,22.0,65.7,18.0,22.0,0,0,0,0,0,0,0,0,0,0,0,0,0,0,0,0,0,0,0,0,0,0,0,0,0,0,0.02200000000000002,0.017999999999999988,0.04000000000000001,0
1127015,1,15,0.142,0.166,0.184,2.121,215,0.007,12,255,20.9,0.044,1040,8.1,1.0,0.8,709.4,6.6,3,9,25.9,10,50,2.76,31.0,18.0,22.0,65.7,18.0,22.0,0,0,0,0,0,0,0,0,0,0,0,0,0,0,0,0,0,0,0,0,0,0,0,0,0,0,0.02400000000000002,0.017999999999999988,0.04200000000000001,0
1128015,1,15,0.142,0.166,0.184,2.121,215,0.007,12,255,20.9,0.044,1040,8.1,1.0,0.8,709.4,6.6,3,9,25.9,10,50,2.76,31.0,18.0,22.0,65.7,18.0,22.0,0,0,0,0,0,0,0,0,0,0,0,0,0,0,0,0,0,0,0,0,0,0,0,0,0,0,0.02400000000000002,0.017999999999999988,0.04200000000000001,0
1129016,1,16,0.142,0.17,0.186,2.144,218,0.008,11,257,21.0,0.034,1055,8.1,1.0,0.8,711.3,6.6,3,9,25.9,10,50,2.76,31.0,18.0,22.0,65.5,18.0,22.0,0,0,0,0,0,0,0,0,0,0,0,0,0,0,0,0,0,0,0,0,0,0,0,0,0,0,0.028000000000000025,0.015999999999999986,0.04400000000000001,0
1130016,1,16,0.142,0.17,0.186,2.144,218,0.008,11,257,21.0,0.034,1055,8.1,1.0,0.8,711.3,6.6,3,9,25.9,10,50,2.76,31.0,18.0,22.0,65.5,18.0,22.0,0,0,0,0,0,0,0,0,0,0,0,0,0,0,0,0,0,0,0,0,0,0,0,0,0,0,0.028000000000000025,0.015999999999999986,0.04400000000000001,0
1131017,1,17,0.144,0.17,0.178,2.12,215,0.008,10,257,21.0,0.044,1039,8.1,1.0,0.8,711.3,6.6,3,9,25.9,10,50,2.76,31.0,18.0,22.0,65.5,18.0,22.0,0,0,0,0,0,0,0,0,0,0,0,0,0,0,0,0,0,0,0,0,0,0,0,0,0,0,0.026000000000000023,0.00799999999999998,0.034,0
1132017,1,17,0.144,0.17,0.178,2.12,215,0.008,10,257,21.0,0.044,1039,8.1,1.0,0.8,711.3,6.6,3,9,25.9,10,50,2.76,31.0,18.0,22.0,65.5,18.0,22.0,0,0,0,0,0,0,0,0,0,0,0,0,0,0,0,0,0,0,0,0,0,0,0,0,0,0,0.026000000000000023,0.00799999999999998,0.034,0
1133018,1,18,0.144,0.168,0.182,2.139,218,0.008,11,257,20.9,0.044,1056,8.1,1.0,0.8,711.3,6.6,3,9,25.9,10,50,2.76,31.0,18.0,22.0,65.5,18.0,22.0,0,0,0,0,0,0,0,0,0,0,0,0,0,0,0,0,0,0,0,0,0,0,0,0,0,0,0.02400000000000002,0.013999999999999985,0.038000000000000006,0
1134018,1,18,0.144,0.168,0.182,2.139,218,0.008,11,257,20.9,0.044,1056,8.1,1.0,0.8,711.3,6.6,3,9,25.9,10,50,2.76,31.0,18.0,22.0,65.5,18.0,22.0,0,0,0,0,0,0,0,0,0,0,0,0,0,0,0,0,0,0,0,0,0,0,0,0,0,0,0.02400000000000002,0.013999999999999985,0.038000000000000006,0
1135019,1,19,0.144,0.168,0.182,2.139,218,0.008,11,257,20.9,0.044,1056,8.1,1.0,0.8,712.9,6.5,3,9,25.9,10,50,2.73,31.0,18.0,22.0,65.3,18.0,22.0,0,0,1,0,0,0,0,0,0,0,0,0,0,0,0,0,0,0,0,0,0,0,0,0,0,0,0.02400000000000002,0.013999999999999985,0.038000000000000006,1
1136019,1,19,0.144,0.168,0.182,2.139,218,0.008,11,257,20.9,0.044,1056,8.1,1.0,0.8,712.9,6.5,3,9,25.9,10,50,2.73,31.0,18.0,22.0,65.3,18.0,22.0,0,0,1,0,0,0,0,0,0,0,0,0,0,0,0,0,0,0,0,0,0,0,0,0,0,0,0.02400000000000002,0.013999999999999985,0.038000000000000006,1
1137020,1,20,0.144,0.168,0.178,2.102,218,0.008,10,258,20.9,0.044,1056,8.1,1.0,0.8,712.9,6.5,3,9,25.9,10,50,2.73,31.0,18.0,22.0,65.3,18.0,22.0,0,0,1,0,0,0,0,0,0,0,0,0,0,1,0,0,0,0,0,0,0,0,0,0,0,0,0.02400000000000002,0.009999999999999981,0.034,1
1138020,1,20,0.144,0.168,0.178,2.102,218,0.008,10,258,20.9,0.044,1056,8.1,1.0,0.8,712.9,6.5,3,9,25.9,10,50,2.73,31.0,18.0,22.0,65.3,18.0,22.0,0,0,1,0,0,0,0,0,0,0,0,0,0,1,0,0,0,0,0,0,0,0,0,0,0,0,0.02400000000000002,0.009999999999999981,0.034,1
1139021,1,21,0.144,0.168,0.178,2.102,218,0.008,10,258,20.9,0.044,1056,8.1,1.0,0.8,712.9,6.5,3,9,25.9,10,50,2.73,31.0,18.0,22.0,65.3,18.0,22.0,0,0,0,0,0,0,0,0,0,0,0,0,0,0,0,0,0,0,0,0,0,0,0,0,0,0,0.02400000000000002,0.009999999999999981,0.034,0
1140021,1,21,0.144,0.168,0.178,2.102,218,0.008,10,258,20.9,0.044,1056,8.1,1.0,0.8,712.9,6.5,3,9,25.9,10,50,2.73,31.0,18.0,22.0,65.3,18.0,22.0,0,0,0,0,0,0,0,0,0,0,0,0,0,0,0,0,0,0,0,0,0,0,0,0,0,0,0.02400000000000002,0.009999999999999981,0.034,0
1141022,1,22,0.146,0.168,0.178,2.134,218,0.007,10,259,20.8,0.041,1055,8.1,1.0,0.8,714.8,6.4,3,9,25.9,10,50,2.75,31.0,18.0,22.0,65.2,18.0,22.0,0,0,0,0,0,0,0,0,0,0,0,0,0,0,0,0,0,0,0,0,0,0,0,0,0,0,0.02200000000000002,0.009999999999999981,0.032,0
1142022,1,22,0.146,0.168,0.178,2.134,218,0.007,10,259,20.8,0.041,1055,8.1,1.0,0.8,714.8,6.4,3,9,25.9,10,50,2.75,31.0,18.0,22.0,65.2,18.0,22.0,0,0,0,0,0,0,0,0,0,0,0,0,0,0,0,0,0,0,0,0,0,0,0,0,0,0,0.02200000000000002,0.009999999999999981,0.032,0
1143023,1,23,0.146,0.168,0.189,2.135,215,0.008,12,259,20.9,0.041,1040,8.1,1.0,0.8,714.8,6.4,3,9,25.9,10,50,2.75,31.0,18.0,22.0,65.2,18.0,22.0,0,0,0,0,0,0,0,0,0,0,0,0,0,0,0,0,0,0,0,0,0,0,0,0,0,0,0.02200000000000002,0.02099999999999999,0.04300000000000001,0
1144023,1,23,0.146,0.168,0.189,2.135,215,0.008,12,259,20.9,0.041,1040,8.1,1.0,0.8,714.8,6.4,3,9,25.9,10,50,2.75,31.0,18.0,22.0,65.2,18.0,22.0,0,0,0,0,0,0,0,0,0,0,0,0,0,0,0,0,0,0,0,0,0,0,0,0,0,0,0.02200000000000002,0.02099999999999999,0.04300000000000001,0
1145024,1,24,0.142,0.168,0.178,2.149,218,0.007,11,253,20.9,0.041,1056,8.1,1.0,0.8,714.8,6.4,3,9,25.9,10,50,2.75,31.0,18.0,22.0,65.2,18.0,22.0,1,0,0,0,0,0,0,0,0,0,0,0,0,0,0,0,0,0,0,0,0,0,0,0,0,0,0.026000000000000023,0.009999999999999981,0.036000000000000004,1
1146024,1,24,0.142,0.168,0.178,2.149,218,0.007,11,253,20.9,0.041,1056,8.1,1.0,0.8,714.8,6.4,3,9,25.9,10,50,2.75,31.0,18.0,22.0,65.2,18.0,22.0,1,0,0,0,0,0,0,0,0,0,0,0,0,0,0,0,0,0,0,0,0,0,0,0,0,0,0.026000000000000023,0.009999999999999981,0.036000000000000004,1
1147025,1,25,0.146,0.168,0.182,2.148,215,0.008,11,253,20.9,0.042,1040,8.1,1.0,0.8,716.6,6.3,3,9,25.9,10,50,2.72,30.9,18.0,22.0,65.3,18.0,22.0,0,0,0,0,0,0,0,0,0,0,0,0,0,0,0,0,0,0,0,0,0,0,0,0,0,0,0.02200000000000002,0.013999999999999985,0.036000000000000004,0
1148025,1,25,0.146,0.168,0.182,2.148,215,0.008,11,253,20.9,0.042,1040,8.1,1.0,0.8,716.6,6.3,3,9,25.9,10,50,2.72,30.9,18.0,22.0,65.3,18.0,22.0,0,0,0,0,0,0,0,0,0,0,0,0,0,0,0,0,0,0,0,0,0,0,0,0,0,0,0.02200000000000002,0.013999999999999985,0.036000000000000004,0
1149026,1,26,0.144,0.168,0.19,2.131,218,0.008,11,254,21.0,0.041,1055,8.1,1.0,0.8,716.6,6.3,3,9,25.9,10,50,2.72,30.9,18.0,22.0,65.3,18.0,22.0,0,0,0,0,0,0,0,0,0,0,0,0,0,0,0,1,0,0,0,0,0,0,0,0,0,0,0.02400000000000002,0.021999999999999992,0.04600000000000001,1
1150026,1,26,0.144,0.168,0.19,2.131,218,0.008,11,254,21.0,0.041,1055,8.1,1.0,0.8,716.6,6.3,3,9,25.9,10,50,2.72,30.9,18.0,22.0,65.3,18.0,22.0,0,0,0,0,0,0,0,0,0,0,0,0,0,0,0,1,0,0,0,0,0,0,0,0,0,0,0.02400000000000002,0.021999999999999992,0.04600000000000001,1
1151027,1,27,0.144,0.168,0.184,2.149,215,0.007,11,254,20.9,0.041,1040,8.1,1.0,0.8,716.6,6.3,3,9,25.9,10,50,2.72,30.9,18.0,22.0,65.3,18.0,22.0,0,0,0,0,0,0,0,0,0,0,0,0,0,0,0,0,0,0,0,0,0,0,0,0,0,0,0.02400000000000002,0.015999999999999986,0.04000000000000001,0
1152027,1,27,0.144,0.168,0.184,2.149,215,0.007,11,254,20.9,0.041,1040,8.1,1.0,0.8,716.6,6.3,3,9,25.9,10,50,2.72,30.9,18.0,22.0,65.3,18.0,22.0,0,0,0,0,0,0,0,0,0,0,0,0,0,0,0,0,0,0,0,0,0,0,0,0,0,0,0.02400000000000002,0.015999999999999986,0.04000000000000001,0
1153028,1,28,0.142,0.168,0.181,2.125,218,0.007,12,254,20.9,0.043,1056,8.1,1.0,0.8,718.4,6.3,3,9,26.0,10,50,2.73,30.9,18.0,22.0,65.4,18.0,22.0,0,0,0,0,0,0,0,0,0,0,0,0,0,0,0,1,0,0,0,0,0,0,0,0,0,0,0.026000000000000023,0.012999999999999984,0.03900000000000001,1
1154028,1,28,0.142,0.168,0.181,2.125,218,0.007,12,254,20.9,0.043,1056,8.1,1.0,0.8,718.4,6.3,3,9,26.0,10,50,2.73,30.9,18.0,22.0,65.4,18.0,22.0,0,0,0,0,0,0,0,0,0,0,0,0,0,0,0,1,0,0,0,0,0,0,0,0,0,0,0.026000000000000023,0.012999999999999984,0.03900000000000001,1
1155029,1,29,0.146,0.166,0.176,2.137,215,0.008,11,254,20.9,0.041,1040,8.1,1.0,0.8,718.4,6.3,3,9,26.0,10,50,2.73,30.9,18.0,22.0,65.4,18.0,22.0,0,0,1,0,0,0,0,0,0,0,0,0,0,0,0,0,0,0,0,0,0,0,0,0,0,0,0.020000000000000018,0.009999999999999981,0.03,1
1156029,1,29,0.146,0.166,0.176,2.137,215,0.008,11,254,20.9,0.041,1040,8.1,1.0,0.8,718.4,6.3,3,9,26.0,10,50,2.73,30.9,18.0,22.0,65.4,18.0,22.0,0,0,1,0,0,0,0,0,0,0,0,0,0,0,0,0,0,0,0,0,0,0,0,0,0,0,0.020000000000000018,0.009999999999999981,0.03,1
1157030,1,30,0.142,0.168,0.182,2.153,218,0.008,11,255,20.8,0.042,1056,8.1,1.0,0.8,720.2,6.2,3,9,25.9,10,50,2.72,30.9,18.0,22.0,65.6,18.0,22.0,0,0,1,0,0,0,0,0,0,0,0,0,0,0,0,1,0,0,0,0,0,0,0,0,0,0,0.026000000000000023,0.013999999999999985,0.04000000000000001,1
1158030,1,30,0.142,0.168,0.182,2.153,218,0.008,11,255,20.8,0.042,1056,8.1,1.0,0.8,720.2,6.2,3,9,25.9,10,50,2.72,30.9,18.0,22.0,65.6,18.0,22.0,0,0,1,0,0,0,0,0,0,0,0,0,0,0,0,1,0,0,0,0,0,0,0,0,0,0,0.026000000000000023,0.013999999999999985,0.04000000000000001,1
1159031,1,31,0.142,0.168,0.178,2.104,215,0.006,11,254,20.9,0.042,1040,8.1,1.0,0.8,720.2,6.2,3,9,25.9,10,50,2.72,30.9,18.0,22.0,65.6,18.0,22.0,0,0,1,0,0,0,0,0,0,0,0,0,0,0,0,0,0,0,0,0,0,0,0,0,0,0,0.026000000000000023,0.009999999999999981,0.036000000000000004,1
1160031,1,31,0.142,0.168,0.178,2.104,215,0.006,11,254,20.9,0.042,1040,8.1,1.0,0.8,720.2,6.2,3,9,25.9,10,50,2.72,30.9,18.0,22.0,65.6,18.0,22.0,0,0,1,0,0,0,0,0,0,0,0,0,0,0,0,0,0,0,0,0,0,0,0,0,0,0,0.026000000000000023,0.009999999999999981,0.036000000000000004,1
1161032,1,32,0.144,0.168,0.187,2.132,218,0.007,12,254,21.1,0.042,1053,8.1,1.0,0.8,720.2,6.2,3,9,25.9,10,50,2.72,30.9,18.0,22.0,65.6,18.0,22.0,0,0,0,0,0,0,0,0,0,0,0,0,0,0,0,1,0,0,0,0,0,0,0,0,0,0,0.02400000000000002,0.01899999999999999,0.04300000000000001,1
1162032,1,32,0.144,0.168,0.187,2.132,218,0.007,12,254,21.1,0.042,1053,8.1,1.0,0.8,720.2,6.2,3,9,25.9,10,50,2.72,30.9,18.0,22.0,65.6,18.0,22.0,0,0,0,0,0,0,0,0,0,0,0,0,0,0,0,1,0,0,0,0,0,0,0,0,0,0,0.02400000000000002,0.01899999999999999,0.04300000000000001,1
1163033,1,33,0.144,0.168,0.187,2.132,218,0.007,12,254,21.1,0.042,1053,8.1,1.0,0.8,721.9,6.2,3,9,26.0,10,50,2.74,30.9,18.0,22.0,65.8,18.0,22.0,0,0,0,0,0,0,0,0,0,0,0,0,0,0,0,1,0,0,0,0,0,0,0,0,0,0,0.02400000000000002,0.01899999999999999,0.04300000000000001,1
1164033,1,33,0.144,0.168,0.187,2.132,218,0.007,12,254,21.1,0.042,1053,8.1,1.0,0.8,721.9,6.2,3,9,26.0,10,50,2.74,30.9,18.0,22.0,65.8,18.0,22.0,0,0,0,0,0,0,0,0,0,0,0,0,0,0,0,1,0,0,0,0,0,0,0,0,0,0,0.02400000000000002,0.01899999999999999,0.04300000000000001,1
1165034,1,34,0.144,0.168,0.179,2.143,215,0.008,11,255,20.8,0.044,1040,8.1,1.0,0.8,721.9,6.2,3,9,26.0,10,50,2.74,30.9,18.0,22.0,65.8,18.0,22.0,0,0,0,0,0,0,0,0,0,0,0,0,0,0,0,0,0,0,0,0,0,0,0,0,0,0,0.02400000000000002,0.010999999999999982,0.035,0
1166034,1,34,0.144,0.168,0.179,2.143,215,0.008,11,255,20.8,0.044,1040,8.1,1.0,0.8,721.9,6.2,3,9,26.0,10,50,2.74,30.9,18.0,22.0,65.8,18.0,22.0,0,0,0,0,0,0,0,0,0,0,0,0,0,0,0,0,0,0,0,0,0,0,0,0,0,0,0.02400000000000002,0.010999999999999982,0.035,0
1167035,1,35,0.144,0.168,0.179,2.143,215,0.008,11,255,20.8,0.044,1040,8.1,1.0,0.8,721.9,6.2,3,9,26.0,10,50,2.74,30.9,18.0,22.0,65.8,18.0,22.0,0,0,0,0,0,0,0,0,0,0,0,0,0,0,0,0,0,0,0,0,0,0,0,0,0,0,0.02400000000000002,0.010999999999999982,0.035,0
1168035,1,35,0.144,0.168,0.179,2.143,215,0.008,11,255,20.8,0.044,1040,8.1,1.0,0.8,721.9,6.2,3,9,26.0,10,50,2.74,30.9,18.0,22.0,65.8,18.0,22.0,0,0,0,0,0,0,0,0,0,0,0,0,0,0,0,0,0,0,0,0,0,0,0,0,0,0,0.02400000000000002,0.010999999999999982,0.035,0
1169036,1,36,0.146,0.166,0.182,2.155,218,0.008,11,257,20.8,0.044,1056,8.1,1.0,0.8,723.5,6.1,3,9,26.0,10,50,2.73,30.9,18.0,22.0,65.8,18.0,22.0,0,0,0,0,0,0,0,0,0,0,0,0,0,0,0,0,0,0,0,0,0,0,0,0,0,0,0.020000000000000018,0.015999999999999986,0.036000000000000004,0
1170036,1,36,0.146,0.166,0.182,2.155,218,0.008,11,257,20.8,0.044,1056,8.1,1.0,0.8,723.5,6.1,3,9,26.0,10,50,2.73,30.9,18.0,22.0,65.8,18.0,22.0,0,0,0,0,0,0,0,0,0,0,0,0,0,0,0,0,0,0,0,0,0,0,0,0,0,0,0.020000000000000018,0.015999999999999986,0.036000000000000004,0
1171037,1,37,0.146,0.166,0.182,2.155,218,0.008,11,257,20.8,0.044,1056,8.1,1.0,0.8,723.5,6.1,3,9,26.0,10,50,2.73,30.9,18.0,22.0,65.8,18.0,22.0,0,0,0,0,0,0,0,0,0,0,0,0,0,0,0,1,0,0,0,0,0,0,0,0,0,0,0.020000000000000018,0.015999999999999986,0.036000000000000004,1
1172037,1,37,0.146,0.166,0.182,2.155,218,0.008,11,257,20.8,0.044,1056,8.1,1.0,0.8,723.5,6.1,3,9,26.0,10,50,2.73,30.9,18.0,22.0,65.8,18.0,22.0,0,0,0,0,0,0,0,0,0,0,0,0,0,0,0,1,0,0,0,0,0,0,0,0,0,0,0.020000000000000018,0.015999999999999986,0.036000000000000004,1
1173038,1,38,0.144,0.17,0.181,2.102,218,0.009,11,257,20.8,0.044,1055,8.1,1.0,0.8,723.5,6.1,3,9,26.0,10,50,2.73,30.9,18.0,22.0,65.8,18.0,22.0,0,0,0,0,0,0,0,0,0,0,0,0,0,0,0,0,0,0,0,0,0,0,0,0,0,0,0.026000000000000023,0.010999999999999982,0.037000000000000005,0
1174038,1,38,0.144,0.17,0.181,2.102,218,0.009,11,257,20.8,0.044,1055,8.1,1.0,0.8,723.5,6.1,3,9,26.0,10,50,2.73,30.9,18.0,22.0,65.8,18.0,22.0,0,0,0,0,0,0,0,0,0,0,0,0,0,0,0,0,0,0,0,0,0,0,0,0,0,0,0.026000000000000023,0.010999999999999982,0.037000000000000005,0
1175039,1,39,0.144,0.17,0.182,2.104,215,0.008,11,257,21.0,0.042,1039,8.1,1.0,0.8,725.0,6.1,3,9,26.0,10,50,2.78,30.9,18.0,22.0,65.8,18.0,22.0,1,0,0,0,0,0,0,0,0,0,0,0,0,0,0,1,0,0,0,0,0,0,0,0,0,0,0.026000000000000023,0.011999999999999983,0.038000000000000006,1
1176039,1,39,0.144,0.17,0.182,2.104,215,0.008,11,257,21.0,0.042,1039,8.1,1.0,0.8,725.0,6.1,3,9,26.0,10,50,2.78,30.9,18.0,22.0,65.8,18.0,22.0,1,0,0,0,0,0,0,0,0,0,0,0,0,0,0,1,0,0,0,0,0,0,0,0,0,0,0.026000000000000023,0.011999999999999983,0.038000000000000006,1
1177040,1,40,0.144,0.168,0.182,2.153,218,0.008,10,258,20.9,0.042,1056,8.0,1.0,0.8,725.0,6.1,3,9,26.0,10,50,2.78,30.9,18.0,22.0,65.8,18.0,22.0,0,0,0,0,0,0,0,0,0,0,0,0,0,0,0,1,0,0,0,0,0,0,0,0,0,0,0.02400000000000002,0.013999999999999985,0.038000000000000006,1
1178040,1,40,0.144,0.168,0.182,2.153,218,0.008,10,258,20.9,0.042,1056,8.0,1.0,0.8,725.0,6.1,3,9,26.0,10,50,2.78,30.9,18.0,22.0,65.8,18.0,22.0,0,0,0,0,0,0,0,0,0,0,0,0,0,0,0,1,0,0,0,0,0,0,0,0,0,0,0.02400000000000002,0.013999999999999985,0.038000000000000006,1
1179041,1,41,0.142,0.166,0.184,2.145,215,0.008,10,258,21.1,0.042,1040,8.0,1.0,0.8,725.0,6.1,3,9,26.0,10,50,2.78,30.9,18.0,22.0,65.8,18.0,22.0,0,0,0,0,0,0,0,0,0,0,0,0,0,0,0,0,0,0,0,0,0,0,0,0,0,0,0.02400000000000002,0.017999999999999988,0.04200000000000001,0
1180041,1,41,0.142,0.166,0.184,2.145,215,0.008,10,258,21.1,0.042,1040,8.0,1.0,0.8,725.0,6.1,3,9,26.0,10,50,2.78,30.9,18.0,22.0,65.8,18.0,22.0,0,0,0,0,0,0,0,0,0,0,0,0,0,0,0,0,0,0,0,0,0,0,0,0,0,0,0.02400000000000002,0.017999999999999988,0.04200000000000001,0
1181042,1,42,0.141,0.17,0.189,2.116,218,0.008,10,258,21.0,0.044,1055,8.0,1.0,0.8,726.3,6.0,3,9,26.0,10,50,2.74,30.9,18.0,22.0,65.8,18.0,22.0,0,0,0,0,0,0,0,0,0,0,0,0,0,0,0,0,0,0,0,0,0,0,0,0,0,0,0.029000000000000026,0.01899999999999999,0.048000000000000015,0
1182042,1,42,0.141,0.17,0.189,2.116,218,0.008,10,258,21.0,0.044,1055,8.0,1.0,0.8,726.3,6.0,3,9,26.0,10,50,2.74,30.9,18.0,22.0,65.8,18.0,22.0,0,0,0,0,0,0,0,0,0,0,0,0,0,0,0,0,0,0,0,0,0,0,0,0,0,0,0.029000000000000026,0.01899999999999999,0.048000000000000015,0
1183043,1,43,0.144,0.168,0.182,2.108,215,0.008,10,258,20.9,0.041,1040,8.1,1.0,0.8,726.3,6.0,3,9,26.0,10,50,2.74,30.9,18.0,22.0,65.8,18.0,22.0,1,0,0,0,0,0,0,0,0,0,0,0,0,0,0,0,0,0,0,0,0,0,0,0,0,0,0.02400000000000002,0.013999999999999985,0.038000000000000006,1
1184043,1,43,0.144,0.168,0.182,2.108,215,0.008,10,258,20.9,0.041,1040,8.1,1.0,0.8,726.3,6.0,3,9,26.0,10,50,2.74,30.9,18.0,22.0,65.8,18.0,22.0,1,0,0,0,0,0,0,0,0,0,0,0,0,0,0,0,0,0,0,0,0,0,0,0,0,0,0.02400000000000002,0.013999999999999985,0.038000000000000006,1
1185044,1,44,0.142,0.168,0.19,2.147,218,0.008,10,258,21.0,0.041,1056,8.0,1.0,0.8,726.3,6.0,3,9,26.0,10,50,2.74,30.9,18.0,22.0,65.8,18.0,22.0,0,0,0,0,0,0,0,0,0,0,0,0,0,0,0,0,0,0,0,0,0,0,0,0,0,0,0.026000000000000023,0.021999999999999992,0.048000000000000015,0
1186044,1,44,0.142,0.168,0.19,2.147,218,0.008,10,258,21.0,0.041,1056,8.0,1.0,0.8,726.3,6.0,3,9,26.0,10,50,2.74,30.9,18.0,22.0,65.8,18.0,22.0,0,0,0,0,0,0,0,0,0,0,0,0,0,0,0,0,0,0,0,0,0,0,0,0,0,0,0.026000000000000023,0.021999999999999992,0.048000000000000015,0
1187045,1,45,0.144,0.168,0.184,2.148,215,0.008,10,258,20.9,0.042,1040,8.1,1.0,0.8,727.5,6.0,3,9,26.0,10,50,2.75,30.9,18.0,22.0,65.9,18.0,22.0,0,0,0,0,0,0,0,0,0,0,0,0,0,0,0,0,0,0,0,0,0,0,0,0,0,0,0.02400000000000002,0.015999999999999986,0.04000000000000001,0
1188045,1,45,0.144,0.168,0.184,2.148,215,0.008,10,258,20.9,0.042,1040,8.1,1.0,0.8,727.5,6.0,3,9,26.0,10,50,2.75,30.9,18.0,22.0,65.9,18.0,22.0,0,0,0,0,0,0,0,0,0,0,0,0,0,0,0,0,0,0,0,0,0,0,0,0,0,0,0.02400000000000002,0.015999999999999986,0.04000000000000001,0
1189046,1,46,0.14,0.17,0.186,2.131,218,0.008,11,259,20.9,0.043,1054,8.1,1.0,0.8,727.5,6.0,3,9,26.0,10,50,2.75,30.9,18.0,22.0,65.9,18.0,22.0,0,0,0,0,0,0,0,0,0,0,0,0,0,0,0,1,0,0,0,0,0,0,0,0,0,0,0.03,0.015999999999999986,0.045999999999999985,1
1190046,1,46,0.14,0.17,0.186,2.131,218,0.008,11,259,20.9,0.043,1054,8.1,1.0,0.8,727.5,6.0,3,9,26.0,10,50,2.75,30.9,18.0,22.0,65.9,18.0,22.0,0,0,0,0,0,0,0,0,0,0,0,0,0,0,0,1,0,0,0,0,0,0,0,0,0,0,0.03,0.015999999999999986,0.045999999999999985,1
1191047,1,47,0.144,0.17,0.186,2.097,215,0.007,11,259,20.8,0.042,1039,8.0,1.0,0.8,727.5,6.0,3,9,26.0,10,50,2.75,30.9,18.0,22.0,65.9,18.0,22.0,0,0,0,0,0,0,0,0,0,0,0,0,0,0,0,0,0,0,0,0,0,0,0,0,0,0,0.026000000000000023,0.015999999999999986,0.04200000000000001,0
1192047,1,47,0.144,0.17,0.186,2.097,215,0.007,11,259,20.8,0.042,1039,8.0,1.0,0.8,727.5,6.0,3,9,26.0,10,50,2.75,30.9,18.0,22.0,65.9,18.0,22.0,0,0,0,0,0,0,0,0,0,0,0,0,0,0,0,0,0,0,0,0,0,0,0,0,0,0,0.026000000000000023,0.015999999999999986,0.04200000000000001,0
1193048,1,48,0.138,0.168,0.186,2.152,218,0.008,11,258,20.9,0.042,1054,8.0,1.0,0.8,728.5,6.0,3,9,26.0,10,50,2.73,30.9,18.0,22.0,65.9,18.0,22.0,0,0,0,0,0,0,0,0,0,0,0,0,0,0,0,0,0,0,0,0,0,0,0,0,0,0,0.03,0.017999999999999988,0.04799999999999999,0
1194048,1,48,0.138,0.168,0.186,2.152,218,0.008,11,258,20.9,0.042,1054,8.0,1.0,0.8,728.5,6.0,3,9,26.0,10,50,2.73,30.9,18.0,22.0,65.9,18.0,22.0,0,0,0,0,0,0,0,0,0,0,0,0,0,0,0,0,0,0,0,0,0,0,0,0,0,0,0.03,0.017999999999999988,0.04799999999999999,0
1195049,1,49,0.14,0.17,0.188,2.128,215,0.008,11,261,20.9,0.043,1039,8.0,1.0,0.8,728.5,6.0,3,9,26.0,10,50,2.73,30.9,18.0,22.0,65.9,18.0,22.0,0,0,0,0,0,0,0,0,0,0,0,0,0,0,0,0,0,0,0,0,0,0,0,0,0,0,0.03,0.017999999999999988,0.04799999999999999,0
1196049,1,49,0.14,0.17,0.188,2.128,215,0.008,11,261,20.9,0.043,1039,8.0,1.0,0.8,728.5,6.0,3,9,26.0,10,50,2.73,30.9,18.0,22.0,65.9,18.0,22.0,0,0,0,0,0,0,0,0,0,0,0,0,0,0,0,0,0,0,0,0,0,0,0,0,0,0,0.03,0.017999999999999988,0.04799999999999999,0
1197050,1,50,0.14,0.168,0.176,2.122,218,0.008,11,259,20.9,0.042,1055,8.0,1.0,0.8,729.0,6.0,3,9,26.0,10,50,2.72,30.8,18.0,22.0,66.1,18.0,22.0,0,0,0,0,0,0,0,0,0,0,0,0,0,0,0,0,0,0,0,0,0,0,0,0,0,0,0.027999999999999997,0.00799999999999998,0.035999999999999976,0
1198050,1,50,0.14,0.168,0.176,2.122,218,0.008,11,259,20.9,0.042,1055,8.0,1.0,0.8,729.0,6.0,3,9,26.0,10,50,2.72,30.8,18.0,22.0,66.1,18.0,22.0,0,0,0,0,0,0,0,0,0,0,0,0,0,0,0,0,0,0,0,0,0,0,0,0,0,0,0.027999999999999997,0.00799999999999998,0.035999999999999976,0
1199051,1,51,0.14,0.168,0.176,2.122,218,0.008,11,259,20.9,0.042,1055,8.0,1.0,0.8,729.0,6.0,3,9,26.0,10,50,2.72,30.8,18.0,22.0,66.1,18.0,22.0,0,0,0,0,0,0,0,0,0,0,0,0,0,0,0,1,0,0,0,0,0,0,0,0,0,0,0.027999999999999997,0.00799999999999998,0.035999999999999976,1
1200051,1,51,0.14,0.168,0.176,2.122,218,0.008,11,259,20.9,0.042,1055,8.0,1.0,0.8,729.0,6.0,3,9,26.0,10,50,2.72,30.8,18.0,22.0,66.1,18.0,22.0,0,0,0,0,0,0,0,0,0,0,0,0,0,0,0,1,0,0,0,0,0,0,0,0,0,0,0.027999999999999997,0.00799999999999998,0.035999999999999976,1
1201052,1,52,0.142,0.168,0.19,2.125,218,0.008,11,251,21.0,0.043,1054,8.0,1.0,0.8,729.0,6.0,3,9,26.0,10,50,2.72,30.8,18.0,22.0,66.1,18.0,22.0,0,0,0,0,0,0,0,0,0,0,0,0,0,0,0,0,0,0,0,0,0,0,0,0,0,0,0.026000000000000023,0.021999999999999992,0.048000000000000015,0
1202052,1,52,0.142,0.168,0.19,2.125,218,0.008,11,251,21.0,0.043,1054,8.0,1.0,0.8,729.0,6.0,3,9,26.0,10,50,2.72,30.8,18.0,22.0,66.1,18.0,22.0,0,0,0,0,0,0,0,0,0,0,0,0,0,0,0,0,0,0,0,0,0,0,0,0,0,0,0.026000000000000023,0.021999999999999992,0.048000000000000015,0
1203053,1,53,0.142,0.168,0.19,2.125,218,0.008,11,251,21.0,0.043,1054,8.0,1.0,0.8,729.8,5.9,3,9,26.0,10,50,2.75,30.7,18.0,22.0,66.3,18.0,22.0,0,0,0,0,0,0,0,0,0,0,0,0,0,0,0,0,0,0,0,0,0,0,0,0,0,0,0.026000000000000023,0.021999999999999992,0.048000000000000015,0
1204053,1,53,0.142,0.168,0.19,2.125,218,0.008,11,251,21.0,0.043,1054,8.0,1.0,0.8,729.8,5.9,3,9,26.0,10,50,2.75,30.7,18.0,22.0,66.3,18.0,22.0,0,0,0,0,0,0,0,0,0,0,0,0,0,0,0,0,0,0,0,0,0,0,0,0,0,0,0.026000000000000023,0.021999999999999992,0.048000000000000015,0
1205054,1,54,0.142,0.168,0.184,2.146,218,0.008,11,253,20.9,0.041,1055,8.0,1.0,0.8,729.8,5.9,3,9,26.0,10,50,2.75,30.7,18.0,22.0,66.3,18.0,22.0,0,0,0,0,0,0,0,0,0,0,0,0,0,0,0,1,0,0,0,0,0,0,0,0,0,0,0.026000000000000023,0.015999999999999986,0.04200000000000001,1
1206054,1,54,0.142,0.168,0.184,2.146,218,0.008,11,253,20.9,0.041,1055,8.0,1.0,0.8,729.8,5.9,3,9,26.0,10,50,2.75,30.7,18.0,22.0,66.3,18.0,22.0,0,0,0,0,0,0,0,0,0,0,0,0,0,0,0,1,0,0,0,0,0,0,0,0,0,0,0.026000000000000023,0.015999999999999986,0.04200000000000001,1
1207055,1,55,0.142,0.168,0.184,2.146,218,0.008,11,253,20.9,0.041,1055,8.0,1.0,0.8,729.8,5.9,3,9,26.0,10,50,2.75,30.7,18.0,22.0,66.3,18.0,22.0,0,0,0,0,0,0,0,0,0,0,0,0,0,0,0,0,0,0,0,0,0,0,0,0,0,0,0.026000000000000023,0.015999999999999986,0.04200000000000001,0
1208055,1,55,0.142,0.168,0.184,2.146,218,0.008,11,253,20.9,0.041,1055,8.0,1.0,0.8,729.8,5.9,3,9,26.0,10,50,2.75,30.7,18.0,22.0,66.3,18.0,22.0,0,0,0,0,0,0,0,0,0,0,0,0,0,0,0,0,0,0,0,0,0,0,0,0,0,0,0.026000000000000023,0.015999999999999986,0.04200000000000001,0
1209056,1,56,0.14,0.17,0.184,2.086,215,0.008,21,253,20.7,0.037,1040,8.0,1.0,0.8,730.0,5.9,3,9,26.0,10,50,2.74,30.7,18.0,22.0,66.5,18.0,22.0,0,0,0,0,0,0,0,0,0,0,0,0,0,0,0,0,0,0,0,0,0,0,0,0,0,0,0.03,0.013999999999999985,0.043999999999999984,0
1210056,1,56,0.14,0.17,0.184,2.086,215,0.008,21,253,20.7,0.037,1040,8.0,1.0,0.8,730.0,5.9,3,9,26.0,10,50,2.74,30.7,18.0,22.0,66.5,18.0,22.0,0,0,0,0,0,0,0,0,0,0,0,0,0,0,0,0,0,0,0,0,0,0,0,0,0,0,0.03,0.013999999999999985,0.043999999999999984,0
1211057,1,57,0.14,0.17,0.184,2.086,215,0.008,21,253,20.7,0.037,1040,8.0,1.0,0.8,730.0,5.9,3,9,26.0,10,50,2.74,30.7,18.0,22.0,66.5,18.0,22.0,0,0,0,0,0,0,0,0,0,0,0,0,0,0,0,0,0,0,0,0,0,0,0,0,0,0,0.03,0.013999999999999985,0.043999999999999984,0
1212057,1,57,0.14,0.17,0.184,2.086,215,0.008,21,253,20.7,0.037,1040,8.0,1.0,0.8,730.0,5.9,3,9,26.0,10,50,2.74,30.7,18.0,22.0,66.5,18.0,22.0,0,0,0,0,0,0,0,0,0,0,0,0,0,0,0,0,0,0,0,0,0,0,0,0,0,0,0.03,0.013999999999999985,0.043999999999999984,0
1213058,1,58,0.141,0.17,0.18,2.127,218,0.008,10,253,20.8,0.044,1055,8.0,1.0,0.8,730.0,5.9,3,9,26.0,10,50,2.74,30.7,18.0,22.0,66.5,18.0,22.0,0,0,0,0,0,0,0,0,0,0,0,0,0,0,0,0,0,0,0,0,0,0,0,0,0,0,0.029000000000000026,0.009999999999999981,0.03900000000000001,0
1214058,1,58,0.141,0.17,0.18,2.127,218,0.008,10,253,20.8,0.044,1055,8.0,1.0,0.8,730.0,5.9,3,9,26.0,10,50,2.74,30.7,18.0,22.0,66.5,18.0,22.0,0,0,0,0,0,0,0,0,0,0,0,0,0,0,0,0,0,0,0,0,0,0,0,0,0,0,0.029000000000000026,0.009999999999999981,0.03900000000000001,0
1215059,1,59,0.144,0.168,0.182,2.127,215,0.008,12,253,20.9,0.044,1039,8.0,1.0,0.8,730.0,5.9,3,9,26.0,10,50,2.75,30.7,18.0,22.0,66.5,18.0,22.0,0,0,0,0,0,0,0,0,0,0,0,0,0,0,0,1,0,0,0,0,0,0,0,0,0,0,0.02400000000000002,0.013999999999999985,0.038000000000000006,1
1216059,1,59,0.144,0.168,0.182,2.127,215,0.008,12,253,20.9,0.044,1039,8.0,1.0,0.8,730.0,5.9,3,9,26.0,10,50,2.75,30.7,18.0,22.0,66.5,18.0,22.0,0,0,0,0,0,0,0,0,0,0,0,0,0,0,0,1,0,0,0,0,0,0,0,0,0,0,0.02400000000000002,0.013999999999999985,0.038000000000000006,1
1217060,1,60,0.146,0.168,0.184,2.144,218,0.008,11,254,20.8,0.042,1054,8.0,1.0,0.8,730.0,5.9,3,9,26.0,10,50,2.75,30.7,18.0,22.0,66.5,18.0,22.0,0,0,0,0,0,0,0,0,0,0,0,0,0,0,0,0,0,0,0,0,0,0,0,0,0,0,0.02200000000000002,0.015999999999999986,0.038000000000000006,0
1218060,1,60,0.146,0.168,0.184,2.144,218,0.008,11,254,20.8,0.042,1054,8.0,1.0,0.8,730.0,5.9,3,9,26.0,10,50,2.75,30.7,18.0,22.0,66.5,18.0,22.0,0,0,0,0,0,0,0,0,0,0,0,0,0,0,0,0,0,0,0,0,0,0,0,0,0,0,0.02200000000000002,0.015999999999999986,0.038000000000000006,0
1219061,1,61,0.144,0.168,0.178,2.153,214,0.008,12,254,20.8,0.034,1038,8.0,1.0,0.8,730.0,5.9,3,9,26.0,10,50,2.75,30.7,18.0,22.0,66.5,18.0,22.0,0,0,0,0,0,0,0,0,0,0,0,0,0,0,0,0,0,0,0,0,0,0,0,0,0,0,0.02400000000000002,0.009999999999999981,0.034,0
1220061,1,61,0.144,0.168,0.178,2.153,214,0.008,12,254,20.8,0.034,1038,8.0,1.0,0.8,730.0,5.9,3,9,26.0,10,50,2.75,30.7,18.0,22.0,66.5,18.0,22.0,0,0,0,0,0,0,0,0,0,0,0,0,0,0,0,0,0,0,0,0,0,0,0,0,0,0,0.02400000000000002,0.009999999999999981,0.034,0
1221062,1,62,0.144,0.166,0.181,2.164,218,0.007,11,254,20.9,0.041,1053,8.0,1.0,0.8,729.4,5.9,3,9,26.0,10,50,2.76,30.7,18.0,22.0,66.4,18.0,22.0,0,0,0,0,0,0,0,0,0,0,0,0,0,0,0,0,0,0,0,0,0,0,0,0,0,0,0.02200000000000002,0.014999999999999986,0.037000000000000005,0
1222062,1,62,0.144,0.166,0.181,2.164,218,0.007,11,254,20.9,0.041,1053,8.0,1.0,0.8,729.4,5.9,3,9,26.0,10,50,2.76,30.7,18.0,22.0,66.4,18.0,22.0,0,0,0,0,0,0,0,0,0,0,0,0,0,0,0,0,0,0,0,0,0,0,0,0,0,0,0.02200000000000002,0.014999999999999986,0.037000000000000005,0
1223063,1,63,0.144,0.168,0.182,2.122,218,0.008,11,254,20.8,0.044,1054,8.0,1.0,0.8,729.4,5.9,3,9,26.0,10,50,2.76,30.7,18.0,22.0,66.4,18.0,22.0,0,0,0,0,0,0,0,0,0,0,0,0,0,0,0,0,0,0,0,0,0,0,0,0,0,0,0.02400000000000002,0.013999999999999985,0.038000000000000006,0
1224063,1,63,0.144,0.168,0.182,2.122,218,0.008,11,254,20.8,0.044,1054,8.0,1.0,0.8,729.4,5.9,3,9,26.0,10,50,2.76,30.7,18.0,22.0,66.4,18.0,22.0,0,0,0,0,0,0,0,0,0,0,0,0,0,0,0,0,0,0,0,0,0,0,0,0,0,0,0.02400000000000002,0.013999999999999985,0.038000000000000006,0
1225064,1,64,0.141,0.168,0.179,2.111,215,0.008,12,254,20.9,0.044,1039,8.0,1.0,0.8,729.4,5.9,3,9,26.0,10,50,2.76,30.7,18.0,22.0,66.4,18.0,22.0,0,0,0,0,0,0,0,0,0,0,0,0,0,0,0,0,0,0,0,0,0,0,0,0,0,0,0.027000000000000024,0.010999999999999982,0.038000000000000006,0
1226064,1,64,0.141,0.168,0.179,2.111,215,0.008,12,254,20.9,0.044,1039,8.0,1.0,0.8,729.4,5.9,3,9,26.0,10,50,2.76,30.7,18.0,22.0,66.4,18.0,22.0,0,0,0,0,0,0,0,0,0,0,0,0,0,0,0,0,0,0,0,0,0,0,0,0,0,0,0.027000000000000024,0.010999999999999982,0.038000000000000006,0
1227065,1,65,0.14,0.17,0.182,2.133,214,0.008,10,255,20.8,0.044,1038,8.0,1.0,0.8,729.0,5.8,3,9,25.9,10,50,2.77,30.6,18.0,22.0,66.5,18.0,22.0,1,0,0,0,0,0,0,0,0,0,0,0,0,0,0,0,0,0,0,0,0,0,0,0,0,0,0.03,0.011999999999999983,0.04199999999999998,1
1228065,1,65,0.14,0.17,0.182,2.133,214,0.008,10,255,20.8,0.044,1038,8.0,1.0,0.8,729.0,5.8,3,9,25.9,10,50,2.77,30.6,18.0,22.0,66.5,18.0,22.0,1,0,0,0,0,0,0,0,0,0,0,0,0,0,0,0,0,0,0,0,0,0,0,0,0,0,0.03,0.011999999999999983,0.04199999999999998,1
1229066,1,66,0.142,0.168,0.181,2.157,218,0.008,11,255,20.9,0.042,1054,8.0,1.0,0.8,729.0,5.8,3,9,25.9,10,50,2.77,30.6,18.0,22.0,66.5,18.0,22.0,0,0,0,0,0,0,0,0,0,0,0,0,0,0,0,0,0,0,0,0,0,0,0,0,0,0,0.026000000000000023,0.012999999999999984,0.03900000000000001,0
1230066,1,66,0.142,0.168,0.181,2.157,218,0.008,11,255,20.9,0.042,1054,8.0,1.0,0.8,729.0,5.8,3,9,25.9,10,50,2.77,30.6,18.0,22.0,66.5,18.0,22.0,0,0,0,0,0,0,0,0,0,0,0,0,0,0,0,0,0,0,0,0,0,0,0,0,0,0,0.026000000000000023,0.012999999999999984,0.03900000000000001,0
1231067,1,67,0.144,0.168,0.186,2.151,214,0.008,11,255,20.9,0.042,1038,8.0,1.0,0.8,729.0,5.8,3,9,25.9,10,50,2.77,30.6,18.0,22.0,66.5,18.0,22.0,0,0,0,0,0,0,0,0,0,0,0,0,0,0,0,0,0,0,0,0,0,0,0,0,0,0,0.02400000000000002,0.017999999999999988,0.04200000000000001,0
1232067,1,67,0.144,0.168,0.186,2.151,214,0.008,11,255,20.9,0.042,1038,8.0,1.0,0.8,729.0,5.8,3,9,25.9,10,50,2.77,30.6,18.0,22.0,66.5,18.0,22.0,0,0,0,0,0,0,0,0,0,0,0,0,0,0,0,0,0,0,0,0,0,0,0,0,0,0,0.02400000000000002,0.017999999999999988,0.04200000000000001,0
1233068,1,68,0.142,0.17,0.181,2.154,218,0.008,10,255,20.9,0.041,1054,8.0,1.0,0.8,728.1,5.8,3,9,26.0,10,50,2.76,30.6,18.0,22.0,66.7,18.0,22.0,0,0,0,0,0,0,0,0,0,0,0,0,0,0,0,0,0,0,0,0,0,0,0,0,0,0,0.028000000000000025,0.010999999999999982,0.03900000000000001,0
1234068,1,68,0.142,0.17,0.181,2.154,218,0.008,10,255,20.9,0.041,1054,8.0,1.0,0.8,728.1,5.8,3,9,26.0,10,50,2.76,30.6,18.0,22.0,66.7,18.0,22.0,0,0,0,0,0,0,0,0,0,0,0,0,0,0,0,0,0,0,0,0,0,0,0,0,0,0,0.028000000000000025,0.010999999999999982,0.03900000000000001,0
1235069,1,69,0.141,0.17,0.178,2.143,214,0.007,11,255,20.9,0.043,1038,8.0,1.0,0.8,728.1,5.8,3,9,26.0,10,50,2.76,30.6,18.0,22.0,66.7,18.0,22.0,0,0,0,0,0,0,0,0,0,0,0,0,0,0,0,0,0,0,0,0,0,0,0,0,0,0,0.029000000000000026,0.00799999999999998,0.037000000000000005,0
1236069,1,69,0.141,0.17,0.178,2.143,214,0.007,11,255,20.9,0.043,1038,8.0,1.0,0.8,728.1,5.8,3,9,26.0,10,50,2.76,30.6,18.0,22.0,66.7,18.0,22.0,0,0,0,0,0,0,0,0,0,0,0,0,0,0,0,0,0,0,0,0,0,0,0,0,0,0,0.029000000000000026,0.00799999999999998,0.037000000000000005,0
1237070,1,70,0.141,0.17,0.178,2.143,214,0.007,11,255,20.9,0.043,1038,8.0,1.0,0.8,728.1,5.8,3,9,26.0,10,50,2.76,30.6,18.0,22.0,66.7,18.0,22.0,0,0,0,0,0,0,0,0,0,0,0,0,0,0,0,0,0,0,0,0,0,0,0,0,0,0,0.029000000000000026,0.00799999999999998,0.037000000000000005,0
1238070,1,70,0.141,0.17,0.178,2.143,214,0.007,11,255,20.9,0.043,1038,8.0,1.0,0.8,728.1,5.8,3,9,26.0,10,50,2.76,30.6,18.0,22.0,66.7,18.0,22.0,0,0,0,0,0,0,0,0,0,0,0,0,0,0,0,0,0,0,0,0,0,0,0,0,0,0,0.029000000000000026,0.00799999999999998,0.037000000000000005,0
1239071,1,71,0.144,0.171,0.187,2.114,214,0.008,11,255,20.9,0.043,1038,8.0,1.0,0.8,727.0,5.8,3,9,25.9,10,50,2.78,30.6,18.0,22.0,66.8,18.0,22.0,1,0,0,0,0,0,0,0,0,0,0,0,0,0,0,0,0,0,0,0,0,0,0,0,0,0,0.027000000000000024,0.015999999999999986,0.04300000000000001,1
1240071,1,71,0.144,0.171,0.187,2.114,214,0.008,11,255,20.9,0.043,1038,8.0,1.0,0.8,727.0,5.8,3,9,25.9,10,50,2.78,30.6,18.0,22.0,66.8,18.0,22.0,1,0,0,0,0,0,0,0,0,0,0,0,0,0,0,0,0,0,0,0,0,0,0,0,0,0,0.027000000000000024,0.015999999999999986,0.04300000000000001,1
1241072,1,72,0.144,0.171,0.187,2.114,214,0.008,11,255,20.9,0.043,1038,8.0,1.0,0.8,727.0,5.8,3,9,25.9,10,50,2.78,30.6,18.0,22.0,66.8,18.0,22.0,0,0,0,0,0,0,0,0,0,0,0,0,0,0,0,0,0,0,0,0,0,0,0,0,0,0,0.027000000000000024,0.015999999999999986,0.04300000000000001,0
1242072,1,72,0.144,0.171,0.187,2.114,214,0.008,11,255,20.9,0.043,1038,8.0,1.0,0.8,727.0,5.8,3,9,25.9,10,50,2.78,30.6,18.0,22.0,66.8,18.0,22.0,0,0,0,0,0,0,0,0,0,0,0,0,0,0,0,0,0,0,0,0,0,0,0,0,0,0,0.027000000000000024,0.015999999999999986,0.04300000000000001,0
1243073,1,73,0.138,0.17,0.187,2.143,214,0.008,11,255,21.0,0.042,1037,8.0,1.0,0.8,725.6,5.9,3,9,26.0,10,50,2.75,30.6,18.0,22.0,67.0,18.0,22.0,0,0,0,0,0,0,0,0,0,0,0,0,0,0,0,0,0,0,0,0,0,0,0,0,0,0,0.032,0.016999999999999987,0.04899999999999999,0
1244073,1,73,0.138,0.17,0.187,2.143,214,0.008,11,255,21.0,0.042,1037,8.0,1.0,0.8,725.6,5.9,3,9,26.0,10,50,2.75,30.6,18.0,22.0,67.0,18.0,22.0,0,0,0,0,0,0,0,0,0,0,0,0,0,0,0,0,0,0,0,0,0,0,0,0,0,0,0.032,0.016999999999999987,0.04899999999999999,0
1245074,1,74,0.138,0.17,0.187,2.119,217,0.008,10,255,20.9,0.043,1037,8.0,1.0,0.8,725.6,5.9,3,9,26.0,10,50,2.75,30.6,18.0,22.0,67.0,18.0,22.0,0,0,0,0,0,0,0,0,0,0,0,0,0,0,0,0,0,0,0,0,0,0,0,0,0,0,0.032,0.016999999999999987,0.04899999999999999,0
1246074,1,74,0.138,0.17,0.187,2.119,217,0.008,10,255,20.9,0.043,1037,8.0,1.0,0.8,725.6,5.9,3,9,26.0,10,50,2.75,30.6,18.0,22.0,67.0,18.0,22.0,0,0,0,0,0,0,0,0,0,0,0,0,0,0,0,0,0,0,0,0,0,0,0,0,0,0,0.032,0.016999999999999987,0.04899999999999999,0
1247075,1,75,0.144,0.17,0.176,2.116,214,0.008,11,258,20.9,0.044,1035,8.0,1.0,0.8,725.6,5.9,3,9,26.0,10,50,2.75,30.6,18.0,22.0,67.0,18.0,22.0,1,0,0,0,0,0,0,0,0,0,0,0,0,0,0,0,0,0,0,0,0,0,0,0,0,0,0.026000000000000023,0.005999999999999978,0.032,1
1248075,1,75,0.144,0.17,0.176,2.116,214,0.008,11,258,20.9,0.044,1035,8.0,1.0,0.8,725.6,5.9,3,9,26.0,10,50,2.75,30.6,18.0,22.0,67.0,18.0,22.0,1,0,0,0,0,0,0,0,0,0,0,0,0,0,0,0,0,0,0,0,0,0,0,0,0,0,0.026000000000000023,0.005999999999999978,0.032,1
1249076,1,76,0.142,0.17,0.181,2.123,217,0.007,11,258,20.9,0.043,1052,8.0,1.0,0.8,724.1,5.9,3,9,26.0,10,50,2.76,30.7,18.0,22.0,67.0,18.0,22.0,0,0,0,0,0,0,0,0,0,0,0,0,0,0,0,0,0,0,0,0,0,0,0,0,0,0,0.028000000000000025,0.010999999999999982,0.03900000000000001,0
1250076,1,76,0.142,0.17,0.181,2.123,217,0.007,11,258,20.9,0.043,1052,8.0,1.0,0.8,724.1,5.9,3,9,26.0,10,50,2.76,30.7,18.0,22.0,67.0,18.0,22.0,0,0,0,0,0,0,0,0,0,0,0,0,0,0,0,0,0,0,0,0,0,0,0,0,0,0,0.028000000000000025,0.010999999999999982,0.03900000000000001,0
1251077,1,77,0.144,0.168,0.18,2.117,218,0.008,11,258,21.0,0.044,1054,8.0,1.0,0.8,724.1,5.9,3,9,26.0,10,50,2.76,30.7,18.0,22.0,67.0,18.0,22.0,0,0,0,0,0,0,0,0,0,0,0,0,0,0,0,0,0,0,0,0,0,0,0,0,0,0,0.02400000000000002,0.011999999999999983,0.036000000000000004,0
1252077,1,77,0.144,0.168,0.18,2.117,218,0.008,11,258,21.0,0.044,1054,8.0,1.0,0.8,724.1,5.9,3,9,26.0,10,50,2.76,30.7,18.0,22.0,67.0,18.0,22.0,0,0,0,0,0,0,0,0,0,0,0,0,0,0,0,0,0,0,0,0,0,0,0,0,0,0,0.02400000000000002,0.011999999999999983,0.036000000000000004,0
1253078,1,78,0.142,0.168,0.186,2.102,214,0.008,11,258,20.9,0.044,1038,8.0,1.0,0.8,724.1,5.9,3,9,26.0,10,50,2.76,30.7,18.0,22.0,67.0,18.0,22.0,0,0,0,0,0,0,0,0,0,0,0,0,0,0,0,0,0,0,0,0,0,0,0,0,0,0,0.026000000000000023,0.017999999999999988,0.04400000000000001,0
1254078,1,78,0.142,0.168,0.186,2.102,214,0.008,11,258,20.9,0.044,1038,8.0,1.0,0.8,724.1,5.9,3,9,26.0,10,50,2.76,30.7,18.0,22.0,67.0,18.0,22.0,0,0,0,0,0,0,0,0,0,0,0,0,0,0,0,0,0,0,0,0,0,0,0,0,0,0,0.026000000000000023,0.017999999999999988,0.04400000000000001,0
1255079,1,79,0.146,0.17,0.178,2.12,217,0.008,11,258,21.0,0.044,1051,8.0,1.0,0.8,722.5,5.9,3,9,26.0,10,50,2.76,30.7,18.0,22.0,66.9,18.0,22.0,0,0,0,0,0,0,0,0,0,0,0,0,0,0,0,0,0,0,0,0,0,0,0,0,0,0,0.02400000000000002,0.00799999999999998,0.032,0
1256079,1,79,0.146,0.17,0.178,2.12,217,0.008,11,258,21.0,0.044,1051,8.0,1.0,0.8,722.5,5.9,3,9,26.0,10,50,2.76,30.7,18.0,22.0,66.9,18.0,22.0,0,0,0,0,0,0,0,0,0,0,0,0,0,0,0,0,0,0,0,0,0,0,0,0,0,0,0.02400000000000002,0.00799999999999998,0.032,0
1257080,1,80,0.146,0.17,0.178,2.151,218,0.007,11,258,21.0,0.041,1053,8.0,1.0,0.8,722.5,5.9,3,9,26.0,10,50,2.76,30.7,18.0,22.0,66.9,18.0,22.0,0,0,0,0,0,0,0,0,0,0,0,0,0,0,0,0,0,0,0,0,0,0,0,0,0,0,0.02400000000000002,0.00799999999999998,0.032,0
1258080,1,80,0.146,0.17,0.178,2.151,218,0.007,11,258,21.0,0.041,1053,8.0,1.0,0.8,722.5,5.9,3,9,26.0,10,50,2.76,30.7,18.0,22.0,66.9,18.0,22.0,0,0,0,0,0,0,0,0,0,0,0,0,0,0,0,0,0,0,0,0,0,0,0,0,0,0,0.02400000000000002,0.00799999999999998,0.032,0
1259081,1,81,0.144,0.17,0.184,2.096,214,0.008,11,259,20.9,0.041,1037,8.0,1.0,0.8,722.5,5.9,3,9,26.0,10,50,2.76,30.7,18.0,22.0,66.9,18.0,22.0,0,0,1,0,0,0,0,0,0,0,0,0,0,0,0,0,0,0,0,0,0,0,0,0,0,0,0.026000000000000023,0.013999999999999985,0.04000000000000001,1
1260081,1,81,0.144,0.17,0.184,2.096,214,0.008,11,259,20.9,0.041,1037,8.0,1.0,0.8,722.5,5.9,3,9,26.0,10,50,2.76,30.7,18.0,22.0,66.9,18.0,22.0,0,0,1,0,0,0,0,0,0,0,0,0,0,0,0,0,0,0,0,0,0,0,0,0,0,0,0.026000000000000023,0.013999999999999985,0.04000000000000001,1
