Repository: heeso0908/hotsix

# 🏭 HotSix — 다이캐스팅 공정 데이터 기반 품질 예측 프로젝트

> 공정 변수 이상 패턴 감지를 통한 불량 발생 사전 경보 시스템

## 📌 프로젝트 개요

다이캐스팅(Die-casting)은 용융 금속을 금형에 고압으로 주입하여 정밀한 제품을 대량 생산하는 공정입니다.

본 프로젝트는 다이캐스팅 설비에서 매 Shot마다 자동으로 수집되는 **공정 변수(주조 압력, 금형 온도, 주입 속도 등)** 및 **센서 데이터(온도, 압력 등)** 를 분석하여, 불량 여부를 사전에 예측하는 머신러닝 기반 품질 예측 시스템을 구축합니다.

### 배경 — 왜 필요한가?

현재 다이캐스팅 현장에서는 미성형, 박리, 기공 등의 불량이 발생해도 **육안 검사에 의존**하여 다음과 같은 문제가 있습니다.

- 판정 기준의 주관성과 검사 속도 한계로 생산성 저하
- 불량 발생 원인 추적이 어려워 공정 개선 및 재발 방지 대책 부족
- 공정 데이터와 품질 검사를 효과적으로 연계하지 못해 실시간 품질 관리 미흡

이를 해결하기 위해 머신러닝 기반의 불량 자동 감지 및 조기 경보 시스템을 개발합니다.

File: notebooks/김희선/DieCasting_Preprocessed_Type2.csv (part 9 of 9)
Product_Type,Shot,Velocity_1,Velocity_2,Velocity_3,High_Velocity,Cylinder_Pressure,Rapid_Rise_Time,Biscuit_Thickness,Clamping_Force,Cycle_Time,Pressure_Rise_Time,Casting_Pressure,Spray_Time,Spray_1_Time,Spray_2_Time,Melting_Furnace_Temp,Air_Pressure,Coolant_Temp,Coolant_Pressure,Factory_Temp,Factory_Humidity,Pressure_Difference,Pressure_Difference_Ratio,Velocity_2-1,Velocity_3-2,Velocity_High-3,Velocity_Max-Min,Defect_Status,Defect_Type
2,538,0.149,0.168,0.206,2.509,265.0,0.012,18,359,36.0,0.034,596.0,12.1,2.0,2.0,648.3,7.0,27.8,2.61,32.0,69.5,331,2.249056603773585,0.019,0.0379999999999999,2.303,2.36,0,Normal
2,539,0.157,0.174,0.19100000000000006,2.5,265.0,0.011,19,361,36.1,0.036,596.0,12.1,2.0,2.0,648.3,7.0,27.8,2.61,32.0,69.5,331,2.249056603773585,0.0169999999999999,0.015,2.311,2.343,0,Normal
2,540,0.158,0.17,0.2,2.515,265.0,0.012,17,359,36.0,0.033,596.0,12.1,2.0,2.0,648.5,7.0,27.8,2.62,32.0,69.5,331,2.249056603773585,0.012,0.03,2.315,2.357,0,Normal
2,541,0.16,0.164,0.2,2.529,265.0,0.012,18,359,36.0,0.033,596.0,12.1,2.0,2.0,648.5,7.0,27.8,2.62,32.0,69.5,331,2.249056603773585,0.004,0.036,2.329,2.369,0,Normal
2,542,0.158,0.172,0.2,2.504,264.0,0.012,18,357,36.1,0.035,595.0,12.1,2.0,2.0,648.7,6.8,27.8,2.62,32.0,69.6,331,2.253787878787879,0.0139999999999999,0.028,2.304,2.346,1,Blow_Hole
2,543,0.155,0.174,0.202,2.517,265.0,0.012,18,359,36.1,0.034,595.0,12.1,2.0,2.0,649.4,7.1,27.9,2.62,32.0,69.6,330,2.2452830188679247,0.0189999999999999,0.028,2.315,2.362,0,Normal
2,544,0.148,0.165,0.206,2.536,265.0,0.012,16,359,36.1,0.034,596.0,12.1,2.0,2.0,649.4,7.1,27.9,2.62,32.0,69.6,331,2.249056603773585,0.017,0.0409999999999999,2.33,2.388,0,Normal
2,545,0.154,0.168,0.206,2.524,264.0,0.012,18,361,36.0,0.033,595.0,12.1,2.0,2.0,649.5,6.8,27.8,2.63,32.0,69.5,331,2.253787878787879,0.014,0.0379999999999999,2.318,2.37,0,Normal
2,546,0.158,0.168,0.198,2.527,265.0,0.012,18,361,36.1,0.036,596.0,12.1,2.0,2.0,649.5,6.8,27.8,2.63,32.0,69.5,331,2.249056603773585,0.01,0.03,2.329,2.369,0,Normal
2,547,0.156,0.165,0.206,2.536,265.0,0.012,17,361,36.1,0.036,595.0,12.1,2.0,2.0,649.8,7.1,27.8,2.63,32.0,69.6,330,2.2452830188679247,0.009,0.0409999999999999,2.33,2.38,0,Normal
2,548,0.156,0.168,0.208,2.509,265.0,0.012,18,359,36.0,0.033,595.0,12.1,2.0,2.0,650.3,6.8,27.8,2.62,32.0,69.6,330,2.2452830188679247,0.012,0.0399999999999999,2.301,2.353,0,Normal
2,549,0.154,0.168,0.206,2.525,265.0,0.011,17,361,36.1,0.036,595.0,12.1,2.0,2.0,650.3,6.8,27.8,2.62,32.0,69.6,330,2.2452830188679247,0.014,0.0379999999999999,2.319,2.371,1,Short_Shot
2,550,0.162,0.17,0.202,2.509,265.0,0.012,19,361,36.1,0.033,597.0,12.1,2.0,2.0,650.7,7.0,27.9,2.66,32.0,69.5,332,2.252830188679245,0.008,0.032,2.307,2.347,0,Normal
2,551,0.157,0.166,0.204,2.509,265.0,0.009,19,361,36.1,0.035,596.0,12.1,2.0,2.0,650.7,7.0,27.9,2.66,32.0,69.5,331,2.249056603773585,0.009,0.0379999999999999,2.305,2.352,1,Blow_Hole
2,552,0.156,0.17,0.202,2.506,265.0,0.012,19,361,36.0,0.033,596.0,12.1,2.0,2.0,651.3,6.9,27.9,2.62,32.0,69.4,331,2.249056603773585,0.014,0.032,2.304,2.35,0,Normal
2,553,0.156,0.17,0.202,2.512,265.0,0.012,18,361,36.1,0.033,595.0,12.1,2.0,2.0,652.1,6.8,27.9,2.62,32.0,69.3,330,2.2452830188679247,0.014,0.032,2.31,2.356,0,Normal
2,554,0.156,0.17,0.204,2.518,265.0,0.012,18,359,35.9,0.036,596.0,12.1,2.0,2.0,652.1,6.8,27.9,2.62,32.0,69.3,331,2.249056603773585,0.014,0.0339999999999999,2.314,2.362,0,Normal
2,555,0.158,0.162,0.204,2.52,265.0,0.012,18,359,36.0,0.033,595.0,12.1,2.0,2.0,652.7,7.0,27.9,2.64,32.0,69.2,330,2.2452830188679247,0.004,0.0419999999999999,2.316,2.362,0,Normal
2,556,0.146,0.168,0.203,2.538,264.0,0.012,16,359,36.0,0.033,595.0,12.1,2.0,2.0,652.7,7.0,27.9,2.64,32.0,69.2,331,2.253787878787879,0.022,0.035,2.335,2.392,0,Normal
2,557,0.158,0.172,0.204,2.521,265.0,0.01,18,361,36.0,0.034,595.0,12.1,2.0,2.0,653.4,6.9,27.9,2.62,32.0,69.2,330,2.2452830188679247,0.0139999999999999,0.032,2.317,2.363,1,Short_Shot
2,558,0.157,0.168,0.198,2.514,264.0,0.012,18,363,36.0,0.036,595.0,12.1,2.0,2.0,654.3,6.8,27.9,2.61,32.0,69.3,331,2.253787878787879,0.011,0.03,2.316,2.357,0,Normal
2,559,0.15,0.166,0.203,2.529,265.0,0.011,18,361,36.0,0.036,596.0,12.1,2.0,2.0,654.3,6.8,27.9,2.61,32.0,69.3,331,2.249056603773585,0.016,0.037,2.326,2.379,0,Normal
2,560,0.15,0.166,0.203,2.529,265.0,0.011,18,361,36.0,0.036,596.0,12.1,2.0,2.0,654.8,7.0,27.9,2.61,32.0,69.3,331,2.249056603773585,0.016,0.037,2.326,2.379,0,Normal
2,561,0.148,0.17,0.204,2.518,264.0,0.012,18,363,36.1,0.034,595.0,12.1,2.0,2.0,654.8,7.0,27.9,2.61,32.0,69.3,331,2.253787878787879,0.022,0.0339999999999999,2.314,2.37,1,Blow_Hole
2,562,0.162,0.176,0.206,2.539,265.0,0.012,18,361,36.1,0.034,595.0,12.1,2.0,2.0,655.7,6.8,27.9,2.63,32.0,69.2,330,2.2452830188679247,0.0139999999999999,0.03,2.333,2.377,1,Blow_Hole
2,563,0.144,0.164,0.2,2.539,265.0,0.012,18,363,36.1,0.033,595.0,12.1,2.0,2.0,656.4,7.0,27.9,2.64,32.0,69.1,330,2.2452830188679247,0.02,0.036,2.339,2.395,1,Blow_Hole
2,564,0.153,0.166,0.196,2.545,265.0,0.012,17,363,36.1,0.041,596.0,12.1,2.0,2.0,656.4,7.0,27.9,2.64,32.0,69.1,331,2.249056603773585,0.013,0.03,2.349,2.392,0,Normal
2,565,0.154,0.168,0.206,2.537,265.0,0.011,16,361,36.1,0.034,595.0,12.1,2.0,2.0,657.2,6.8,27.9,2.62,32.1,69.1,330,2.2452830188679247,0.014,0.0379999999999999,2.331,2.383,0,Normal
2,566,0.152,0.173,0.203,2.53,265.0,0.012,17,364,36.0,0.036,596.0,12.1,2.0,2.0,657.2,6.8,27.9,2.62,32.1,69.1,331,2.249056603773585,0.0209999999999999,0.03,2.327,2.378,0,Normal
2,567,0.158,0.17,0.208,2.524,265.0,0.012,18,363,36.1,0.036,596.0,12.1,2.0,2.0,657.5,6.9,27.9,2.61,32.1,69.0,331,2.249056603773585,0.012,0.0379999999999999,2.316,2.366,0,Normal
2,568,0.158,0.168,0.202,2.503,264.0,0.011,17,361,36.0,0.033,595.0,12.1,2.0,2.0,657.6,6.9,27.9,2.63,32.2,69.0,331,2.253787878787879,0.01,0.034,2.301,2.345,0,Normal
2,569,0.158,0.17,0.194,2.543,264.0,0.012,16,363,36.0,0.033,595.0,12.1,2.0,2.0,657.6,6.9,27.9,2.63,32.2,69.0,331,2.253787878787879,0.012,0.0239999999999999,2.349,2.385,0,Normal
2,570,0.16,0.17,0.2,2.496,265.0,0.01,16,363,36.1,0.033,596.0,12.1,2.0,2.0,657.6,6.8,27.9,2.62,32.2,69.1,331,2.249056603773585,0.01,0.03,2.296,2.336,0,Normal
2,571,0.156,0.17,0.198,2.524,265.0,0.012,16,363,36.0,0.036,596.0,12.1,2.0,2.0,657.6,6.8,27.9,2.62,32.2,69.1,331,2.249056603773585,0.014,0.0279999999999999,2.326,2.368,0,Normal
2,572,0.154,0.164,0.202,2.52,265.0,0.012,17,363,36.1,0.033,596.0,12.1,2.0,2.0,657.9,7.1,27.9,2.62,32.3,69.1,331,2.249056603773585,0.01,0.038,2.318,2.366,1,Short_Shot
2,573,0.154,0.164,0.198,2.524,265.0,0.012,17,361,36.0,0.036,596.0,12.1,2.0,2.0,658.1,6.8,27.9,2.64,32.3,69.1,331,2.249056603773585,0.01,0.034,2.326,2.37,0,Normal
2,574,0.143,0.172,0.206,2.534,265.0,0.012,16,363,36.1,0.034,596.0,12.1,2.0,2.0,658.1,6.8,27.9,2.64,32.3,69.1,331,2.249056603773585,0.031,0.034,2.328,2.393,0,Normal
2,575,0.144,0.172,0.206,2.538,265.0,0.012,17,363,36.1,0.036,595.0,12.1,2.0,2.0,658.5,7.0,27.9,2.65,32.3,69.1,330,2.2452830188679247,0.0279999999999999,0.034,2.332,2.394,0,Normal
2,576,0.158,0.166,0.196,2.533,264.0,0.009,17,363,36.1,0.033,595.0,12.1,2.0,2.0,658.5,7.0,27.9,2.65,32.3,69.1,331,2.253787878787879,0.008,0.03,2.337,2.375,1,Short_Shot
2,577,0.158,0.17,0.198,2.534,264.0,0.012,17,359,57.2,0.036,594.0,12.1,2.0,2.0,659.0,6.9,27.9,2.64,32.3,68.9,330,2.25,0.012,0.0279999999999999,2.336,2.376,0,Normal
2,578,0.158,0.17,0.198,2.534,264.0,0.012,17,359,57.2,0.036,594.0,12.1,2.0,2.0,671.2,6.6,28.0,2.64,32.0,69.6,330,2.25,0.012,0.0279999999999999,2.336,2.376,0,Normal
2,589,0.16,0.17,0.202,2.514,265.0,0.012,19,373,36.1,0.033,596.0,12.2,2.0,2.0,673.4,7.1,28.0,2.62,32.0,69.7,331,2.249056603773585,0.01,0.032,2.312,2.354,0,Normal
2,590,0.16,0.164,0.198,2.506,264.0,0.011,18,377,36.1,0.035,595.0,12.1,2.0,2.0,673.5,7.0,28.0,2.62,32.0,69.7,331,2.253787878787879,0.004,0.034,2.308,2.346,0,Normal
2,591,0.158,0.17,0.204,2.522,265.0,0.01,18,379,36.1,0.034,595.0,12.1,2.0,2.0,673.5,7.0,28.0,2.62,32.0,69.7,330,2.2452830188679247,0.012,0.0339999999999999,2.318,2.364,0,Normal
2,592,0.146,0.168,0.206,2.512,265.0,0.012,19,381,36.1,0.036,595.0,12.1,2.0,2.0,673.7,6.9,28.0,2.62,32.0,69.7,330,2.2452830188679247,0.022,0.0379999999999999,2.306,2.366,0,Normal
2,593,0.156,0.168,0.212,2.526,265.0,0.012,17,382,36.2,0.033,595.0,12.2,2.0,2.0,673.6,7.1,28.0,2.61,32.0,69.7,330,2.2452830188679247,0.012,0.0439999999999999,2.314,2.37,0,Normal
2,594,0.156,0.165,0.195,2.515,265.0,0.01,19,382,36.1,0.034,595.0,12.2,2.0,2.0,673.6,7.1,28.0,2.61,32.0,69.7,330,2.2452830188679247,0.009,0.03,2.3200000000000003,2.359,0,Normal
2,595,0.158,0.172,0.203,2.5,265.0,0.012,19,384,36.1,0.035,595.0,12.2,2.0,2.0,674.1,7.0,28.0,2.61,32.0,69.7,330,2.2452830188679247,0.0139999999999999,0.031,2.297,2.342,0,Normal
2,596,0.158,0.176,0.212,2.52,265.0,0.011,19,384,36.1,0.034,596.0,12.1,2.0,2.0,674.1,7.0,28.0,2.61,32.0,69.7,331,2.249056603773585,0.0179999999999999,0.036,2.308,2.362,0,Normal
2,597,0.158,0.174,0.197,2.526,265.0,0.01,19,388,36.1,0.035,596.0,12.1,2.0,2.0,674.2,6.8,28.0,2.63,32.0,69.7,331,2.249056603773585,0.0159999999999999,0.023,2.329,2.368,0,Normal
2,598,0.153,0.168,0.203,2.531,265.0,0.012,19,388,36.2,0.036,596.0,12.2,2.0,2.0,674.3,7.1,28.0,2.61,32.0,69.7,331,2.249056603773585,0.015,0.035,2.3280000000000003,2.378,0,Normal
2,599,0.156,0.168,0.206,2.513,265.0,0.011,18,382,36.1,0.035,596.0,12.2,2.0,2.0,674.3,7.1,28.0,2.61,32.0,69.7,331,2.249056603773585,0.012,0.0379999999999999,2.307,2.357,0,Normal
2,600,0.147,0.166,0.202,2.542,265.0,0.012,18,375,36.1,0.034,595.0,12.1,2.0,2.0,674.5,6.9,28.0,2.6,32.0,69.8,330,2.2452830188679247,0.019,0.036,2.34,2.395,0,Normal
2,601,0.147,0.164,0.202,2.524,265.0,0.01,17,368,36.1,0.033,595.0,12.1,2.0,2.0,674.5,6.9,28.0,2.6,32.0,69.8,330,2.2452830188679247,0.017,0.038,2.322,2.377,0,Normal
2,602,0.157,0.16,0.198,2.525,265.0,0.012,17,359,36.1,0.036,596.0,12.2,2.0,2.0,674.7,6.9,28.0,2.62,32.0,69.8,331,2.249056603773585,0.003,0.038,2.327,2.368,0,Normal
2,603,0.155,0.17,0.202,2.514,264.0,0.012,17,354,36.1,0.036,595.0,12.2,2.0,2.0,675.1,7.0,28.0,2.62,32.0,69.7,331,2.253787878787879,0.015,0.032,2.312,2.359,0,Normal
2,604,0.15,0.168,0.203,2.511,265.0,0.011,18,355,36.1,0.033,596.0,12.1,2.0,2.0,675.1,7.0,28.0,2.62,32.0,69.7,331,2.249056603773585,0.018,0.035,2.3080000000000003,2.361,1,Blow_Hole
2,605,0.157,0.165,0.204,2.534,264.0,0.011,17,355,36.0,0.035,595.0,12.1,2.0,2.0,675.3,6.8,28.0,2.63,32.0,69.7,331,2.253787878787879,0.008,0.0389999999999999,2.33,2.377,1,Blow_Hole
2,606,0.154,0.173,0.202,2.534,265.0,0.01,17,355,36.1,0.034,597.0,12.2,2.0,2.0,675.3,6.8,28.0,2.63,32.0,69.7,332,2.252830188679245,0.0189999999999999,0.029,2.332,2.38,0,Normal
2,607,0.154,0.173,0.202,2.534,265.0,0.01,17,355,36.1,0.034,597.0,12.2,2.0,2.0,675.6,7.1,28.0,2.64,32.0,69.8,332,2.252830188679245,0.0189999999999999,0.029,2.332,2.38,0,Normal
2,608,0.16,0.172,0.214,2.521,265.0,0.011,17,357,36.2,0.035,596.0,12.2,2.0,2.0,675.4,6.8,28.0,2.63,32.0,69.9,331,2.249056603773585,0.0119999999999999,0.042,2.307,2.361,0,Normal
2,609,0.158,0.17,0.194,2.517,264.0,0.012,17,359,36.0,0.036,595.0,12.1,2.0,2.0,675.4,6.8,28.0,2.63,32.0,69.9,331,2.253787878787879,0.012,0.0239999999999999,2.323,2.359,0,Normal
2,610,0.156,0.164,0.206,2.533,265.0,0.011,16,359,36.1,0.041,595.0,12.1,2.0,2.0,675.1,6.9,28.0,2.64,32.0,69.9,330,2.2452830188679247,0.008,0.0419999999999999,2.327,2.377,0,Normal
2,611,0.156,0.166,0.211,2.537,265.0,0.012,16,359,36.1,0.036,595.0,12.2,2.0,2.0,675.1,6.9,28.0,2.64,32.0,69.9,330,2.2452830188679247,0.01,0.0449999999999999,2.326,2.381,0,Normal
2,612,0.154,0.166,0.2,2.534,265.0,0.011,15,361,36.0,0.041,595.0,12.1,2.0,2.0,674.0,6.9,28.0,2.63,32.0,69.8,330,2.2452830188679247,0.012,0.034,2.334,2.38,0,Normal
2,613,0.148,0.166,0.2,2.507,265.0,0.012,19,361,36.0,0.035,596.0,12.1,2.0,2.0,673.2,7.0,28.0,2.64,32.0,69.9,331,2.249056603773585,0.018,0.034,2.307,2.359,0,Normal
2,614,0.148,0.166,0.2,2.507,265.0,0.012,19,361,36.0,0.035,596.0,12.1,2.0,2.0,673.2,7.0,28.0,2.64,32.0,69.9,331,2.249056603773585,0.018,0.034,2.307,2.359,1,Blow_Hole
2,615,0.152,0.166,0.2,2.526,265.0,0.012,18,363,36.0,0.035,595.0,12.2,2.0,2.0,672.2,7.1,28.1,2.61,32.0,69.8,330,2.2452830188679247,0.014,0.034,2.326,2.374,0,Normal
2,616,0.162,0.166,0.202,2.532,265.0,0.012,17,364,36.1,0.036,595.0,12.1,2.0,2.0,672.2,7.1,28.1,2.61,32.0,69.8,330,2.2452830188679247,0.004,0.036,2.33,2.37,0,Normal
2,617,0.158,0.166,0.198,2.516,265.0,0.012,17,366,36.1,0.034,596.0,12.1,2.0,2.0,670.9,6.9,28.1,2.63,32.0,69.8,331,2.249056603773585,0.008,0.032,2.318,2.358,1,Blow_Hole
2,618,0.16,0.168,0.21,2.523,265.0,0.012,17,366,36.1,0.034,595.0,12.2,2.0,2.0,669.6,7.1,28.1,2.63,32.0,69.8,330,2.2452830188679247,0.008,0.0419999999999999,2.313,2.363,0,Normal
2,619,0.158,0.164,0.206,2.516,265.0,0.012,17,366,36.1,0.036,595.0,12.2,2.0,2.0,669.6,7.1,28.1,2.63,32.0,69.8,330,2.2452830188679247,0.006,0.0419999999999999,2.31,2.358,0,Normal
2,620,0.154,0.172,0.204,2.473,264.0,0.009,18,364,36.1,0.037,595.0,12.1,2.0,2.0,668.0,7.0,28.1,2.62,32.0,69.8,331,2.253787878787879,0.0179999999999999,0.032,2.269,2.319,0,Normal
2,621,0.158,0.17,0.205,2.514,265.0,0.012,18,366,36.1,0.034,595.0,12.1,2.0,2.0,668.0,7.0,28.1,2.62,32.0,69.8,330,2.2452830188679247,0.012,0.0349999999999999,2.309,2.356,1,Blow_Hole
2,622,0.152,0.174,0.212,2.527,265.0,0.012,17,366,36.1,0.034,595.0,12.1,2.0,2.0,666.3,6.9,28.1,2.6,32.1,69.7,330,2.2452830188679247,0.0219999999999999,0.038,2.315,2.375,1,Blow_Hole
2,623,0.16,0.172,0.2,2.52,265.0,0.012,18,368,36.1,0.034,596.0,12.1,2.0,2.0,664.8,7.1,28.1,2.63,32.1,69.6,331,2.249056603773585,0.0119999999999999,0.028,2.32,2.36,1,Blow_Hole
2,624,0.155,0.17,0.212,2.521,265.0,0.012,17,368,36.1,0.034,595.0,12.1,2.0,2.0,664.8,7.1,28.1,2.63,32.1,69.6,330,2.2452830188679247,0.015,0.0419999999999999,2.309,2.366,0,Normal
2,625,0.143,0.166,0.206,2.52,265.0,0.011,18,370,36.1,0.036,595.0,12.1,2.0,2.0,663.9,6.9,28.1,2.62,32.2,69.6,330,2.2452830188679247,0.025,0.0399999999999999,2.314,2.379,1,Blow_Hole
2,626,0.158,0.162,0.197,2.523,265.0,0.009,19,368,36.1,0.033,596.0,12.1,2.0,2.0,663.9,6.9,28.1,2.62,32.2,69.6,331,2.249056603773585,0.004,0.035,2.326,2.365,1,Blow_Hole
2,627,0.15,0.162,0.206,2.515,265.0,0.012,18,370,36.0,0.034,596.0,12.2,2.0,2.0,663.1,7.1,28.1,2.63,32.2,69.6,331,2.249056603773585,0.012,0.0439999999999999,2.309,2.365,0,Normal
2,628,0.158,0.168,0.206,2.518,265.0,0.012,18,372,36.1,0.036,596.0,12.2,2.0,2.0,662.7,7.1,28.1,2.63,32.3,69.4,331,2.249056603773585,0.01,0.0379999999999999,2.312,2.36,0,Normal
2,629,0.158,0.173,0.206,2.527,264.0,0.009,18,372,36.1,0.036,595.0,12.2,2.0,2.0,662.7,7.1,28.1,2.63,32.3,69.4,331,2.253787878787879,0.0149999999999999,0.033,2.321,2.369,0,Normal
2,630,0.16,0.162,0.21,2.519,265.0,0.012,16,370,36.1,0.041,596.0,12.1,2.0,2.0,662.6,6.9,28.1,2.62,32.3,69.3,331,2.249056603773585,0.002,0.0479999999999999,2.309,2.359,0,Normal
2,631,0.15,0.17,0.21,2.536,265.0,0.011,16,372,36.1,0.034,595.0,12.1,2.0,2.0,662.6,6.9,28.1,2.62,32.3,69.3,330,2.2452830188679247,0.02,0.0399999999999999,2.326,2.386,0,Normal
2,632,0.157,0.172,0.202,2.524,265.0,0.01,16,373,36.1,0.036,595.0,12.2,2.0,2.0,662.5,7.0,28.1,2.64,32.3,69.3,330,2.2452830188679247,0.0149999999999999,0.03,2.322,2.367,1,Blow_Hole
2,633,0.16,0.168,0.206,2.535,265.0,0.012,16,372,36.1,0.035,595.0,12.1,2.0,2.0,663.2,7.0,28.1,2.64,32.2,69.3,330,2.2452830188679247,0.008,0.0379999999999999,2.329,2.375,0,Normal
2,634,0.148,0.168,0.2,2.527,265.0,0.012,16,373,36.1,0.034,596.0,12.1,2.0,2.0,663.2,7.0,28.1,2.64,32.2,69.3,331,2.249056603773585,0.02,0.032,2.327,2.379,0,Normal
2,635,0.16,0.162,0.212,2.533,265.0,0.012,15,372,36.1,0.034,595.0,12.1,2.0,2.0,663.5,6.8,28.1,2.64,32.1,69.5,330,2.2452830188679247,0.002,0.0499999999999999,2.321,2.373,0,Normal
2,636,0.16,0.164,0.204,2.517,265.0,0.01,18,373,36.2,0.035,595.0,12.1,2.0,2.0,664.1,7.1,28.1,2.63,32.1,69.6,330,2.2452830188679247,0.004,0.0399999999999999,2.313,2.357,0,Normal
2,637,0.154,0.168,0.203,2.524,264.0,0.012,17,375,36.1,0.036,595.0,12.1,2.0,2.0,664.1,7.1,28.1,2.63,32.1,69.6,331,2.253787878787879,0.014,0.035,2.321,2.37,0,Normal
2,638,0.144,0.168,0.204,2.516,265.0,0.01,18,375,36.2,0.035,596.0,12.1,2.0,2.0,664.6,6.9,28.1,2.61,32.1,69.7,331,2.249056603773585,0.024,0.0359999999999999,2.312,2.372,0,Normal
2,639,0.158,0.172,0.19100000000000006,2.5,265.0,0.01,18,375,36.1,0.036,595.0,12.1,2.0,2.0,664.6,6.9,28.1,2.61,32.1,69.7,330,2.2452830188679247,0.0139999999999999,0.012,2.316,2.342,0,Normal
2,640,0.154,0.166,0.2,2.524,265.0,0.012,16,375,36.0,0.042,595.0,12.1,2.0,2.0,665.5,6.8,28.0,2.62,32.0,69.8,330,2.2452830188679247,0.012,0.034,2.324,2.37,0,Normal
2,641,0.16,0.166,0.206,2.53,265.0,0.011,15,377,36.0,0.034,595.0,12.1,2.0,2.0,665.8,7.1,28.0,2.63,32.0,70.0,330,2.2452830188679247,0.006,0.0399999999999999,2.324,2.37,0,Normal
2,642,0.156,0.168,0.212,2.525,265.0,0.011,16,375,36.0,0.033,595.0,12.1,2.0,2.0,665.8,7.1,28.0,2.63,32.0,70.0,330,2.2452830188679247,0.012,0.0439999999999999,2.313,2.369,0,Normal
2,643,0.158,0.172,0.214,2.515,265.0,0.012,16,379,36.0,0.042,596.0,12.1,2.0,2.0,666.4,6.8,28.0,2.64,32.1,70.0,331,2.249056603773585,0.0139999999999999,0.042,2.301,2.357,0,Normal
2,644,0.158,0.166,0.206,2.527,264.0,0.012,17,377,35.9,0.034,594.0,12.1,2.0,2.0,666.4,6.8,28.0,2.64,32.1,70.0,330,2.25,0.008,0.0399999999999999,2.321,2.369,1,Blow_Hole
2,645,0.144,0.171,0.202,2.487,265.0,0.012,18,379,36.0,0.041,595.0,12.1,2.0,2.0,666.4,6.9,28.1,2.62,32.1,69.9,330,2.2452830188679247,0.027,0.031,2.285,2.343,0,Normal
2,646,0.144,0.171,0.202,2.487,265.0,0.012,18,379,36.0,0.041,595.0,12.1,2.0,2.0,666.5,7.0,28.1,2.63,32.1,69.7,330,2.2452830188679247,0.027,0.031,2.285,2.343,0,Normal
2,647,0.154,0.17,0.206,2.514,265.0,0.012,18,377,36.1,0.034,596.0,12.1,2.0,2.0,666.5,7.0,28.1,2.63,32.1,69.7,331,2.249056603773585,0.016,0.0359999999999999,2.308,2.36,0,Normal
2,648,0.154,0.17,0.206,2.514,265.0,0.012,18,377,36.1,0.034,596.0,12.1,2.0,2.0,666.5,6.8,28.1,2.61,32.1,69.7,331,2.249056603773585,0.016,0.0359999999999999,2.308,2.36,0,Normal
2,649,0.15,0.174,0.2,2.499,265.0,0.012,17,381,36.1,0.041,596.0,12.1,2.0,2.0,666.5,6.8,28.1,2.61,32.1,69.7,331,2.249056603773585,0.0239999999999999,0.026,2.299,2.349,1,Blow_Hole
2,650,0.16,0.17,0.2,2.515,265.0,0.012,18,381,36.0,0.036,596.0,12.1,2.0,2.0,666.4,6.9,28.1,2.64,32.1,69.7,331,2.249056603773585,0.01,0.03,2.315,2.355,1,Blow_Hole
2,651,0.16,0.168,0.21,2.524,264.0,0.012,18,381,36.1,0.036,595.0,12.1,2.0,2.0,666.4,6.9,28.1,2.63,32.2,69.7,331,2.253787878787879,0.008,0.0419999999999999,2.314,2.364,0,Normal
2,652,0.15,0.162,0.212,2.533,265.0,0.011,16,379,36.1,0.034,596.0,12.1,2.0,2.0,666.4,6.9,28.1,2.63,32.2,69.7,331,2.249056603773585,0.012,0.0499999999999999,2.321,2.383,0,Normal
2,653,0.158,0.166,0.202,2.534,265.0,0.012,15,381,36.2,0.041,596.0,12.1,2.0,2.0,666.4,6.8,28.1,2.61,32.2,69.6,331,2.249056603773585,0.008,0.036,2.332,2.376,0,Normal
2,654,0.16,0.172,0.198,2.533,265.0,0.012,17,379,36.1,0.036,595.0,12.1,2.0,2.0,666.4,6.8,28.1,2.61,32.2,69.6,330,2.2452830188679247,0.0119999999999999,0.026,2.335,2.373,0,Normal
2,655,0.152,0.162,0.204,2.526,265.0,0.012,16,381,36.2,0.036,595.0,12.1,2.0,2.0,666.5,6.8,28.1,2.61,32.3,69.4,330,2.2452830188679247,0.01,0.0419999999999999,2.322,2.374,0,Normal
2,656,0.146,0.163,0.206,2.515,265.0,0.012,18,382,36.1,0.036,595.0,12.1,2.0,2.0,666.8,6.7,28.1,2.63,32.4,69.3,330,2.2452830188679247,0.017,0.0429999999999999,2.309,2.369,0,Normal
2,657,0.144,0.173,0.2,2.536,264.0,0.012,17,381,36.3,0.036,595.0,12.1,2.0,2.0,666.8,6.7,28.1,2.63,32.4,69.3,331,2.253787878787879,0.0289999999999999,0.027,2.336,2.392,0,Normal
2,658,0.144,0.173,0.2,2.536,264.0,0.012,17,381,36.3,0.036,595.0,12.1,2.0,2.0,667.4,6.7,28.1,2.62,32.3,69.4,331,2.253787878787879,0.0289999999999999,0.027,2.336,2.392,0,Normal
2,659,0.15,0.166,0.21,2.492,265.0,0.011,17,381,36.2,0.033,595.0,12.1,2.0,2.0,667.4,6.7,28.1,2.62,32.3,69.4,330,2.2452830188679247,0.016,0.0439999999999999,2.282,2.342,0,Normal
2,660,0.144,0.174,0.206,2.514,264.0,0.011,16,381,36.2,0.041,595.0,12.1,2.0,2.0,667.8,7.0,28.1,2.62,32.2,69.5,331,2.253787878787879,0.03,0.032,2.308,2.37,1,Blow_Hole
2,661,0.147,0.174,0.204,2.532,265.0,0.012,18,382,36.2,0.036,596.0,12.1,2.0,2.0,668.5,6.8,28.1,2.62,32.2,69.6,331,2.249056603773585,0.0269999999999999,0.03,2.328,2.385,1,Blow_Hole
