Repository: heeso0908/hotsix

# 🏭 HotSix — 다이캐스팅 공정 데이터 기반 품질 예측 프로젝트

> 공정 변수 이상 패턴 감지를 통한 불량 발생 사전 경보 시스템

## 📌 프로젝트 개요

다이캐스팅(Die-casting)은 용융 금속을 금형에 고압으로 주입하여 정밀한 제품을 대량 생산하는 공정입니다.

본 프로젝트는 다이캐스팅 설비에서 매 Shot마다 자동으로 수집되는 **공정 변수(주조 압력, 금형 온도, 주입 속도 등)** 및 **센서 데이터(온도, 압력 등)** 를 분석하여, 불량 여부를 사전에 예측하는 머신러닝 기반 품질 예측 시스템을 구축합니다.

### 배경 — 왜 필요한가?

현재 다이캐스팅 현장에서는 미성형, 박리, 기공 등의 불량이 발생해도 **육안 검사에 의존**하여 다음과 같은 문제가 있습니다.

- 판정 기준의 주관성과 검사 속도 한계로 생산성 저하
- 불량 발생 원인 추적이 어려워 공정 개선 및 재발 방지 대책 부족
- 공정 데이터와 품질 검사를 효과적으로 연계하지 못해 실시간 품질 관리 미흡

이를 해결하기 위해 머신러닝 기반의 불량 자동 감지 및 조기 경보 시스템을 개발합니다.

File: notebooks/김희선/product_type_1.csv (part 9 of 27)
Id,Product_Type,Shot,Velocity_1,Velocity_2,Velocity_3,High_Velocity,Cylinder_Pressure,Rapid_Rise_Time,Biscuit_Thickness,Clamping_Force,Cycle_Time,Pressure_Rise_Time,Casting_Pressure,Spray_Time,Spray_1_Time,Spray_2_Time,Melting_Furnace_Temp,Air_Pressure,Air_Pressure_Min,Air_Pressure_Max,Coolant_Temp,Coolant_Temp_Min,Coolant_Temp_Max,Coolant_Pressure,Factory_Temp,Factory_Temp_Min,Factory_Temp_Max,Factory_Humidity,Factory_Humidity_Min,Factory_Humidity_Max,Short_Shot_1,Bubble_1,Exfoliation_1,Blow_Hole_1,Stain_1,Dent_1,Deformation_1,Contamination_1,Impurity_1,Crack_1,Scratch_1,Buring_Mark_1,Inclusions_1,Short_Shot_2,Bubble_2,Exfoliation_2,Blow_Hole_2,Stain_2,Dent_2,Deformation_2,Contamination_2,Impurity_2,Crack_2,Scratch_2,Buring_Mark_2,Inclusions_2,Vel_1_2_Diff,Vel_2_3_Diff,Vel_Total_Range,Any_Defect
1261082,1,82,0.142,0.17,0.181,2.145,217,0.008,11,258,20.8,0.041,1052,8.0,1.0,0.8,720.7,5.8,3,9,26.0,10,50,2.75,30.7,18.0,22.0,66.8,18.0,22.0,0,0,0,0,0,0,0,0,0,0,0,0,0,0,0,0,0,0,0,0,0,0,0,0,0,0,0.028000000000000025,0.010999999999999982,0.03900000000000001,0
1262082,1,82,0.142,0.17,0.181,2.145,217,0.008,11,258,20.8,0.041,1052,8.0,1.0,0.8,720.7,5.8,3,9,26.0,10,50,2.75,30.7,18.0,22.0,66.8,18.0,22.0,0,0,0,0,0,0,0,0,0,0,0,0,0,0,0,0,0,0,0,0,0,0,0,0,0,0,0.028000000000000025,0.010999999999999982,0.03900000000000001,0
1263083,1,83,0.146,0.168,0.186,2.136,214,0.008,11,258,20.8,0.043,1036,8.0,1.0,0.8,720.7,5.8,3,9,26.0,10,50,2.75,30.7,18.0,22.0,66.8,18.0,22.0,0,0,0,0,0,0,0,0,0,0,0,0,0,0,0,0,0,0,0,0,0,0,0,0,0,0,0.02200000000000002,0.017999999999999988,0.04000000000000001,0
1264083,1,83,0.146,0.168,0.186,2.136,214,0.008,11,258,20.8,0.043,1036,8.0,1.0,0.8,720.7,5.8,3,9,26.0,10,50,2.75,30.7,18.0,22.0,66.8,18.0,22.0,0,0,0,0,0,0,0,0,0,0,0,0,0,0,0,0,0,0,0,0,0,0,0,0,0,0,0.02200000000000002,0.017999999999999988,0.04000000000000001,0
1265084,1,84,0.144,0.17,0.186,2.121,217,0.008,12,259,20.9,0.044,1052,8.0,1.0,0.8,720.7,5.8,3,9,26.0,10,50,2.75,30.7,18.0,22.0,66.8,18.0,22.0,0,0,0,0,0,0,0,0,0,0,0,0,0,0,0,0,0,0,0,0,0,0,0,0,0,0,0.026000000000000023,0.015999999999999986,0.04200000000000001,0
1266084,1,84,0.144,0.17,0.186,2.121,217,0.008,12,259,20.9,0.044,1052,8.0,1.0,0.8,720.7,5.8,3,9,26.0,10,50,2.75,30.7,18.0,22.0,66.8,18.0,22.0,0,0,0,0,0,0,0,0,0,0,0,0,0,0,0,0,0,0,0,0,0,0,0,0,0,0,0.026000000000000023,0.015999999999999986,0.04200000000000001,0
1267085,1,85,0.144,0.168,0.184,2.155,214,0.008,10,259,21.0,0.042,1036,8.0,1.0,0.8,719.1,5.8,3,9,26.0,10,50,2.72,30.8,18.0,22.0,66.8,18.0,22.0,0,0,0,0,0,0,0,0,0,0,0,0,0,0,0,0,0,0,0,0,0,0,0,0,0,0,0.02400000000000002,0.015999999999999986,0.04000000000000001,0
1268085,1,85,0.144,0.168,0.184,2.155,214,0.008,10,259,21.0,0.042,1036,8.0,1.0,0.8,719.1,5.8,3,9,26.0,10,50,2.72,30.8,18.0,22.0,66.8,18.0,22.0,0,0,0,0,0,0,0,0,0,0,0,0,0,0,0,0,0,0,0,0,0,0,0,0,0,0,0.02400000000000002,0.015999999999999986,0.04000000000000001,0
1269086,1,86,0.144,0.168,0.184,2.155,214,0.008,10,259,21.0,0.042,1036,8.0,1.0,0.8,719.1,5.8,3,9,26.0,10,50,2.72,30.8,18.0,22.0,66.8,18.0,22.0,0,0,0,0,0,0,0,0,0,0,0,0,0,0,0,1,0,0,0,0,0,0,0,0,0,0,0.02400000000000002,0.015999999999999986,0.04000000000000001,1
1270086,1,86,0.144,0.168,0.184,2.155,214,0.008,10,259,21.0,0.042,1036,8.0,1.0,0.8,719.1,5.8,3,9,26.0,10,50,2.72,30.8,18.0,22.0,66.8,18.0,22.0,0,0,0,0,0,0,0,0,0,0,0,0,0,0,0,1,0,0,0,0,0,0,0,0,0,0,0.02400000000000002,0.015999999999999986,0.04000000000000001,1
1271087,1,87,0.142,0.168,0.189,2.155,214,0.008,12,251,20.8,0.042,1036,8.0,1.0,0.8,719.1,5.8,3,9,26.0,10,50,2.72,30.8,18.0,22.0,66.8,18.0,22.0,0,0,0,0,0,0,0,0,0,0,0,0,0,0,0,0,0,0,0,0,0,0,0,0,0,0,0.026000000000000023,0.02099999999999999,0.047000000000000014,0
1272087,1,87,0.142,0.168,0.189,2.155,214,0.008,12,251,20.8,0.042,1036,8.0,1.0,0.8,719.1,5.8,3,9,26.0,10,50,2.72,30.8,18.0,22.0,66.8,18.0,22.0,0,0,0,0,0,0,0,0,0,0,0,0,0,0,0,0,0,0,0,0,0,0,0,0,0,0,0.026000000000000023,0.02099999999999999,0.047000000000000014,0
1273088,1,88,0.142,0.168,0.189,2.155,214,0.008,12,251,20.8,0.042,1036,8.0,1.0,0.8,717.3,5.8,3,9,26.0,10,50,2.75,30.9,18.0,22.0,66.6,18.0,22.0,0,0,0,0,0,0,0,0,0,0,0,0,0,0,0,0,0,0,0,0,0,0,0,0,0,0,0.026000000000000023,0.02099999999999999,0.047000000000000014,0
1274088,1,88,0.142,0.168,0.189,2.155,214,0.008,12,251,20.8,0.042,1036,8.0,1.0,0.8,717.3,5.8,3,9,26.0,10,50,2.75,30.9,18.0,22.0,66.6,18.0,22.0,0,0,0,0,0,0,0,0,0,0,0,0,0,0,0,0,0,0,0,0,0,0,0,0,0,0,0.026000000000000023,0.02099999999999999,0.047000000000000014,0
1275089,1,89,0.144,0.17,0.178,2.132,218,0.008,11,251,21.0,0.042,1054,8.0,1.0,0.8,717.3,5.8,3,9,26.0,10,50,2.75,30.9,18.0,22.0,66.6,18.0,22.0,0,0,0,0,0,0,0,0,0,0,0,0,0,0,0,0,0,0,0,0,0,0,0,0,0,0,0.026000000000000023,0.00799999999999998,0.034,0
1276089,1,89,0.144,0.17,0.178,2.132,218,0.008,11,251,21.0,0.042,1054,8.0,1.0,0.8,717.3,5.8,3,9,26.0,10,50,2.75,30.9,18.0,22.0,66.6,18.0,22.0,0,0,0,0,0,0,0,0,0,0,0,0,0,0,0,0,0,0,0,0,0,0,0,0,0,0,0.026000000000000023,0.00799999999999998,0.034,0
1277090,1,90,0.144,0.168,0.186,2.146,214,0.008,12,257,20.9,0.044,1038,8.0,1.0,0.8,717.3,5.8,3,9,26.0,10,50,2.75,30.9,18.0,22.0,66.6,18.0,22.0,0,0,0,0,0,0,0,0,0,0,0,0,0,0,0,0,0,0,0,0,0,0,0,0,0,0,0.02400000000000002,0.017999999999999988,0.04200000000000001,0
1278090,1,90,0.144,0.168,0.186,2.146,214,0.008,12,257,20.9,0.044,1038,8.0,1.0,0.8,717.3,5.8,3,9,26.0,10,50,2.75,30.9,18.0,22.0,66.6,18.0,22.0,0,0,0,0,0,0,0,0,0,0,0,0,0,0,0,0,0,0,0,0,0,0,0,0,0,0,0.02400000000000002,0.017999999999999988,0.04200000000000001,0
1279091,1,91,0.144,0.17,0.174,2.121,217,0.008,11,257,20.9,0.044,1051,8.0,1.0,0.8,715.4,5.7,3,9,26.1,10,50,2.75,30.9,18.0,22.0,66.5,18.0,22.0,0,0,0,0,0,0,0,0,0,0,0,0,0,0,0,1,0,0,0,0,0,0,0,0,0,0,0.026000000000000023,0.003999999999999976,0.03,1
1280091,1,91,0.144,0.17,0.174,2.121,217,0.008,11,257,20.9,0.044,1051,8.0,1.0,0.8,715.4,5.7,3,9,26.1,10,50,2.75,30.9,18.0,22.0,66.5,18.0,22.0,0,0,0,0,0,0,0,0,0,0,0,0,0,0,0,1,0,0,0,0,0,0,0,0,0,0,0.026000000000000023,0.003999999999999976,0.03,1
1281092,1,92,0.144,0.168,0.184,2.115,214,0.008,12,257,20.9,0.042,1035,8.0,1.0,0.8,715.4,5.7,3,9,26.1,10,50,2.75,30.9,18.0,22.0,66.5,18.0,22.0,0,0,0,0,0,0,0,0,0,0,0,0,0,0,0,0,0,0,0,0,0,0,0,0,0,0,0.02400000000000002,0.015999999999999986,0.04000000000000001,0
1282092,1,92,0.144,0.168,0.184,2.115,214,0.008,12,257,20.9,0.042,1035,8.0,1.0,0.8,715.4,5.7,3,9,26.1,10,50,2.75,30.9,18.0,22.0,66.5,18.0,22.0,0,0,0,0,0,0,0,0,0,0,0,0,0,0,0,0,0,0,0,0,0,0,0,0,0,0,0.02400000000000002,0.015999999999999986,0.04000000000000001,0
1283093,1,93,0.144,0.168,0.187,2.155,217,0.008,11,257,20.9,0.042,1052,8.0,1.0,0.8,713.4,5.7,3,9,26.0,10,50,2.73,30.9,18.0,22.0,66.5,18.0,22.0,0,0,0,0,0,0,0,0,0,0,0,0,0,0,0,0,0,0,0,0,0,0,0,0,0,0,0.02400000000000002,0.01899999999999999,0.04300000000000001,0
1284093,1,93,0.144,0.168,0.187,2.155,217,0.008,11,257,20.9,0.042,1052,8.0,1.0,0.8,713.4,5.7,3,9,26.0,10,50,2.73,30.9,18.0,22.0,66.5,18.0,22.0,0,0,0,0,0,0,0,0,0,0,0,0,0,0,0,0,0,0,0,0,0,0,0,0,0,0,0.02400000000000002,0.01899999999999999,0.04300000000000001,0
1285094,1,94,0.141,0.168,0.174,2.133,214,0.008,12,257,20.9,0.044,1036,8.0,1.0,0.8,713.4,5.7,3,9,26.0,10,50,2.73,30.9,18.0,22.0,66.5,18.0,22.0,0,0,0,0,0,0,0,0,0,0,0,0,0,0,0,0,0,0,0,0,0,0,0,0,0,0,0.027000000000000024,0.005999999999999978,0.033,0
1286094,1,94,0.141,0.168,0.174,2.133,214,0.008,12,257,20.9,0.044,1036,8.0,1.0,0.8,713.4,5.7,3,9,26.0,10,50,2.73,30.9,18.0,22.0,66.5,18.0,22.0,0,0,0,0,0,0,0,0,0,0,0,0,0,0,0,0,0,0,0,0,0,0,0,0,0,0,0.027000000000000024,0.005999999999999978,0.033,0
1287095,1,95,0.142,0.17,0.184,2.122,217,0.008,11,257,20.7,0.043,1051,8.0,1.0,0.8,713.4,5.7,3,9,26.0,10,50,2.73,30.9,18.0,22.0,66.5,18.0,22.0,1,0,0,0,0,0,0,0,0,0,0,0,0,0,0,0,0,0,0,0,0,0,0,0,0,0,0.028000000000000025,0.013999999999999985,0.04200000000000001,1
1288095,1,95,0.142,0.17,0.184,2.122,217,0.008,11,257,20.7,0.043,1051,8.0,1.0,0.8,713.4,5.7,3,9,26.0,10,50,2.73,30.9,18.0,22.0,66.5,18.0,22.0,1,0,0,0,0,0,0,0,0,0,0,0,0,0,0,0,0,0,0,0,0,0,0,0,0,0,0.028000000000000025,0.013999999999999985,0.04200000000000001,1
1289096,1,96,0.142,0.17,0.178,2.155,214,0.008,11,258,20.8,0.042,1036,8.0,1.0,0.8,711.1,5.7,3,9,26.0,10,50,2.75,30.9,18.0,22.0,66.3,18.0,22.0,1,0,0,0,0,0,0,0,0,0,0,0,0,0,0,1,0,0,0,0,0,0,0,0,0,0,0.028000000000000025,0.00799999999999998,0.036000000000000004,1
1290096,1,96,0.142,0.17,0.178,2.155,214,0.008,11,258,20.8,0.042,1036,8.0,1.0,0.8,711.1,5.7,3,9,26.0,10,50,2.75,30.9,18.0,22.0,66.3,18.0,22.0,1,0,0,0,0,0,0,0,0,0,0,0,0,0,0,1,0,0,0,0,0,0,0,0,0,0,0.028000000000000025,0.00799999999999998,0.036000000000000004,1
1291097,1,97,0.142,0.168,0.178,2.119,217,0.008,11,258,20.8,0.043,1052,8.0,1.0,0.8,711.1,5.7,3,9,26.0,10,50,2.75,30.9,18.0,22.0,66.3,18.0,22.0,0,0,0,0,0,0,0,0,0,0,0,0,0,0,0,0,0,0,0,0,0,0,0,0,0,0,0.026000000000000023,0.009999999999999981,0.036000000000000004,0
1292097,1,97,0.142,0.168,0.178,2.119,217,0.008,11,258,20.8,0.043,1052,8.0,1.0,0.8,711.1,5.7,3,9,26.0,10,50,2.75,30.9,18.0,22.0,66.3,18.0,22.0,0,0,0,0,0,0,0,0,0,0,0,0,0,0,0,0,0,0,0,0,0,0,0,0,0,0,0.026000000000000023,0.009999999999999981,0.036000000000000004,0
1293098,1,98,0.142,0.17,0.176,2.12,214,0.008,11,258,20.9,0.044,1036,8.0,1.0,0.8,711.1,5.7,3,9,26.0,10,50,2.75,30.9,18.0,22.0,66.3,18.0,22.0,0,0,0,0,0,0,0,0,0,0,0,0,0,0,0,0,0,0,0,0,0,0,0,0,0,0,0.028000000000000025,0.005999999999999978,0.034,0
1294098,1,98,0.142,0.17,0.176,2.12,214,0.008,11,258,20.9,0.044,1036,8.0,1.0,0.8,711.1,5.7,3,9,26.0,10,50,2.75,30.9,18.0,22.0,66.3,18.0,22.0,0,0,0,0,0,0,0,0,0,0,0,0,0,0,0,0,0,0,0,0,0,0,0,0,0,0,0.028000000000000025,0.005999999999999978,0.034,0
1295099,1,99,0.144,0.168,0.178,2.117,218,0.007,11,258,20.8,0.044,1053,8.0,1.0,0.8,708.7,5.7,3,9,26.1,10,50,2.75,31.0,18.0,22.0,66.2,18.0,22.0,0,0,0,0,0,0,0,0,0,0,0,0,0,0,0,1,0,0,0,0,0,0,0,0,0,0,0.02400000000000002,0.009999999999999981,0.034,1
1296099,1,99,0.144,0.168,0.178,2.117,218,0.007,11,258,20.8,0.044,1053,8.0,1.0,0.8,708.7,5.7,3,9,26.1,10,50,2.75,31.0,18.0,22.0,66.2,18.0,22.0,0,0,0,0,0,0,0,0,0,0,0,0,0,0,0,1,0,0,0,0,0,0,0,0,0,0,0.02400000000000002,0.009999999999999981,0.034,1
1297100,1,100,0.142,0.168,0.184,2.146,214,0.008,11,258,20.8,0.041,1036,8.0,1.0,0.8,708.7,5.7,3,9,26.1,10,50,2.75,31.0,18.0,22.0,66.2,18.0,22.0,0,0,1,0,0,0,0,0,0,0,0,0,0,0,0,0,0,0,0,0,0,0,0,0,0,0,0.026000000000000023,0.015999999999999986,0.04200000000000001,1
1298100,1,100,0.142,0.168,0.184,2.146,214,0.008,11,258,20.8,0.041,1036,8.0,1.0,0.8,708.7,5.7,3,9,26.1,10,50,2.75,31.0,18.0,22.0,66.2,18.0,22.0,0,0,1,0,0,0,0,0,0,0,0,0,0,0,0,0,0,0,0,0,0,0,0,0,0,0,0.026000000000000023,0.015999999999999986,0.04200000000000001,1
1299101,1,101,0.144,0.17,0.18,2.121,217,0.008,11,258,20.9,0.043,1051,8.0,1.0,0.8,708.7,5.7,3,9,26.1,10,50,2.75,31.0,18.0,22.0,66.2,18.0,22.0,0,0,0,0,0,0,0,0,0,0,0,0,0,0,0,0,0,0,0,0,0,0,0,0,0,0,0.026000000000000023,0.009999999999999981,0.036000000000000004,0
1300101,1,101,0.144,0.17,0.18,2.121,217,0.008,11,258,20.9,0.043,1051,8.0,1.0,0.8,708.7,5.7,3,9,26.1,10,50,2.75,31.0,18.0,22.0,66.2,18.0,22.0,0,0,0,0,0,0,0,0,0,0,0,0,0,0,0,0,0,0,0,0,0,0,0,0,0,0,0.026000000000000023,0.009999999999999981,0.036000000000000004,0
1301102,1,102,0.141,0.166,0.186,2.15,217,0.008,11,258,20.8,0.035,1052,8.0,1.0,0.8,706.2,5.8,3,9,26.0,10,50,2.74,31.0,18.0,22.0,66.1,18.0,22.0,0,0,0,0,0,0,0,0,0,0,0,0,0,0,0,0,0,0,0,0,0,0,0,0,0,0,0.025000000000000022,0.01999999999999999,0.04500000000000001,0
1302102,1,102,0.141,0.166,0.186,2.15,217,0.008,11,258,20.8,0.035,1052,8.0,1.0,0.8,706.2,5.8,3,9,26.0,10,50,2.74,31.0,18.0,22.0,66.1,18.0,22.0,0,0,0,0,0,0,0,0,0,0,0,0,0,0,0,0,0,0,0,0,0,0,0,0,0,0,0.025000000000000022,0.01999999999999999,0.04500000000000001,0
1303103,1,103,0.142,0.168,0.178,2.129,214,0.007,11,258,20.9,0.044,1037,8.0,1.0,0.8,706.2,5.8,3,9,26.0,10,50,2.74,31.0,18.0,22.0,66.1,18.0,22.0,0,0,0,0,0,0,0,0,0,0,0,0,0,0,0,0,0,0,0,0,0,0,0,0,0,0,0.026000000000000023,0.009999999999999981,0.036000000000000004,0
1304103,1,103,0.142,0.168,0.178,2.129,214,0.007,11,258,20.9,0.044,1037,8.0,1.0,0.8,706.2,5.8,3,9,26.0,10,50,2.74,31.0,18.0,22.0,66.1,18.0,22.0,0,0,0,0,0,0,0,0,0,0,0,0,0,0,0,0,0,0,0,0,0,0,0,0,0,0,0.026000000000000023,0.009999999999999981,0.036000000000000004,0
1305104,1,104,0.14,0.168,0.184,2.101,217,0.006,11,259,20.9,0.042,1052,8.0,1.0,0.8,706.2,5.8,3,9,26.0,10,50,2.74,31.0,18.0,22.0,66.1,18.0,22.0,0,0,0,0,0,0,0,0,0,0,0,0,0,0,0,0,0,0,0,0,0,0,0,0,0,0,0.027999999999999997,0.015999999999999986,0.043999999999999984,0
1306104,1,104,0.14,0.168,0.184,2.101,217,0.006,11,259,20.9,0.042,1052,8.0,1.0,0.8,706.2,5.8,3,9,26.0,10,50,2.74,31.0,18.0,22.0,66.1,18.0,22.0,0,0,0,0,0,0,0,0,0,0,0,0,0,0,0,0,0,0,0,0,0,0,0,0,0,0,0.027999999999999997,0.015999999999999986,0.043999999999999984,0
1307105,1,105,0.144,0.168,0.186,2.133,214,0.008,11,258,20.9,0.043,1037,8.0,1.0,0.8,703.8,5.8,3,9,26.0,10,50,2.74,31.0,18.0,22.0,66.1,18.0,22.0,0,0,0,0,0,0,0,0,0,0,0,0,0,0,0,0,0,0,0,0,0,0,0,0,0,0,0.02400000000000002,0.017999999999999988,0.04200000000000001,0
1308105,1,105,0.144,0.168,0.186,2.133,214,0.008,11,258,20.9,0.043,1037,8.0,1.0,0.8,703.8,5.8,3,9,26.0,10,50,2.74,31.0,18.0,22.0,66.1,18.0,22.0,0,0,0,0,0,0,0,0,0,0,0,0,0,0,0,0,0,0,0,0,0,0,0,0,0,0,0.02400000000000002,0.017999999999999988,0.04200000000000001,0
1309106,1,106,0.142,0.168,0.176,2.155,217,0.008,12,259,20.9,0.041,1050,8.0,1.0,0.8,703.8,5.8,3,9,26.0,10,50,2.74,31.0,18.0,22.0,66.1,18.0,22.0,0,0,0,0,0,0,0,0,0,0,0,0,0,0,0,0,0,0,0,0,0,0,0,0,0,0,0.026000000000000023,0.00799999999999998,0.034,0
1310106,1,106,0.142,0.168,0.176,2.155,217,0.008,12,259,20.9,0.041,1050,8.0,1.0,0.8,703.8,5.8,3,9,26.0,10,50,2.74,31.0,18.0,22.0,66.1,18.0,22.0,0,0,0,0,0,0,0,0,0,0,0,0,0,0,0,0,0,0,0,0,0,0,0,0,0,0,0.026000000000000023,0.00799999999999998,0.034,0
1311107,1,107,0.144,0.168,0.182,2.144,214,0.008,11,259,20.9,0.041,1035,8.0,1.0,0.8,703.8,5.8,3,9,26.0,10,50,2.74,31.0,18.0,22.0,66.1,18.0,22.0,0,0,0,0,0,0,0,0,0,0,0,0,0,0,0,0,0,0,0,0,0,0,0,0,0,0,0.02400000000000002,0.013999999999999985,0.038000000000000006,0
1312107,1,107,0.144,0.168,0.182,2.144,214,0.008,11,259,20.9,0.041,1035,8.0,1.0,0.8,703.8,5.8,3,9,26.0,10,50,2.74,31.0,18.0,22.0,66.1,18.0,22.0,0,0,0,0,0,0,0,0,0,0,0,0,0,0,0,0,0,0,0,0,0,0,0,0,0,0,0.02400000000000002,0.013999999999999985,0.038000000000000006,0
1313108,1,108,0.142,0.166,0.184,2.142,217,0.007,11,258,21.0,0.042,1052,8.0,1.0,0.8,701.4,5.8,3,9,26.1,10,50,2.75,31.0,18.0,22.0,66.1,18.0,22.0,0,0,0,0,0,0,0,0,0,0,0,0,0,0,0,1,0,0,0,0,0,0,0,0,0,0,0.02400000000000002,0.017999999999999988,0.04200000000000001,1
1314108,1,108,0.142,0.166,0.184,2.142,217,0.007,11,258,21.0,0.042,1052,8.0,1.0,0.8,701.4,5.8,3,9,26.1,10,50,2.75,31.0,18.0,22.0,66.1,18.0,22.0,0,0,0,0,0,0,0,0,0,0,0,0,0,0,0,1,0,0,0,0,0,0,0,0,0,0,0.02400000000000002,0.017999999999999988,0.04200000000000001,1
1315109,1,109,0.144,0.166,0.179,2.111,214,0.008,10,259,20.9,0.042,1037,8.0,1.0,0.8,701.4,5.8,3,9,26.1,10,50,2.75,31.0,18.0,22.0,66.1,18.0,22.0,0,0,0,0,0,0,0,0,0,0,0,0,0,0,0,0,0,0,0,0,0,0,0,0,0,0,0.02200000000000002,0.012999999999999984,0.035,0
1316109,1,109,0.144,0.166,0.179,2.111,214,0.008,10,259,20.9,0.042,1037,8.0,1.0,0.8,701.4,5.8,3,9,26.1,10,50,2.75,31.0,18.0,22.0,66.1,18.0,22.0,0,0,0,0,0,0,0,0,0,0,0,0,0,0,0,0,0,0,0,0,0,0,0,0,0,0,0.02200000000000002,0.012999999999999984,0.035,0
1317110,1,110,0.144,0.168,0.188,2.142,217,0.008,10,259,21.0,0.041,1051,8.0,1.0,0.8,701.4,5.8,3,9,26.1,10,50,2.75,31.0,18.0,22.0,66.1,18.0,22.0,0,0,0,0,0,0,0,0,0,0,0,0,0,0,0,0,0,0,0,0,0,0,0,0,0,0,0.02400000000000002,0.01999999999999999,0.04400000000000001,0
1318110,1,110,0.144,0.168,0.188,2.142,217,0.008,10,259,21.0,0.041,1051,8.0,1.0,0.8,701.4,5.8,3,9,26.1,10,50,2.75,31.0,18.0,22.0,66.1,18.0,22.0,0,0,0,0,0,0,0,0,0,0,0,0,0,0,0,0,0,0,0,0,0,0,0,0,0,0,0.02400000000000002,0.01999999999999999,0.04400000000000001,0
1319111,1,111,0.142,0.168,0.178,2.104,217,0.008,10,259,20.9,0.041,1052,8.0,1.0,0.8,699.1,5.8,3,9,26.1,10,50,2.75,31.0,18.0,22.0,66.1,18.0,22.0,0,0,0,0,0,0,0,0,0,0,0,0,0,0,0,0,0,0,0,0,0,0,0,0,0,0,0.026000000000000023,0.009999999999999981,0.036000000000000004,0
1320111,1,111,0.142,0.168,0.178,2.104,217,0.008,10,259,20.9,0.041,1052,8.0,1.0,0.8,699.1,5.8,3,9,26.1,10,50,2.75,31.0,18.0,22.0,66.1,18.0,22.0,0,0,0,0,0,0,0,0,0,0,0,0,0,0,0,0,0,0,0,0,0,0,0,0,0,0,0.026000000000000023,0.009999999999999981,0.036000000000000004,0
1321112,1,112,0.144,0.168,0.186,2.133,214,0.007,11,251,20.7,0.044,1037,7.8,0.8,0.8,699.1,5.8,3,9,26.1,10,50,2.75,31.0,18.0,22.0,66.1,18.0,22.0,0,0,0,0,0,0,0,0,0,0,0,0,0,0,0,0,0,0,0,0,0,0,0,0,0,0,0.02400000000000002,0.017999999999999988,0.04200000000000001,0
1322112,1,112,0.144,0.168,0.186,2.133,214,0.007,11,251,20.7,0.044,1037,7.8,0.8,0.8,699.1,5.8,3,9,26.1,10,50,2.75,31.0,18.0,22.0,66.1,18.0,22.0,0,0,0,0,0,0,0,0,0,0,0,0,0,0,0,0,0,0,0,0,0,0,0,0,0,0,0.02400000000000002,0.017999999999999988,0.04200000000000001,0
1323113,1,113,0.144,0.168,0.184,2.155,217,0.008,11,251,20.7,0.034,1051,7.8,0.8,0.8,699.1,5.8,3,9,26.1,10,50,2.75,31.0,18.0,22.0,66.1,18.0,22.0,0,0,0,0,0,0,0,0,0,0,0,0,0,0,0,0,0,0,0,0,0,0,0,0,0,0,0.02400000000000002,0.015999999999999986,0.04000000000000001,0
1324113,1,113,0.144,0.168,0.184,2.155,217,0.008,11,251,20.7,0.034,1051,7.8,0.8,0.8,699.1,5.8,3,9,26.1,10,50,2.75,31.0,18.0,22.0,66.1,18.0,22.0,0,0,0,0,0,0,0,0,0,0,0,0,0,0,0,0,0,0,0,0,0,0,0,0,0,0,0.02400000000000002,0.015999999999999986,0.04000000000000001,0
1325114,1,114,0.14,0.168,0.176,2.156,214,0.008,11,251,20.7,0.041,1036,7.8,0.8,0.8,697.0,5.8,3,9,26.1,10,50,2.76,31.0,18.0,22.0,66.0,18.0,22.0,0,0,0,0,0,0,0,0,0,0,0,0,0,0,0,0,0,0,0,0,0,0,0,0,0,0,0.027999999999999997,0.00799999999999998,0.035999999999999976,0
1326114,1,114,0.14,0.168,0.176,2.156,214,0.008,11,251,20.7,0.041,1036,7.8,0.8,0.8,697.0,5.8,3,9,26.1,10,50,2.76,31.0,18.0,22.0,66.0,18.0,22.0,0,0,0,0,0,0,0,0,0,0,0,0,0,0,0,0,0,0,0,0,0,0,0,0,0,0,0.027999999999999997,0.00799999999999998,0.035999999999999976,0
1327115,1,115,0.142,0.168,0.181,2.157,217,0.008,12,258,20.7,0.042,1052,7.8,0.8,0.8,697.0,5.8,3,9,26.1,10,50,2.76,31.0,18.0,22.0,66.0,18.0,22.0,0,0,0,0,0,0,0,0,0,0,0,0,0,0,0,0,0,0,0,0,0,0,0,0,0,0,0.026000000000000023,0.012999999999999984,0.03900000000000001,0
1328115,1,115,0.142,0.168,0.181,2.157,217,0.008,12,258,20.7,0.042,1052,7.8,0.8,0.8,697.0,5.8,3,9,26.1,10,50,2.76,31.0,18.0,22.0,66.0,18.0,22.0,0,0,0,0,0,0,0,0,0,0,0,0,0,0,0,0,0,0,0,0,0,0,0,0,0,0,0.026000000000000023,0.012999999999999984,0.03900000000000001,0
1329116,1,116,0.142,0.168,0.178,2.135,214,0.008,11,258,20.7,0.044,1036,7.8,0.8,0.8,695.0,5.7,3,9,26.1,10,50,2.77,31.1,18.0,22.0,65.9,18.0,22.0,0,0,0,0,0,0,0,0,0,0,0,0,0,0,0,1,0,0,0,0,0,0,0,0,0,0,0.026000000000000023,0.009999999999999981,0.036000000000000004,1
1330116,1,116,0.142,0.168,0.178,2.135,214,0.008,11,258,20.7,0.044,1036,7.8,0.8,0.8,695.0,5.7,3,9,26.1,10,50,2.77,31.1,18.0,22.0,65.9,18.0,22.0,0,0,0,0,0,0,0,0,0,0,0,0,0,0,0,1,0,0,0,0,0,0,0,0,0,0,0.026000000000000023,0.009999999999999981,0.036000000000000004,1
1331117,1,117,0.142,0.168,0.178,2.135,214,0.008,11,258,20.7,0.044,1036,7.8,0.8,0.8,695.0,5.7,3,9,26.1,10,50,2.77,31.1,18.0,22.0,65.9,18.0,22.0,0,0,0,0,0,0,0,0,0,0,0,0,0,1,0,0,0,0,0,0,0,0,0,0,0,0,0.026000000000000023,0.009999999999999981,0.036000000000000004,1
1332117,1,117,0.142,0.168,0.178,2.135,214,0.008,11,258,20.7,0.044,1036,7.8,0.8,0.8,695.0,5.7,3,9,26.1,10,50,2.77,31.1,18.0,22.0,65.9,18.0,22.0,0,0,0,0,0,0,0,0,0,0,0,0,0,1,0,0,0,0,0,0,0,0,0,0,0,0,0.026000000000000023,0.009999999999999981,0.036000000000000004,1
1333118,1,118,0.142,0.168,0.181,2.14,214,0.008,11,261,20.7,0.044,1036,7.8,0.8,0.8,695.0,5.7,3,9,26.1,10,50,2.77,31.1,18.0,22.0,65.9,18.0,22.0,0,0,0,0,0,0,0,0,0,0,0,0,0,1,0,0,0,0,0,0,0,0,0,0,0,0,0.026000000000000023,0.012999999999999984,0.03900000000000001,1
1334118,1,118,0.142,0.168,0.181,2.14,214,0.008,11,261,20.7,0.044,1036,7.8,0.8,0.8,695.0,5.7,3,9,26.1,10,50,2.77,31.1,18.0,22.0,65.9,18.0,22.0,0,0,0,0,0,0,0,0,0,0,0,0,0,1,0,0,0,0,0,0,0,0,0,0,0,0,0.026000000000000023,0.012999999999999984,0.03900000000000001,1
1335119,1,119,0.142,0.168,0.181,2.14,214,0.008,11,261,20.7,0.044,1036,7.8,0.8,0.8,693.0,5.8,3,9,26.1,10,50,2.77,31.1,18.0,22.0,65.9,18.0,22.0,0,0,0,0,0,0,0,0,0,0,0,0,0,0,0,0,0,0,0,0,0,0,0,0,0,0,0.026000000000000023,0.012999999999999984,0.03900000000000001,0
1336119,1,119,0.142,0.168,0.181,2.14,214,0.008,11,261,20.7,0.044,1036,7.8,0.8,0.8,693.0,5.8,3,9,26.1,10,50,2.77,31.1,18.0,22.0,65.9,18.0,22.0,0,0,0,0,0,0,0,0,0,0,0,0,0,0,0,0,0,0,0,0,0,0,0,0,0,0,0.026000000000000023,0.012999999999999984,0.03900000000000001,0
1337120,1,120,0.144,0.168,0.182,2.143,218,0.007,11,250,20.7,0.041,1053,7.8,0.8,0.8,693.0,5.8,3,9,26.1,10,50,2.77,31.1,18.0,22.0,65.9,18.0,22.0,0,0,0,0,0,0,0,0,0,0,0,0,0,0,0,0,0,0,0,0,0,0,0,0,0,0,0.02400000000000002,0.013999999999999985,0.038000000000000006,0
1338120,1,120,0.144,0.168,0.182,2.143,218,0.007,11,250,20.7,0.041,1053,7.8,0.8,0.8,693.0,5.8,3,9,26.1,10,50,2.77,31.1,18.0,22.0,65.9,18.0,22.0,0,0,0,0,0,0,0,0,0,0,0,0,0,0,0,0,0,0,0,0,0,0,0,0,0,0,0.02400000000000002,0.013999999999999985,0.038000000000000006,0
1339121,1,121,0.144,0.168,0.182,2.143,218,0.007,11,250,20.7,0.041,1053,7.8,0.8,0.8,693.0,5.8,3,9,26.1,10,50,2.77,31.1,18.0,22.0,65.9,18.0,22.0,0,0,0,0,0,0,0,0,0,0,0,0,0,0,0,0,0,0,0,0,0,0,0,0,0,0,0.02400000000000002,0.013999999999999985,0.038000000000000006,0
1340121,1,121,0.144,0.168,0.182,2.143,218,0.007,11,250,20.7,0.041,1053,7.8,0.8,0.8,693.0,5.8,3,9,26.1,10,50,2.77,31.1,18.0,22.0,65.9,18.0,22.0,0,0,0,0,0,0,0,0,0,0,0,0,0,0,0,0,0,0,0,0,0,0,0,0,0,0,0.02400000000000002,0.013999999999999985,0.038000000000000006,0
1341122,1,122,0.142,0.168,0.186,2.124,214,0.008,11,250,20.7,0.044,1037,7.8,0.8,0.8,691.1,5.8,3,9,26.1,10,50,2.72,31.0,18.0,22.0,65.8,18.0,22.0,0,0,0,0,0,0,0,0,0,0,0,0,0,0,0,0,0,0,0,0,0,0,0,0,0,0,0.026000000000000023,0.017999999999999988,0.04400000000000001,0
1342122,1,122,0.142,0.168,0.186,2.124,214,0.008,11,250,20.7,0.044,1037,7.8,0.8,0.8,691.1,5.8,3,9,26.1,10,50,2.72,31.0,18.0,22.0,65.8,18.0,22.0,0,0,0,0,0,0,0,0,0,0,0,0,0,0,0,0,0,0,0,0,0,0,0,0,0,0,0.026000000000000023,0.017999999999999988,0.04400000000000001,0
1343123,1,123,0.144,0.168,0.182,2.146,217,0.008,12,250,20.7,0.042,1051,7.8,0.8,0.8,691.1,5.8,3,9,26.1,10,50,2.72,31.0,18.0,22.0,65.8,18.0,22.0,0,0,0,0,0,0,0,0,0,0,0,0,0,0,0,0,0,0,0,0,0,0,0,0,0,0,0.02400000000000002,0.013999999999999985,0.038000000000000006,0
1344123,1,123,0.144,0.168,0.182,2.146,217,0.008,12,250,20.7,0.042,1051,7.8,0.8,0.8,691.1,5.8,3,9,26.1,10,50,2.72,31.0,18.0,22.0,65.8,18.0,22.0,0,0,0,0,0,0,0,0,0,0,0,0,0,0,0,0,0,0,0,0,0,0,0,0,0,0,0.02400000000000002,0.013999999999999985,0.038000000000000006,0
1345124,1,124,0.144,0.168,0.184,2.153,218,0.007,11,258,20.7,0.041,1054,7.8,0.8,0.8,691.1,5.8,3,9,26.1,10,50,2.72,31.0,18.0,22.0,65.8,18.0,22.0,0,0,0,0,0,0,0,0,0,0,0,0,0,0,0,0,0,0,0,0,0,0,0,0,0,0,0.02400000000000002,0.015999999999999986,0.04000000000000001,0
1346124,1,124,0.144,0.168,0.184,2.153,218,0.007,11,258,20.7,0.041,1054,7.8,0.8,0.8,691.1,5.8,3,9,26.1,10,50,2.72,31.0,18.0,22.0,65.8,18.0,22.0,0,0,0,0,0,0,0,0,0,0,0,0,0,0,0,0,0,0,0,0,0,0,0,0,0,0,0.02400000000000002,0.015999999999999986,0.04000000000000001,0
1347125,1,125,0.144,0.166,0.176,2.155,214,0.008,11,258,20.7,0.042,1038,7.8,0.8,0.8,689.1,5.9,3,9,26.1,10,50,2.74,31.0,18.0,22.0,65.9,18.0,22.0,0,0,0,0,0,0,0,0,0,0,0,0,0,0,0,0,0,0,0,0,0,0,0,0,0,0,0.02200000000000002,0.009999999999999981,0.032,0
1348125,1,125,0.144,0.166,0.176,2.155,214,0.008,11,258,20.7,0.042,1038,7.8,0.8,0.8,689.1,5.9,3,9,26.1,10,50,2.74,31.0,18.0,22.0,65.9,18.0,22.0,0,0,0,0,0,0,0,0,0,0,0,0,0,0,0,0,0,0,0,0,0,0,0,0,0,0,0.02200000000000002,0.009999999999999981,0.032,0
1349126,1,126,0.141,0.166,0.186,2.13,217,0.008,11,258,20.7,0.043,1051,7.8,0.8,0.8,689.1,5.9,3,9,26.1,10,50,2.74,31.0,18.0,22.0,65.9,18.0,22.0,0,0,0,0,0,0,0,0,0,0,0,0,0,0,0,0,0,0,0,0,0,0,0,0,0,0,0.025000000000000022,0.01999999999999999,0.04500000000000001,0
1350126,1,126,0.141,0.166,0.186,2.13,217,0.008,11,258,20.7,0.043,1051,7.8,0.8,0.8,689.1,5.9,3,9,26.1,10,50,2.74,31.0,18.0,22.0,65.9,18.0,22.0,0,0,0,0,0,0,0,0,0,0,0,0,0,0,0,0,0,0,0,0,0,0,0,0,0,0,0.025000000000000022,0.01999999999999999,0.04500000000000001,0
1351127,1,127,0.139,0.168,0.186,2.106,214,0.008,11,258,20.8,0.041,1035,7.8,0.8,0.8,689.1,5.9,3,9,26.1,10,50,2.74,31.0,18.0,22.0,65.9,18.0,22.0,1,0,0,0,0,0,0,0,0,0,0,0,0,0,0,0,0,0,0,0,0,0,0,0,0,0,0.028999999999999998,0.017999999999999988,0.046999999999999986,1
1352127,1,127,0.139,0.168,0.186,2.106,214,0.008,11,258,20.8,0.041,1035,7.8,0.8,0.8,689.1,5.9,3,9,26.1,10,50,2.74,31.0,18.0,22.0,65.9,18.0,22.0,1,0,0,0,0,0,0,0,0,0,0,0,0,0,0,0,0,0,0,0,0,0,0,0,0,0,0.028999999999999998,0.017999999999999988,0.046999999999999986,1
1353128,1,128,0.144,0.168,0.178,2.137,217,0.007,11,258,20.9,0.042,1051,7.8,0.8,0.8,687.2,5.9,3,9,26.1,10,50,2.72,31.0,18.0,22.0,65.9,18.0,22.0,0,0,0,0,0,0,0,0,0,0,0,0,0,0,0,0,0,0,0,0,0,0,0,0,0,0,0.02400000000000002,0.009999999999999981,0.034,0
1354128,1,128,0.144,0.168,0.178,2.137,217,0.007,11,258,20.9,0.042,1051,7.8,0.8,0.8,687.2,5.9,3,9,26.1,10,50,2.72,31.0,18.0,22.0,65.9,18.0,22.0,0,0,0,0,0,0,0,0,0,0,0,0,0,0,0,0,0,0,0,0,0,0,0,0,0,0,0.02400000000000002,0.009999999999999981,0.034,0
1355129,1,129,0.146,0.168,0.18,2.145,214,0.008,11,258,20.7,0.044,1036,7.8,0.8,0.8,687.2,5.9,3,9,26.1,10,50,2.72,31.0,18.0,22.0,65.9,18.0,22.0,0,0,0,0,0,0,0,0,0,0,0,0,0,0,0,0,0,0,0,0,0,0,0,0,0,0,0.02200000000000002,0.011999999999999983,0.034,0
1356129,1,129,0.146,0.168,0.18,2.145,214,0.008,11,258,20.7,0.044,1036,7.8,0.8,0.8,687.2,5.9,3,9,26.1,10,50,2.72,31.0,18.0,22.0,65.9,18.0,22.0,0,0,0,0,0,0,0,0,0,0,0,0,0,0,0,0,0,0,0,0,0,0,0,0,0,0,0.02200000000000002,0.011999999999999983,0.034,0
1357130,1,130,0.144,0.166,0.18,2.13,217,0.008,11,258,20.8,0.043,1051,7.8,0.8,0.8,687.2,5.9,3,9,26.1,10,50,2.72,31.0,18.0,22.0,65.9,18.0,22.0,0,0,0,0,0,0,0,0,0,0,0,0,0,0,0,0,0,0,0,0,0,0,0,0,0,0,0.02200000000000002,0.013999999999999985,0.036000000000000004,0
1358130,1,130,0.144,0.166,0.18,2.13,217,0.008,11,258,20.8,0.043,1051,7.8,0.8,0.8,687.2,5.9,3,9,26.1,10,50,2.72,31.0,18.0,22.0,65.9,18.0,22.0,0,0,0,0,0,0,0,0,0,0,0,0,0,0,0,0,0,0,0,0,0,0,0,0,0,0,0.02200000000000002,0.013999999999999985,0.036000000000000004,0
1359131,1,131,0.144,0.168,0.176,2.103,214,0.008,11,259,20.8,0.041,1036,7.8,0.8,0.8,685.5,6.0,3,9,26.1,10,50,2.72,31.0,18.0,22.0,65.8,18.0,22.0,0,0,0,0,0,0,0,0,0,0,0,0,0,0,0,0,0,0,0,0,0,0,0,0,0,0,0.02400000000000002,0.00799999999999998,0.032,0
1360131,1,131,0.144,0.168,0.176,2.103,214,0.008,11,259,20.8,0.041,1036,7.8,0.8,0.8,685.5,6.0,3,9,26.1,10,50,2.72,31.0,18.0,22.0,65.8,18.0,22.0,0,0,0,0,0,0,0,0,0,0,0,0,0,0,0,0,0,0,0,0,0,0,0,0,0,0,0.02400000000000002,0.00799999999999998,0.032,0
1361132,1,132,0.144,0.166,0.187,2.111,217,0.007,11,258,20.8,0.043,1051,7.8,0.8,0.8,685.5,6.0,3,9,26.1,10,50,2.72,31.0,18.0,22.0,65.8,18.0,22.0,0,0,0,0,0,0,0,0,0,0,0,0,0,0,0,0,0,0,0,0,0,0,0,0,0,0,0.02200000000000002,0.02099999999999999,0.04300000000000001,0
1362132,1,132,0.144,0.166,0.187,2.111,217,0.007,11,258,20.8,0.043,1051,7.8,0.8,0.8,685.5,6.0,3,9,26.1,10,50,2.72,31.0,18.0,22.0,65.8,18.0,22.0,0,0,0,0,0,0,0,0,0,0,0,0,0,0,0,0,0,0,0,0,0,0,0,0,0,0,0.02200000000000002,0.02099999999999999,0.04300000000000001,0
1363133,1,133,0.144,0.168,0.19,2.154,214,0.008,12,258,20.7,0.041,1036,7.9,0.8,0.8,685.5,6.0,3,9,26.1,10,50,2.72,31.0,18.0,22.0,65.8,18.0,22.0,0,0,0,0,0,0,0,0,0,0,0,0,0,0,0,0,0,0,0,0,0,0,0,0,0,0,0.02400000000000002,0.021999999999999992,0.04600000000000001,0
1364133,1,133,0.144,0.168,0.19,2.154,214,0.008,12,258,20.7,0.041,1036,7.9,0.8,0.8,685.5,6.0,3,9,26.1,10,50,2.72,31.0,18.0,22.0,65.8,18.0,22.0,0,0,0,0,0,0,0,0,0,0,0,0,0,0,0,0,0,0,0,0,0,0,0,0,0,0,0.02400000000000002,0.021999999999999992,0.04600000000000001,0
1365134,1,134,0.142,0.17,0.186,2.119,214,0.007,12,259,20.7,0.044,1036,7.8,0.8,0.8,683.8,6.1,3,9,26.1,10,50,2.74,31.0,18.0,22.0,65.8,18.0,22.0,0,0,0,0,0,0,0,0,0,0,0,0,0,1,0,0,0,0,0,0,0,0,0,0,0,0,0.028000000000000025,0.015999999999999986,0.04400000000000001,1
1366134,1,134,0.142,0.17,0.186,2.119,214,0.007,12,259,20.7,0.044,1036,7.8,0.8,0.8,683.8,6.1,3,9,26.1,10,50,2.74,31.0,18.0,22.0,65.8,18.0,22.0,0,0,0,0,0,0,0,0,0,0,0,0,0,1,0,0,0,0,0,0,0,0,0,0,0,0,0.028000000000000025,0.015999999999999986,0.04400000000000001,1
1367135,1,135,0.144,0.17,0.178,2.13,217,0.008,11,259,20.6,0.043,1052,7.8,0.8,0.8,683.8,6.1,3,9,26.1,10,50,2.74,31.0,18.0,22.0,65.8,18.0,22.0,0,0,0,0,0,0,0,0,0,0,0,0,0,0,0,0,0,0,0,0,0,0,0,0,0,0,0.026000000000000023,0.00799999999999998,0.034,0
1368135,1,135,0.144,0.17,0.178,2.13,217,0.008,11,259,20.6,0.043,1052,7.8,0.8,0.8,683.8,6.1,3,9,26.1,10,50,2.74,31.0,18.0,22.0,65.8,18.0,22.0,0,0,0,0,0,0,0,0,0,0,0,0,0,0,0,0,0,0,0,0,0,0,0,0,0,0,0.026000000000000023,0.00799999999999998,0.034,0
1369136,1,136,0.146,0.166,0.186,2.141,214,0.008,11,258,20.7,0.044,1036,7.8,0.8,0.8,683.8,6.1,3,9,26.1,10,50,2.74,31.0,18.0,22.0,65.8,18.0,22.0,0,0,0,0,0,0,0,0,0,0,0,0,0,0,0,0,0,0,0,0,0,0,0,0,0,0,0.020000000000000018,0.01999999999999999,0.04000000000000001,0
1370136,1,136,0.146,0.166,0.186,2.141,214,0.008,11,258,20.7,0.044,1036,7.8,0.8,0.8,683.8,6.1,3,9,26.1,10,50,2.74,31.0,18.0,22.0,65.8,18.0,22.0,0,0,0,0,0,0,0,0,0,0,0,0,0,0,0,0,0,0,0,0,0,0,0,0,0,0,0.020000000000000018,0.01999999999999999,0.04000000000000001,0
1371137,1,137,0.141,0.168,0.18,2.126,217,0.007,11,259,20.6,0.044,1051,7.8,0.8,0.8,682.4,6.0,3,9,26.1,10,50,2.74,31.1,18.0,22.0,65.7,18.0,22.0,0,0,0,0,0,0,0,0,0,0,0,0,0,0,0,0,0,0,0,0,0,0,0,0,0,0,0.027000000000000024,0.011999999999999983,0.03900000000000001,0
1372137,1,137,0.141,0.168,0.18,2.126,217,0.007,11,259,20.6,0.044,1051,7.8,0.8,0.8,682.4,6.0,3,9,26.1,10,50,2.74,31.1,18.0,22.0,65.7,18.0,22.0,0,0,0,0,0,0,0,0,0,0,0,0,0,0,0,0,0,0,0,0,0,0,0,0,0,0,0.027000000000000024,0.011999999999999983,0.03900000000000001,0
1373138,1,138,0.14,0.168,0.178,2.163,218,0.009,12,258,20.7,0.042,1054,7.8,0.8,0.8,682.4,6.0,3,9,26.1,10,50,2.74,31.1,18.0,22.0,65.7,18.0,22.0,0,0,0,0,0,0,0,0,0,0,0,0,0,0,0,0,0,0,0,0,0,0,0,0,0,0,0.027999999999999997,0.009999999999999981,0.03799999999999998,0
1374138,1,138,0.14,0.168,0.178,2.163,218,0.009,12,258,20.7,0.042,1054,7.8,0.8,0.8,682.4,6.0,3,9,26.1,10,50,2.74,31.1,18.0,22.0,65.7,18.0,22.0,0,0,0,0,0,0,0,0,0,0,0,0,0,0,0,0,0,0,0,0,0,0,0,0,0,0,0.027999999999999997,0.009999999999999981,0.03799999999999998,0
1375139,1,139,0.14,0.168,0.178,2.163,218,0.009,12,258,20.7,0.042,1054,7.8,0.8,0.8,682.4,6.0,3,9,26.1,10,50,2.74,31.1,18.0,22.0,65.7,18.0,22.0,0,0,0,0,0,0,0,0,0,0,0,0,0,0,0,0,0,0,0,0,0,0,0,0,0,0,0.027999999999999997,0.009999999999999981,0.03799999999999998,0
1376139,1,139,0.14,0.168,0.178,2.163,218,0.009,12,258,20.7,0.042,1054,7.8,0.8,0.8,682.4,6.0,3,9,26.1,10,50,2.74,31.1,18.0,22.0,65.7,18.0,22.0,0,0,0,0,0,0,0,0,0,0,0,0,0,0,0,0,0,0,0,0,0,0,0,0,0,0,0.027999999999999997,0.009999999999999981,0.03799999999999998,0
1377140,1,140,0.14,0.17,0.189,2.155,217,0.008,11,261,20.7,0.041,1052,7.9,0.8,0.8,680.7,6.0,3,9,26.1,10,50,2.73,31.1,18.0,22.0,65.6,18.0,22.0,0,0,0,0,0,0,0,0,0,0,0,0,0,0,0,0,0,0,0,0,0,0,0,0,0,0,0.03,0.01899999999999999,0.04899999999999999,0
1378140,1,140,0.14,0.17,0.189,2.155,217,0.008,11,261,20.7,0.041,1052,7.9,0.8,0.8,680.7,6.0,3,9,26.1,10,50,2.73,31.1,18.0,22.0,65.6,18.0,22.0,0,0,0,0,0,0,0,0,0,0,0,0,0,0,0,0,0,0,0,0,0,0,0,0,0,0,0.03,0.01899999999999999,0.04899999999999999,0
1379141,1,141,0.138,0.166,0.176,2.127,214,0.008,12,261,20.7,0.044,1036,7.9,0.8,0.8,680.7,6.0,3,9,26.1,10,50,2.73,31.1,18.0,22.0,65.6,18.0,22.0,0,0,0,0,0,0,0,0,0,0,0,0,0,0,0,0,0,0,0,0,0,0,0,0,0,0,0.027999999999999997,0.009999999999999981,0.03799999999999998,0
1380141,1,141,0.138,0.166,0.176,2.127,214,0.008,12,261,20.7,0.044,1036,7.9,0.8,0.8,680.7,6.0,3,9,26.1,10,50,2.73,31.1,18.0,22.0,65.6,18.0,22.0,0,0,0,0,0,0,0,0,0,0,0,0,0,0,0,0,0,0,0,0,0,0,0,0,0,0,0.027999999999999997,0.009999999999999981,0.03799999999999998,0
1381142,1,142,0.142,0.168,0.182,2.159,217,0.008,11,253,20.5,0.041,1051,7.9,0.8,0.8,695.3,6.1,3,9,26.1,10,50,2.74,31.1,18.0,22.0,65.5,18.0,22.0,0,0,0,0,0,0,0,0,0,0,0,0,0,0,0,0,0,0,0,0,0,0,0,0,0,0,0.026000000000000023,0.013999999999999985,0.04000000000000001,0
1382142,1,142,0.142,0.168,0.182,2.159,217,0.008,11,253,20.5,0.041,1051,7.9,0.8,0.8,695.3,6.1,3,9,26.1,10,50,2.74,31.1,18.0,22.0,65.5,18.0,22.0,0,0,0,0,0,0,0,0,0,0,0,0,0,0,0,0,0,0,0,0,0,0,0,0,0,0,0.026000000000000023,0.013999999999999985,0.04000000000000001,0
1383143,1,143,0.142,0.168,0.182,2.143,216,0.008,11,238,173.0,0.044,1047,7.9,0.8,0.8,678.5,6.4,3,9,26.1,10,50,2.77,31.1,18.0,22.0,65.5,18.0,22.0,0,0,0,0,0,0,0,0,0,0,0,0,0,0,0,1,0,0,0,0,0,0,0,0,0,0,0.026000000000000023,0.013999999999999985,0.04000000000000001,1
1384143,1,143,0.142,0.168,0.182,2.143,216,0.008,11,238,173.0,0.044,1047,7.9,0.8,0.8,678.5,6.4,3,9,26.1,10,50,2.77,31.1,18.0,22.0,65.5,18.0,22.0,0,0,0,0,0,0,0,0,0,0,0,0,0,0,0,1,0,0,0,0,0,0,0,0,0,0,0.026000000000000023,0.013999999999999985,0.04000000000000001,1
1385144,1,144,0.144,0.168,0.178,2.139,217,0.007,12,238,20.7,0.044,1049,7.9,0.8,0.8,678.0,6.5,3,9,26.1,10,50,2.75,31.1,18.0,22.0,65.5,18.0,22.0,0,0,0,0,0,0,0,0,0,0,0,0,0,0,0,0,0,0,0,0,0,0,0,0,0,0,0.02400000000000002,0.009999999999999981,0.034,0
1386144,1,144,0.144,0.168,0.178,2.139,217,0.007,12,238,20.7,0.044,1049,7.9,0.8,0.8,678.0,6.5,3,9,26.1,10,50,2.75,31.1,18.0,22.0,65.5,18.0,22.0,0,0,0,0,0,0,0,0,0,0,0,0,0,0,0,0,0,0,0,0,0,0,0,0,0,0,0.02400000000000002,0.009999999999999981,0.034,0
1387145,1,145,0.144,0.168,0.181,2.114,214,0.008,12,239,20.8,0.042,1034,7.9,0.8,0.8,678.0,6.5,3,9,26.1,10,50,2.75,31.1,18.0,22.0,65.5,18.0,22.0,0,0,0,0,0,0,0,0,0,0,0,0,0,0,0,0,0,0,0,0,0,0,0,0,0,0,0.02400000000000002,0.012999999999999984,0.037000000000000005,0
1388145,1,145,0.144,0.168,0.181,2.114,214,0.008,12,239,20.8,0.042,1034,7.9,0.8,0.8,678.0,6.5,3,9,26.1,10,50,2.75,31.1,18.0,22.0,65.5,18.0,22.0,0,0,0,0,0,0,0,0,0,0,0,0,0,0,0,0,0,0,0,0,0,0,0,0,0,0,0.02400000000000002,0.012999999999999984,0.037000000000000005,0
1389146,1,146,0.142,0.17,0.184,2.131,217,0.007,12,246,20.8,0.043,1052,7.9,0.8,0.8,678.0,6.5,3,9,26.1,10,50,2.75,31.1,18.0,22.0,65.5,18.0,22.0,0,0,0,0,0,0,0,0,0,0,0,0,0,0,0,0,0,0,0,0,0,0,0,0,0,0,0.028000000000000025,0.013999999999999985,0.04200000000000001,0
1390146,1,146,0.142,0.17,0.184,2.131,217,0.007,12,246,20.8,0.043,1052,7.9,0.8,0.8,678.0,6.5,3,9,26.1,10,50,2.75,31.1,18.0,22.0,65.5,18.0,22.0,0,0,0,0,0,0,0,0,0,0,0,0,0,0,0,0,0,0,0,0,0,0,0,0,0,0,0.028000000000000025,0.013999999999999985,0.04200000000000001,0
1391147,1,147,0.142,0.17,0.184,2.118,214,0.008,11,247,20.8,0.044,1037,7.9,0.8,0.8,678.0,6.5,3,9,26.1,10,50,2.76,31.1,18.0,22.0,65.5,18.0,22.0,0,0,0,0,0,0,0,0,0,0,0,0,0,0,0,0,0,0,0,0,0,0,0,0,0,0,0.028000000000000025,0.013999999999999985,0.04200000000000001,0
1392147,1,147,0.142,0.17,0.184,2.118,214,0.008,11,247,20.8,0.044,1037,7.9,0.8,0.8,678.0,6.5,3,9,26.1,10,50,2.76,31.1,18.0,22.0,65.5,18.0,22.0,0,0,0,0,0,0,0,0,0,0,0,0,0,0,0,0,0,0,0,0,0,0,0,0,0,0,0.028000000000000025,0.013999999999999985,0.04200000000000001,0
1393148,1,148,0.142,0.168,0.178,2.119,217,0.008,11,249,20.8,0.044,1052,7.9,0.8,0.8,678.0,6.5,3,9,26.1,10,50,2.76,31.1,18.0,22.0,65.5,18.0,22.0,0,0,0,0,0,0,0,0,0,0,0,0,0,1,0,0,0,0,0,0,0,0,0,0,0,0,0.026000000000000023,0.009999999999999981,0.036000000000000004,1
1394148,1,148,0.142,0.168,0.178,2.119,217,0.008,11,249,20.8,0.044,1052,7.9,0.8,0.8,678.0,6.5,3,9,26.1,10,50,2.76,31.1,18.0,22.0,65.5,18.0,22.0,0,0,0,0,0,0,0,0,0,0,0,0,0,1,0,0,0,0,0,0,0,0,0,0,0,0,0.026000000000000023,0.009999999999999981,0.036000000000000004,1
1395149,1,149,0.142,0.168,0.18,2.142,214,0.008,12,258,20.8,0.042,1037,7.9,0.8,0.8,678.0,6.5,3,9,26.1,10,50,2.76,31.1,18.0,22.0,65.5,18.0,22.0,0,0,0,0,0,0,0,0,0,0,0,0,0,0,0,0,0,0,0,0,0,0,0,0,0,0,0.026000000000000023,0.011999999999999983,0.038000000000000006,0
1396149,1,149,0.142,0.168,0.18,2.142,214,0.008,12,258,20.8,0.042,1037,7.9,0.8,0.8,678.0,6.5,3,9,26.1,10,50,2.76,31.1,18.0,22.0,65.5,18.0,22.0,0,0,0,0,0,0,0,0,0,0,0,0,0,0,0,0,0,0,0,0,0,0,0,0,0,0,0.026000000000000023,0.011999999999999983,0.038000000000000006,0
1397150,1,150,0.144,0.168,0.178,2.104,217,0.007,11,259,20.8,0.044,1052,7.9,0.8,0.8,678.5,6.5,3,9,26.1,10,50,2.75,31.1,18.0,22.0,65.6,18.0,22.0,0,0,0,0,0,0,0,0,0,0,0,0,0,0,0,0,0,0,0,0,0,0,0,0,0,0,0.02400000000000002,0.009999999999999981,0.034,0
1398150,1,150,0.144,0.168,0.178,2.104,217,0.007,11,259,20.8,0.044,1052,7.9,0.8,0.8,678.5,6.5,3,9,26.1,10,50,2.75,31.1,18.0,22.0,65.6,18.0,22.0,0,0,0,0,0,0,0,0,0,0,0,0,0,0,0,0,0,0,0,0,0,0,0,0,0,0,0.02400000000000002,0.009999999999999981,0.034,0
1399151,1,151,0.144,0.168,0.179,2.153,214,0.008,12,259,20.9,0.041,1036,7.9,0.8,0.8,678.5,6.5,3,9,26.1,10,50,2.75,31.1,18.0,22.0,65.6,18.0,22.0,1,0,0,0,0,0,0,0,0,0,0,0,0,0,0,0,0,0,0,0,0,0,0,0,0,0,0.02400000000000002,0.010999999999999982,0.035,1
1400151,1,151,0.144,0.168,0.179,2.153,214,0.008,12,259,20.9,0.041,1036,7.9,0.8,0.8,678.5,6.5,3,9,26.1,10,50,2.75,31.1,18.0,22.0,65.6,18.0,22.0,1,0,0,0,0,0,0,0,0,0,0,0,0,0,0,0,0,0,0,0,0,0,0,0,0,0,0.02400000000000002,0.010999999999999982,0.035,1
1401152,1,152,0.144,0.168,0.186,2.131,217,0.008,12,261,20.7,0.043,1051,7.9,0.8,0.8,679.0,6.6,3,9,26.1,10,50,2.75,31.1,18.0,22.0,65.6,18.0,22.0,1,0,0,0,0,0,0,0,0,0,0,0,0,0,0,0,0,0,0,0,0,0,0,0,0,0,0.02400000000000002,0.017999999999999988,0.04200000000000001,1
1402152,1,152,0.144,0.168,0.186,2.131,217,0.008,12,261,20.7,0.043,1051,7.9,0.8,0.8,679.0,6.6,3,9,26.1,10,50,2.75,31.1,18.0,22.0,65.6,18.0,22.0,1,0,0,0,0,0,0,0,0,0,0,0,0,0,0,0,0,0,0,0,0,0,0,0,0,0,0.02400000000000002,0.017999999999999988,0.04200000000000001,1
1403153,1,153,0.142,0.168,0.179,2.104,214,0.008,11,254,20.7,0.044,1036,7.9,0.8,0.8,679.0,6.6,3,9,26.1,10,50,2.75,31.1,18.0,22.0,65.6,18.0,22.0,0,0,0,0,0,0,0,0,0,0,0,0,0,0,0,0,0,0,0,0,0,0,0,0,0,0,0.026000000000000023,0.010999999999999982,0.037000000000000005,0
1404153,1,153,0.142,0.168,0.179,2.104,214,0.008,11,254,20.7,0.044,1036,7.9,0.8,0.8,679.0,6.6,3,9,26.1,10,50,2.75,31.1,18.0,22.0,65.6,18.0,22.0,0,0,0,0,0,0,0,0,0,0,0,0,0,0,0,0,0,0,0,0,0,0,0,0,0,0,0.026000000000000023,0.010999999999999982,0.037000000000000005,0
1405154,1,154,0.144,0.166,0.184,2.13,217,0.008,12,255,20.7,0.041,1052,7.9,0.8,0.8,679.0,6.6,3,9,26.1,10,50,2.75,31.1,18.0,22.0,65.6,18.0,22.0,0,0,0,0,0,0,0,0,0,0,0,0,0,0,0,1,0,0,0,0,0,0,0,0,0,0,0.02200000000000002,0.017999999999999988,0.04000000000000001,1
1406154,1,154,0.144,0.166,0.184,2.13,217,0.008,12,255,20.7,0.041,1052,7.9,0.8,0.8,679.0,6.6,3,9,26.1,10,50,2.75,31.1,18.0,22.0,65.6,18.0,22.0,0,0,0,0,0,0,0,0,0,0,0,0,0,0,0,1,0,0,0,0,0,0,0,0,0,0,0.02200000000000002,0.017999999999999988,0.04000000000000001,1
1407155,1,155,0.146,0.168,0.181,2.109,214,0.007,12,255,20.7,0.044,1036,7.9,0.8,0.8,679.9,6.6,3,9,26.1,10,50,2.75,31.1,18.0,22.0,65.8,18.0,22.0,0,0,0,0,0,0,0,0,0,0,0,0,0,0,0,0,0,0,0,0,0,0,0,0,0,0,0.02200000000000002,0.012999999999999984,0.035,0
1408155,1,155,0.146,0.168,0.181,2.109,214,0.007,12,255,20.7,0.044,1036,7.9,0.8,0.8,679.9,6.6,3,9,26.1,10,50,2.75,31.1,18.0,22.0,65.8,18.0,22.0,0,0,0,0,0,0,0,0,0,0,0,0,0,0,0,0,0,0,0,0,0,0,0,0,0,0,0.02200000000000002,0.012999999999999984,0.035,0
1409156,1,156,0.142,0.17,0.188,2.138,217,0.008,11,255,20.8,0.041,1052,7.9,0.8,0.8,679.9,6.6,3,9,26.1,10,50,2.75,31.1,18.0,22.0,65.8,18.0,22.0,0,0,0,0,0,0,0,0,0,0,0,0,0,0,0,0,0,0,0,0,0,0,0,0,0,0,0.028000000000000025,0.017999999999999988,0.04600000000000001,0
1410156,1,156,0.142,0.17,0.188,2.138,217,0.008,11,255,20.8,0.041,1052,7.9,0.8,0.8,679.9,6.6,3,9,26.1,10,50,2.75,31.1,18.0,22.0,65.8,18.0,22.0,0,0,0,0,0,0,0,0,0,0,0,0,0,0,0,0,0,0,0,0,0,0,0,0,0,0,0.028000000000000025,0.017999999999999988,0.04600000000000001,0
1411157,1,157,0.144,0.168,0.186,2.159,214,0.008,11,255,20.7,0.042,1036,7.9,0.8,0.8,679.9,6.6,3,9,26.1,10,50,2.75,31.1,18.0,22.0,65.8,18.0,22.0,0,0,0,0,0,0,0,0,0,0,0,0,0,0,0,0,0,0,0,0,0,0,0,0,0,0,0.02400000000000002,0.017999999999999988,0.04200000000000001,0
1412157,1,157,0.144,0.168,0.186,2.159,214,0.008,11,255,20.7,0.042,1036,7.9,0.8,0.8,679.9,6.6,3,9,26.1,10,50,2.75,31.1,18.0,22.0,65.8,18.0,22.0,0,0,0,0,0,0,0,0,0,0,0,0,0,0,0,0,0,0,0,0,0,0,0,0,0,0,0.02400000000000002,0.017999999999999988,0.04200000000000001,0
1413158,1,158,0.14,0.168,0.178,2.118,217,0.007,11,255,20.8,0.043,1052,7.9,0.8,0.8,681.3,6.5,3,9,26.1,10,50,2.74,31.1,18.0,22.0,65.8,18.0,22.0,0,0,0,0,0,0,0,0,0,0,0,0,0,0,0,0,0,0,0,0,0,0,0,0,0,0,0.027999999999999997,0.009999999999999981,0.03799999999999998,0
1414158,1,158,0.14,0.168,0.178,2.118,217,0.007,11,255,20.8,0.043,1052,7.9,0.8,0.8,681.3,6.5,3,9,26.1,10,50,2.74,31.1,18.0,22.0,65.8,18.0,22.0,0,0,0,0,0,0,0,0,0,0,0,0,0,0,0,0,0,0,0,0,0,0,0,0,0,0,0.027999999999999997,0.009999999999999981,0.03799999999999998,0
1415159,1,159,0.146,0.17,0.179,2.116,215,0.008,1,257,20.8,0.037,1042,7.9,0.8,0.8,681.3,6.5,3,9,26.1,10,50,2.74,31.1,18.0,22.0,65.8,18.0,22.0,0,0,0,0,0,0,0,0,0,0,0,0,0,1,0,0,0,0,0,0,0,0,0,0,0,0,0.02400000000000002,0.00899999999999998,0.033,1
1416159,1,159,0.146,0.17,0.179,2.116,215,0.008,1,257,20.8,0.037,1042,7.9,0.8,0.8,681.3,6.5,3,9,26.1,10,50,2.74,31.1,18.0,22.0,65.8,18.0,22.0,0,0,0,0,0,0,0,0,0,0,0,0,0,1,0,0,0,0,0,0,0,0,0,0,0,0,0.02400000000000002,0.00899999999999998,0.033,1
1417160,1,160,0.144,0.171,0.18,2.066,218,0.005,2,255,20.7,0.037,1057,7.9,0.8,0.8,681.3,6.5,3,9,26.1,10,50,2.74,31.1,18.0,22.0,65.8,18.0,22.0,0,0,1,0,0,0,0,0,0,0,0,0,0,0,0,0,0,0,0,0,0,0,0,0,0,0,0.027000000000000024,0.00899999999999998,0.036000000000000004,1
