Repository: heeso0908/hotsix

# 🏭 HotSix — 다이캐스팅 공정 데이터 기반 품질 예측 프로젝트

> 공정 변수 이상 패턴 감지를 통한 불량 발생 사전 경보 시스템

## 📌 프로젝트 개요

다이캐스팅(Die-casting)은 용융 금속을 금형에 고압으로 주입하여 정밀한 제품을 대량 생산하는 공정입니다.

본 프로젝트는 다이캐스팅 설비에서 매 Shot마다 자동으로 수집되는 **공정 변수(주조 압력, 금형 온도, 주입 속도 등)** 및 **센서 데이터(온도, 압력 등)** 를 분석하여, 불량 여부를 사전에 예측하는 머신러닝 기반 품질 예측 시스템을 구축합니다.

### 배경 — 왜 필요한가?

현재 다이캐스팅 현장에서는 미성형, 박리, 기공 등의 불량이 발생해도 **육안 검사에 의존**하여 다음과 같은 문제가 있습니다.

- 판정 기준의 주관성과 검사 속도 한계로 생산성 저하
- 불량 발생 원인 추적이 어려워 공정 개선 및 재발 방지 대책 부족
- 공정 데이터와 품질 검사를 효과적으로 연계하지 못해 실시간 품질 관리 미흡

이를 해결하기 위해 머신러닝 기반의 불량 자동 감지 및 조기 경보 시스템을 개발합니다.

File: notebooks/김희선/product_type_1.csv (part 21 of 27)
Id,Product_Type,Shot,Velocity_1,Velocity_2,Velocity_3,High_Velocity,Cylinder_Pressure,Rapid_Rise_Time,Biscuit_Thickness,Clamping_Force,Cycle_Time,Pressure_Rise_Time,Casting_Pressure,Spray_Time,Spray_1_Time,Spray_2_Time,Melting_Furnace_Temp,Air_Pressure,Air_Pressure_Min,Air_Pressure_Max,Coolant_Temp,Coolant_Temp_Min,Coolant_Temp_Max,Coolant_Pressure,Factory_Temp,Factory_Temp_Min,Factory_Temp_Max,Factory_Humidity,Factory_Humidity_Min,Factory_Humidity_Max,Short_Shot_1,Bubble_1,Exfoliation_1,Blow_Hole_1,Stain_1,Dent_1,Deformation_1,Contamination_1,Impurity_1,Crack_1,Scratch_1,Buring_Mark_1,Inclusions_1,Short_Shot_2,Bubble_2,Exfoliation_2,Blow_Hole_2,Stain_2,Dent_2,Deformation_2,Contamination_2,Impurity_2,Crack_2,Scratch_2,Buring_Mark_2,Inclusions_2,Vel_1_2_Diff,Vel_2_3_Diff,Vel_Total_Range,Any_Defect
3145137,1,1137,0.144,0.168,0.18,2.164,219,0.005,12,253,21.0,0.041,1058,8.2,0.8,0.8,706.2,5.2,3,9,27.2,10,50,2.74,32.0,18.0,22.0,66.7,18.0,22.0,0,0,0,0,0,0,0,0,0,0,0,0,0,0,0,0,0,0,0,0,0,0,0,0,0,0,0.02400000000000002,0.011999999999999983,0.036000000000000004,0
3146138,1,1138,0.144,0.168,0.18,2.156,216,0.008,12,253,21.1,0.042,1043,8.2,0.8,0.8,704.5,5.2,3,9,27.2,10,50,2.74,32.0,18.0,22.0,66.5,18.0,22.0,0,0,0,0,0,0,0,0,0,0,0,0,0,0,0,0,0,0,0,0,0,0,0,0,0,0,0.02400000000000002,0.011999999999999983,0.036000000000000004,0
3147138,1,1138,0.144,0.168,0.18,2.156,216,0.008,12,253,21.1,0.042,1043,8.2,0.8,0.8,704.5,5.2,3,9,27.2,10,50,2.74,32.0,18.0,22.0,66.5,18.0,22.0,0,0,0,0,0,0,0,0,0,0,0,0,0,0,0,0,0,0,0,0,0,0,0,0,0,0,0.02400000000000002,0.011999999999999983,0.036000000000000004,0
3148139,1,1139,0.144,0.166,0.184,2.124,218,0.008,11,253,21.1,0.041,1055,8.2,0.8,0.8,704.5,5.2,3,9,27.2,10,50,2.74,32.0,18.0,22.0,66.5,18.0,22.0,0,1,0,0,0,0,0,0,0,0,0,0,0,0,0,0,0,0,0,0,0,0,0,0,0,0,0.02200000000000002,0.017999999999999988,0.04000000000000001,1
3149139,1,1139,0.144,0.166,0.184,2.124,218,0.008,11,253,21.1,0.041,1055,8.2,0.8,0.8,704.5,5.2,3,9,27.2,10,50,2.74,32.0,18.0,22.0,66.5,18.0,22.0,0,1,0,0,0,0,0,0,0,0,0,0,0,0,0,0,0,0,0,0,0,0,0,0,0,0,0.02200000000000002,0.017999999999999988,0.04000000000000001,1
3150140,1,1140,0.142,0.166,0.174,2.137,215,0.008,12,253,21.1,0.042,1040,8.2,0.8,0.8,704.5,5.2,3,9,27.2,10,50,2.74,32.0,18.0,22.0,66.5,18.0,22.0,0,0,0,0,0,0,0,0,0,0,0,0,0,0,0,0,0,0,0,0,0,0,0,0,0,0,0.02400000000000002,0.00799999999999998,0.032,0
3151140,1,1140,0.142,0.166,0.174,2.137,215,0.008,12,253,21.1,0.042,1040,8.2,0.8,0.8,704.5,5.2,3,9,27.2,10,50,2.74,32.0,18.0,22.0,66.5,18.0,22.0,0,0,0,0,0,0,0,0,0,0,0,0,0,0,0,0,0,0,0,0,0,0,0,0,0,0,0.02400000000000002,0.00799999999999998,0.032,0
3152145,1,1145,0.146,0.166,0.181,2.144,215,0.007,13,254,21.2,0.043,1042,8.3,0.8,0.8,689.9,5.7,3,9,27.1,10,50,2.74,32.1,18.0,22.0,66.0,18.0,22.0,0,0,0,0,0,0,0,0,0,0,0,0,0,0,0,0,0,0,0,0,0,0,0,0,0,0,0.020000000000000018,0.014999999999999986,0.035,0
3153145,1,1145,0.146,0.166,0.181,2.144,215,0.007,13,254,21.2,0.043,1042,8.3,0.8,0.8,689.9,5.7,3,9,27.1,10,50,2.74,32.1,18.0,22.0,66.0,18.0,22.0,0,0,0,0,0,0,0,0,0,0,0,0,0,0,0,0,0,0,0,0,0,0,0,0,0,0,0.020000000000000018,0.014999999999999986,0.035,0
3154146,1,1146,0.142,0.17,0.176,2.148,218,0.007,13,255,21.1,0.044,1056,8.3,0.8,0.8,687.7,5.7,3,9,27.1,10,50,2.75,32.1,18.0,22.0,66.0,18.0,22.0,0,0,0,0,0,0,0,0,0,0,0,0,0,0,0,0,0,0,0,0,0,0,0,0,0,0,0.028000000000000025,0.005999999999999978,0.034,0
3155146,1,1146,0.142,0.17,0.176,2.148,218,0.007,13,255,21.1,0.044,1056,8.3,0.8,0.8,687.7,5.7,3,9,27.1,10,50,2.75,32.1,18.0,22.0,66.0,18.0,22.0,0,0,0,0,0,0,0,0,0,0,0,0,0,0,0,0,0,0,0,0,0,0,0,0,0,0,0.028000000000000025,0.005999999999999978,0.034,0
3156147,1,1147,0.144,0.168,0.178,2.143,215,0.008,13,257,21.3,0.044,1041,8.3,0.8,0.8,687.7,5.7,3,9,27.1,10,50,2.75,32.1,18.0,22.0,66.0,18.0,22.0,0,0,0,0,0,0,0,0,0,0,0,0,0,0,0,0,0,0,0,0,0,0,0,0,0,0,0.02400000000000002,0.009999999999999981,0.034,0
3157147,1,1147,0.144,0.168,0.178,2.143,215,0.008,13,257,21.3,0.044,1041,8.3,0.8,0.8,687.7,5.7,3,9,27.1,10,50,2.75,32.1,18.0,22.0,66.0,18.0,22.0,0,0,0,0,0,0,0,0,0,0,0,0,0,0,0,0,0,0,0,0,0,0,0,0,0,0,0.02400000000000002,0.009999999999999981,0.034,0
3158148,1,1148,0.14,0.17,0.182,2.135,218,0.008,13,257,21.1,0.044,1055,8.3,0.8,0.8,687.7,5.7,3,9,27.1,10,50,2.75,32.1,18.0,22.0,66.0,18.0,22.0,0,0,0,0,0,0,0,0,0,0,0,0,0,1,0,0,0,0,0,0,0,0,0,0,0,0,0.03,0.011999999999999983,0.04199999999999998,1
3159148,1,1148,0.14,0.17,0.182,2.135,218,0.008,13,257,21.1,0.044,1055,8.3,0.8,0.8,687.7,5.7,3,9,27.1,10,50,2.75,32.1,18.0,22.0,66.0,18.0,22.0,0,0,0,0,0,0,0,0,0,0,0,0,0,1,0,0,0,0,0,0,0,0,0,0,0,0,0.03,0.011999999999999983,0.04199999999999998,1
3160149,1,1149,0.142,0.168,0.182,2.128,219,0.008,13,257,21.1,0.042,1058,8.3,0.8,0.8,685.7,5.6,3,9,27.2,10,50,2.74,32.1,18.0,22.0,66.0,18.0,22.0,0,0,0,0,0,0,0,0,0,0,0,0,0,0,0,0,0,0,0,0,0,0,0,0,0,0,0.026000000000000023,0.013999999999999985,0.04000000000000001,0
3161149,1,1149,0.142,0.168,0.182,2.128,219,0.008,13,257,21.1,0.042,1058,8.3,0.8,0.8,685.7,5.6,3,9,27.2,10,50,2.74,32.1,18.0,22.0,66.0,18.0,22.0,0,0,0,0,0,0,0,0,0,0,0,0,0,0,0,0,0,0,0,0,0,0,0,0,0,0,0.026000000000000023,0.013999999999999985,0.04000000000000001,0
3162150,1,1150,0.142,0.166,0.174,2.112,215,0.01,13,258,21.2,0.035,1043,8.3,0.8,0.8,685.7,5.6,3,9,27.2,10,50,2.74,32.1,18.0,22.0,66.0,18.0,22.0,0,0,0,0,0,0,0,0,0,0,0,0,0,0,0,0,0,0,0,0,0,0,0,0,0,0,0.02400000000000002,0.00799999999999998,0.032,0
3163150,1,1150,0.142,0.166,0.174,2.112,215,0.01,13,258,21.2,0.035,1043,8.3,0.8,0.8,685.7,5.6,3,9,27.2,10,50,2.74,32.1,18.0,22.0,66.0,18.0,22.0,0,0,0,0,0,0,0,0,0,0,0,0,0,0,0,0,0,0,0,0,0,0,0,0,0,0,0.02400000000000002,0.00799999999999998,0.032,0
3164151,1,1151,0.142,0.166,0.174,2.112,215,0.01,13,258,21.2,0.035,1043,8.3,0.8,0.8,683.7,5.6,3,9,27.2,10,50,2.74,32.0,18.0,22.0,66.0,18.0,22.0,0,0,0,0,0,0,0,0,0,0,0,0,0,0,0,0,0,0,0,0,0,0,0,0,0,0,0.02400000000000002,0.00799999999999998,0.032,0
3165151,1,1151,0.142,0.166,0.174,2.112,215,0.01,13,258,21.2,0.035,1043,8.3,0.8,0.8,683.7,5.6,3,9,27.2,10,50,2.74,32.0,18.0,22.0,66.0,18.0,22.0,0,0,0,0,0,0,0,0,0,0,0,0,0,0,0,0,0,0,0,0,0,0,0,0,0,0,0.02400000000000002,0.00799999999999998,0.032,0
3166152,1,1152,0.142,0.166,0.187,2.135,215,0.007,13,259,21.1,0.043,1041,8.3,0.8,0.8,683.7,5.6,3,9,27.2,10,50,2.74,32.0,18.0,22.0,66.0,18.0,22.0,1,0,0,0,0,0,0,0,0,0,0,0,0,0,0,0,0,0,0,0,0,0,0,0,0,0,0.02400000000000002,0.02099999999999999,0.04500000000000001,1
3167152,1,1152,0.142,0.166,0.187,2.135,215,0.007,13,259,21.1,0.043,1041,8.3,0.8,0.8,683.7,5.6,3,9,27.2,10,50,2.74,32.0,18.0,22.0,66.0,18.0,22.0,1,0,0,0,0,0,0,0,0,0,0,0,0,0,0,0,0,0,0,0,0,0,0,0,0,0,0.02400000000000002,0.02099999999999999,0.04500000000000001,1
3168153,1,1153,0.142,0.166,0.187,2.135,215,0.007,13,259,21.1,0.043,1041,8.3,0.8,0.8,683.7,5.6,3,9,27.2,10,50,2.74,32.0,18.0,22.0,66.0,18.0,22.0,0,0,0,0,0,0,0,0,0,0,0,0,0,0,0,0,0,0,0,0,0,0,0,0,0,0,0.02400000000000002,0.02099999999999999,0.04500000000000001,0
3169153,1,1153,0.142,0.166,0.187,2.135,215,0.007,13,259,21.1,0.043,1041,8.3,0.8,0.8,683.7,5.6,3,9,27.2,10,50,2.74,32.0,18.0,22.0,66.0,18.0,22.0,0,0,0,0,0,0,0,0,0,0,0,0,0,0,0,0,0,0,0,0,0,0,0,0,0,0,0.02400000000000002,0.02099999999999999,0.04500000000000001,0
3170156,1,1156,0.142,0.166,0.182,2.144,215,0.008,13,245,21.2,0.044,1041,8.5,1.0,0.8,675.0,5.7,3,9,27.2,10,50,2.71,32.1,18.0,22.0,66.0,18.0,22.0,0,0,0,0,0,0,0,0,0,0,0,0,0,0,0,0,0,0,0,0,0,0,0,0,0,0,0.02400000000000002,0.015999999999999986,0.04000000000000001,0
3171156,1,1156,0.142,0.166,0.182,2.144,215,0.008,13,245,21.2,0.044,1041,8.5,1.0,0.8,675.0,5.7,3,9,27.2,10,50,2.71,32.1,18.0,22.0,66.0,18.0,22.0,0,0,0,0,0,0,0,0,0,0,0,0,0,0,0,0,0,0,0,0,0,0,0,0,0,0,0.02400000000000002,0.015999999999999986,0.04000000000000001,0
3172157,1,1157,0.141,0.168,0.182,2.129,218,0.008,13,254,21.3,0.042,1055,8.5,1.0,0.8,675.0,5.7,3,9,27.2,10,50,2.71,32.1,18.0,22.0,66.0,18.0,22.0,1,0,0,0,0,0,0,0,0,0,0,0,0,0,0,0,0,0,0,0,0,0,0,0,0,0,0.027000000000000024,0.013999999999999985,0.04100000000000001,1
3173157,1,1157,0.141,0.168,0.182,2.129,218,0.008,13,254,21.3,0.042,1055,8.5,1.0,0.8,675.0,5.7,3,9,27.2,10,50,2.71,32.1,18.0,22.0,66.0,18.0,22.0,1,0,0,0,0,0,0,0,0,0,0,0,0,0,0,0,0,0,0,0,0,0,0,0,0,0,0.027000000000000024,0.013999999999999985,0.04100000000000001,1
3174158,1,1158,0.142,0.166,0.18,2.128,215,0.007,12,255,21.3,0.043,1040,8.5,1.0,0.8,675.0,5.7,3,9,27.2,10,50,2.71,32.1,18.0,22.0,66.0,18.0,22.0,0,0,0,0,0,0,0,0,0,0,0,0,0,0,0,0,0,0,0,0,0,0,0,0,0,0,0.02400000000000002,0.013999999999999985,0.038000000000000006,0
3175158,1,1158,0.142,0.166,0.18,2.128,215,0.007,12,255,21.3,0.043,1040,8.5,1.0,0.8,675.0,5.7,3,9,27.2,10,50,2.71,32.1,18.0,22.0,66.0,18.0,22.0,0,0,0,0,0,0,0,0,0,0,0,0,0,0,0,0,0,0,0,0,0,0,0,0,0,0,0.02400000000000002,0.013999999999999985,0.038000000000000006,0
3176159,1,1159,0.142,0.168,0.184,2.15,218,0.008,13,257,21.3,0.043,1055,8.5,1.0,0.8,675.0,5.6,3,9,27.2,10,50,2.72,32.1,18.0,22.0,65.9,18.0,22.0,0,0,0,0,0,0,0,0,0,0,0,0,0,0,0,0,0,0,0,0,0,0,0,0,0,0,0.026000000000000023,0.015999999999999986,0.04200000000000001,0
3177159,1,1159,0.142,0.168,0.184,2.15,218,0.008,13,257,21.3,0.043,1055,8.5,1.0,0.8,675.0,5.6,3,9,27.2,10,50,2.72,32.1,18.0,22.0,65.9,18.0,22.0,0,0,0,0,0,0,0,0,0,0,0,0,0,0,0,0,0,0,0,0,0,0,0,0,0,0,0.026000000000000023,0.015999999999999986,0.04200000000000001,0
3178160,1,1160,0.142,0.166,0.182,2.143,218,0.008,13,258,21.4,0.044,1057,8.5,1.0,0.8,675.0,5.6,3,9,27.2,10,50,2.72,32.1,18.0,22.0,65.9,18.0,22.0,0,0,0,0,0,0,0,0,0,0,0,0,0,0,0,0,0,0,0,0,0,0,0,0,0,0,0.02400000000000002,0.015999999999999986,0.04000000000000001,0
3179160,1,1160,0.142,0.166,0.182,2.143,218,0.008,13,258,21.4,0.044,1057,8.5,1.0,0.8,675.0,5.6,3,9,27.2,10,50,2.72,32.1,18.0,22.0,65.9,18.0,22.0,0,0,0,0,0,0,0,0,0,0,0,0,0,0,0,0,0,0,0,0,0,0,0,0,0,0,0.02400000000000002,0.015999999999999986,0.04000000000000001,0
3180161,1,1161,0.138,0.17,0.184,2.12,215,0.007,13,258,21.3,0.044,1043,8.5,1.0,0.8,675.0,5.6,3,9,27.2,10,50,2.72,32.1,18.0,22.0,65.9,18.0,22.0,0,0,0,0,0,0,0,0,0,0,0,0,0,0,0,0,0,0,0,0,0,0,0,0,0,0,0.032,0.013999999999999985,0.045999999999999985,0
3181161,1,1161,0.138,0.17,0.184,2.12,215,0.007,13,258,21.3,0.044,1043,8.5,1.0,0.8,675.0,5.6,3,9,27.2,10,50,2.72,32.1,18.0,22.0,65.9,18.0,22.0,0,0,0,0,0,0,0,0,0,0,0,0,0,0,0,0,0,0,0,0,0,0,0,0,0,0,0.032,0.013999999999999985,0.045999999999999985,0
3182162,1,1162,0.144,0.166,0.184,2.137,218,0.008,13,259,21.4,0.044,1055,8.5,1.0,0.8,675.5,5.6,3,9,27.2,10,50,2.75,32.1,18.0,22.0,65.7,18.0,22.0,0,0,0,0,0,0,0,0,0,0,0,0,0,0,0,0,0,0,0,0,0,0,0,0,0,0,0.02200000000000002,0.017999999999999988,0.04000000000000001,0
3183162,1,1162,0.144,0.166,0.184,2.137,218,0.008,13,259,21.4,0.044,1055,8.5,1.0,0.8,675.5,5.6,3,9,27.2,10,50,2.75,32.1,18.0,22.0,65.7,18.0,22.0,0,0,0,0,0,0,0,0,0,0,0,0,0,0,0,0,0,0,0,0,0,0,0,0,0,0,0.02200000000000002,0.017999999999999988,0.04000000000000001,0
3184163,1,1163,0.144,0.17,0.188,2.154,218,0.007,13,261,21.4,0.044,1057,8.5,1.0,0.8,675.5,5.6,3,9,27.2,10,50,2.75,32.1,18.0,22.0,65.7,18.0,22.0,0,0,0,0,0,0,0,0,0,0,0,0,0,0,0,0,0,0,0,0,0,0,0,0,0,0,0.026000000000000023,0.017999999999999988,0.04400000000000001,0
3185163,1,1163,0.144,0.17,0.188,2.154,218,0.007,13,261,21.4,0.044,1057,8.5,1.0,0.8,675.5,5.6,3,9,27.2,10,50,2.75,32.1,18.0,22.0,65.7,18.0,22.0,0,0,0,0,0,0,0,0,0,0,0,0,0,0,0,0,0,0,0,0,0,0,0,0,0,0,0.026000000000000023,0.017999999999999988,0.04400000000000001,0
3186164,1,1164,0.142,0.166,0.187,2.109,215,0.008,13,261,21.3,0.044,1042,8.5,1.0,0.8,676.1,5.5,3,9,27.2,10,50,2.72,32.2,18.0,22.0,65.5,18.0,22.0,0,0,0,0,0,0,0,0,0,0,0,0,0,1,0,0,0,0,0,0,0,0,0,0,0,0,0.02400000000000002,0.02099999999999999,0.04500000000000001,1
3187164,1,1164,0.142,0.166,0.187,2.109,215,0.008,13,261,21.3,0.044,1042,8.5,1.0,0.8,676.1,5.5,3,9,27.2,10,50,2.72,32.2,18.0,22.0,65.5,18.0,22.0,0,0,0,0,0,0,0,0,0,0,0,0,0,1,0,0,0,0,0,0,0,0,0,0,0,0,0.02400000000000002,0.02099999999999999,0.04500000000000001,1
3188165,1,1165,0.142,0.168,0.184,2.123,218,0.007,13,255,21.4,0.043,1055,8.5,1.0,0.8,676.1,5.5,3,9,27.2,10,50,2.72,32.2,18.0,22.0,65.5,18.0,22.0,0,0,0,0,0,0,0,0,0,0,0,0,0,0,0,0,0,0,0,0,0,0,0,0,0,0,0.026000000000000023,0.015999999999999986,0.04200000000000001,0
3189165,1,1165,0.142,0.168,0.184,2.123,218,0.007,13,255,21.4,0.043,1055,8.5,1.0,0.8,676.1,5.5,3,9,27.2,10,50,2.72,32.2,18.0,22.0,65.5,18.0,22.0,0,0,0,0,0,0,0,0,0,0,0,0,0,0,0,0,0,0,0,0,0,0,0,0,0,0,0.026000000000000023,0.015999999999999986,0.04200000000000001,0
3190166,1,1166,0.144,0.168,0.178,2.144,219,0.007,13,255,21.4,0.044,1058,8.5,1.0,0.8,676.1,5.5,3,9,27.2,10,50,2.72,32.2,18.0,22.0,65.5,18.0,22.0,0,0,0,0,0,0,0,0,0,0,0,0,0,0,0,0,0,0,0,0,0,0,0,0,0,0,0.02400000000000002,0.009999999999999981,0.034,0
3191166,1,1166,0.144,0.168,0.178,2.144,219,0.007,13,255,21.4,0.044,1058,8.5,1.0,0.8,676.1,5.5,3,9,27.2,10,50,2.72,32.2,18.0,22.0,65.5,18.0,22.0,0,0,0,0,0,0,0,0,0,0,0,0,0,0,0,0,0,0,0,0,0,0,0,0,0,0,0.02400000000000002,0.009999999999999981,0.034,0
3192167,1,1167,0.139,0.168,0.188,2.16,216,0.008,12,257,21.4,0.044,1043,8.5,1.0,0.8,677.0,5.5,3,9,27.2,10,50,2.74,32.2,18.0,22.0,65.4,18.0,22.0,0,0,0,0,0,0,0,0,0,0,0,0,0,0,0,0,0,0,0,0,0,0,0,0,0,0,0.028999999999999998,0.01999999999999999,0.04899999999999999,0
3193167,1,1167,0.139,0.168,0.188,2.16,216,0.008,12,257,21.4,0.044,1043,8.5,1.0,0.8,677.0,5.5,3,9,27.2,10,50,2.74,32.2,18.0,22.0,65.4,18.0,22.0,0,0,0,0,0,0,0,0,0,0,0,0,0,0,0,0,0,0,0,0,0,0,0,0,0,0,0.028999999999999998,0.01999999999999999,0.04899999999999999,0
3194168,1,1168,0.146,0.168,0.176,2.137,218,0.008,13,257,21.4,0.044,1057,8.5,1.0,0.8,677.0,5.5,3,9,27.2,10,50,2.74,32.2,18.0,22.0,65.4,18.0,22.0,0,0,0,0,0,0,0,0,0,0,0,0,0,0,0,0,0,0,0,0,0,0,0,0,0,0,0.02200000000000002,0.00799999999999998,0.03,0
3195168,1,1168,0.146,0.168,0.176,2.137,218,0.008,13,257,21.4,0.044,1057,8.5,1.0,0.8,677.0,5.5,3,9,27.2,10,50,2.74,32.2,18.0,22.0,65.4,18.0,22.0,0,0,0,0,0,0,0,0,0,0,0,0,0,0,0,0,0,0,0,0,0,0,0,0,0,0,0.02200000000000002,0.00799999999999998,0.03,0
3196169,1,1169,0.146,0.168,0.176,2.137,218,0.008,13,257,21.4,0.044,1057,8.5,1.0,0.8,677.0,5.5,3,9,27.2,10,50,2.74,32.2,18.0,22.0,65.4,18.0,22.0,1,0,0,0,0,0,0,0,0,0,0,0,0,0,0,0,0,0,0,0,0,0,0,0,0,0,0.02200000000000002,0.00799999999999998,0.03,1
3197169,1,1169,0.146,0.168,0.176,2.137,218,0.008,13,257,21.4,0.044,1057,8.5,1.0,0.8,677.0,5.5,3,9,27.2,10,50,2.74,32.2,18.0,22.0,65.4,18.0,22.0,1,0,0,0,0,0,0,0,0,0,0,0,0,0,0,0,0,0,0,0,0,0,0,0,0,0,0.02200000000000002,0.00799999999999998,0.03,1
3198170,1,1170,0.144,0.17,0.19,2.128,216,0.008,14,257,21.4,0.036,1043,8.5,1.0,0.8,678.0,5.4,3,9,27.2,10,50,2.73,32.2,18.0,22.0,65.2,18.0,22.0,0,0,0,0,0,0,0,0,0,0,0,0,0,0,0,0,0,0,0,0,0,0,0,0,0,0,0.026000000000000023,0.01999999999999999,0.04600000000000001,0
3199170,1,1170,0.144,0.17,0.19,2.128,216,0.008,14,257,21.4,0.036,1043,8.5,1.0,0.8,678.0,5.4,3,9,27.2,10,50,2.73,32.2,18.0,22.0,65.2,18.0,22.0,0,0,0,0,0,0,0,0,0,0,0,0,0,0,0,0,0,0,0,0,0,0,0,0,0,0,0.026000000000000023,0.01999999999999999,0.04600000000000001,0
3200171,1,1171,0.144,0.17,0.19,2.128,216,0.008,14,257,21.4,0.036,1043,8.5,1.0,0.8,678.0,5.4,3,9,27.2,10,50,2.73,32.2,18.0,22.0,65.2,18.0,22.0,0,0,0,0,0,0,0,0,0,0,0,0,0,0,0,0,0,0,0,0,0,0,0,0,0,0,0.026000000000000023,0.01999999999999999,0.04600000000000001,0
3201171,1,1171,0.144,0.17,0.19,2.128,216,0.008,14,257,21.4,0.036,1043,8.5,1.0,0.8,678.0,5.4,3,9,27.2,10,50,2.73,32.2,18.0,22.0,65.2,18.0,22.0,0,0,0,0,0,0,0,0,0,0,0,0,0,0,0,0,0,0,0,0,0,0,0,0,0,0,0.026000000000000023,0.01999999999999999,0.04600000000000001,0
3202172,1,1172,0.144,0.17,0.178,2.146,215,0.008,13,257,21.3,0.044,1042,8.5,1.0,0.8,678.0,5.4,3,9,27.2,10,50,2.73,32.2,18.0,22.0,65.2,18.0,22.0,0,0,0,0,0,0,0,0,0,0,0,0,0,0,0,0,0,0,0,0,0,0,0,0,0,0,0.026000000000000023,0.00799999999999998,0.034,0
3203172,1,1172,0.144,0.17,0.178,2.146,215,0.008,13,257,21.3,0.044,1042,8.5,1.0,0.8,678.0,5.4,3,9,27.2,10,50,2.73,32.2,18.0,22.0,65.2,18.0,22.0,0,0,0,0,0,0,0,0,0,0,0,0,0,0,0,0,0,0,0,0,0,0,0,0,0,0,0.026000000000000023,0.00799999999999998,0.034,0
3204173,1,1173,0.14,0.168,0.181,2.121,218,0.008,13,258,21.3,0.036,1055,8.5,1.0,0.8,679.1,5.4,3,9,27.2,10,50,2.74,32.2,18.0,22.0,65.1,18.0,22.0,0,0,0,0,0,0,0,0,0,0,0,0,0,0,0,0,0,0,0,0,0,0,0,0,0,0,0.027999999999999997,0.012999999999999984,0.04099999999999998,0
3205173,1,1173,0.14,0.168,0.181,2.121,218,0.008,13,258,21.3,0.036,1055,8.5,1.0,0.8,679.1,5.4,3,9,27.2,10,50,2.74,32.2,18.0,22.0,65.1,18.0,22.0,0,0,0,0,0,0,0,0,0,0,0,0,0,0,0,0,0,0,0,0,0,0,0,0,0,0,0.027999999999999997,0.012999999999999984,0.04099999999999998,0
3206193,1,1193,0.142,0.17,0.182,2.167,218,0.008,13,250,21.1,0.033,1057,8.4,1.0,0.8,690.2,5.2,3,9,27.2,10,50,2.73,32.2,18.0,22.0,64.6,18.0,22.0,0,0,0,0,0,0,0,0,0,0,0,0,0,0,0,0,0,0,0,0,0,0,0,0,0,0,0.028000000000000025,0.011999999999999983,0.04000000000000001,0
3207193,1,1193,0.142,0.17,0.182,2.167,218,0.008,13,250,21.1,0.033,1057,8.4,1.0,0.8,690.2,5.2,3,9,27.2,10,50,2.73,32.2,18.0,22.0,64.6,18.0,22.0,0,0,0,0,0,0,0,0,0,0,0,0,0,0,0,0,0,0,0,0,0,0,0,0,0,0,0.028000000000000025,0.011999999999999983,0.04000000000000001,0
3208194,1,1194,0.142,0.166,0.174,2.162,215,0.01,14,262,21.3,0.035,1042,8.4,1.0,0.8,690.2,5.2,3,9,27.2,10,50,2.73,32.2,18.0,22.0,64.6,18.0,22.0,0,0,0,0,0,0,0,0,0,0,0,0,0,0,0,0,0,0,0,0,0,0,0,0,0,0,0.02400000000000002,0.00799999999999998,0.032,0
3209194,1,1194,0.142,0.166,0.174,2.162,215,0.01,14,262,21.3,0.035,1042,8.4,1.0,0.8,690.2,5.2,3,9,27.2,10,50,2.73,32.2,18.0,22.0,64.6,18.0,22.0,0,0,0,0,0,0,0,0,0,0,0,0,0,0,0,0,0,0,0,0,0,0,0,0,0,0,0.02400000000000002,0.00799999999999998,0.032,0
3210195,1,1195,0.14,0.168,0.188,2.134,218,0.008,14,262,21.3,0.043,1057,8.4,1.0,0.8,692.1,5.2,3,9,27.2,10,50,2.73,32.3,18.0,22.0,64.6,18.0,22.0,0,0,1,0,0,0,0,0,0,0,0,0,0,0,0,0,0,0,0,0,0,0,0,0,0,0,0.027999999999999997,0.01999999999999999,0.04799999999999999,1
3211195,1,1195,0.14,0.168,0.188,2.134,218,0.008,14,262,21.3,0.043,1057,8.4,1.0,0.8,692.1,5.2,3,9,27.2,10,50,2.73,32.3,18.0,22.0,64.6,18.0,22.0,0,0,1,0,0,0,0,0,0,0,0,0,0,0,0,0,0,0,0,0,0,0,0,0,0,0,0.027999999999999997,0.01999999999999999,0.04799999999999999,1
3212196,1,1196,0.142,0.166,0.174,2.131,219,0.008,13,263,21.2,0.044,1059,8.4,1.0,0.8,692.1,5.2,3,9,27.2,10,50,2.73,32.3,18.0,22.0,64.6,18.0,22.0,0,0,0,0,0,0,0,0,0,0,0,0,0,0,0,0,0,0,0,0,0,0,0,0,0,0,0.02400000000000002,0.00799999999999998,0.032,0
3213196,1,1196,0.142,0.166,0.174,2.131,219,0.008,13,263,21.2,0.044,1059,8.4,1.0,0.8,692.1,5.2,3,9,27.2,10,50,2.73,32.3,18.0,22.0,64.6,18.0,22.0,0,0,0,0,0,0,0,0,0,0,0,0,0,0,0,0,0,0,0,0,0,0,0,0,0,0,0.02400000000000002,0.00799999999999998,0.032,0
3214197,1,1197,0.144,0.168,0.174,2.156,216,0.008,14,257,21.3,0.044,1044,8.4,1.0,0.8,692.1,5.2,3,9,27.2,10,50,2.73,32.3,18.0,22.0,64.6,18.0,22.0,0,0,0,0,0,0,0,0,0,0,0,0,0,0,0,0,0,0,0,0,0,0,0,0,0,0,0.02400000000000002,0.005999999999999978,0.03,0
3215197,1,1197,0.144,0.168,0.174,2.156,216,0.008,14,257,21.3,0.044,1044,8.4,1.0,0.8,692.1,5.2,3,9,27.2,10,50,2.73,32.3,18.0,22.0,64.6,18.0,22.0,0,0,0,0,0,0,0,0,0,0,0,0,0,0,0,0,0,0,0,0,0,0,0,0,0,0,0.02400000000000002,0.005999999999999978,0.03,0
3216198,1,1198,0.142,0.166,0.181,2.158,218,0.008,14,257,21.3,0.044,1055,8.4,1.0,0.8,694.1,5.1,3,9,27.2,10,50,2.73,32.3,18.0,22.0,64.6,18.0,22.0,0,0,0,0,0,0,0,0,0,0,0,0,0,0,0,0,0,0,0,0,0,0,0,0,0,0,0.02400000000000002,0.014999999999999986,0.03900000000000001,0
3217198,1,1198,0.142,0.166,0.181,2.158,218,0.008,14,257,21.3,0.044,1055,8.4,1.0,0.8,694.1,5.1,3,9,27.2,10,50,2.73,32.3,18.0,22.0,64.6,18.0,22.0,0,0,0,0,0,0,0,0,0,0,0,0,0,0,0,0,0,0,0,0,0,0,0,0,0,0,0.02400000000000002,0.014999999999999986,0.03900000000000001,0
3218199,1,1199,0.142,0.168,0.184,2.154,215,0.008,14,257,21.3,0.043,1041,8.4,1.0,0.8,694.1,5.1,3,9,27.2,10,50,2.73,32.3,18.0,22.0,64.6,18.0,22.0,0,0,0,0,0,0,0,0,0,0,0,0,0,0,0,0,0,0,0,0,0,0,0,0,0,0,0.026000000000000023,0.015999999999999986,0.04200000000000001,0
3219199,1,1199,0.142,0.168,0.184,2.154,215,0.008,14,257,21.3,0.043,1041,8.4,1.0,0.8,694.1,5.1,3,9,27.2,10,50,2.73,32.3,18.0,22.0,64.6,18.0,22.0,0,0,0,0,0,0,0,0,0,0,0,0,0,0,0,0,0,0,0,0,0,0,0,0,0,0,0.026000000000000023,0.015999999999999986,0.04200000000000001,0
3220200,1,1200,0.142,0.166,0.186,2.147,218,0.008,13,258,21.2,0.044,1055,8.4,1.0,0.8,694.1,5.1,3,9,27.2,10,50,2.73,32.3,18.0,22.0,64.6,18.0,22.0,0,0,0,0,0,0,0,0,0,0,0,0,0,0,0,0,0,0,0,0,0,0,0,0,0,0,0.02400000000000002,0.01999999999999999,0.04400000000000001,0
3221200,1,1200,0.142,0.166,0.186,2.147,218,0.008,13,258,21.2,0.044,1055,8.4,1.0,0.8,694.1,5.1,3,9,27.2,10,50,2.73,32.3,18.0,22.0,64.6,18.0,22.0,0,0,0,0,0,0,0,0,0,0,0,0,0,0,0,0,0,0,0,0,0,0,0,0,0,0,0.02400000000000002,0.01999999999999999,0.04400000000000001,0
3222201,1,1201,0.142,0.166,0.186,2.147,218,0.008,13,258,21.2,0.044,1055,8.4,1.0,0.8,696.4,5.2,3,9,27.2,10,50,2.74,32.3,18.0,22.0,64.4,18.0,22.0,0,0,0,0,0,0,0,0,0,0,0,0,0,0,0,0,0,0,0,0,0,0,0,0,0,0,0.02400000000000002,0.01999999999999999,0.04400000000000001,0
3223201,1,1201,0.142,0.166,0.186,2.147,218,0.008,13,258,21.2,0.044,1055,8.4,1.0,0.8,696.4,5.2,3,9,27.2,10,50,2.74,32.3,18.0,22.0,64.4,18.0,22.0,0,0,0,0,0,0,0,0,0,0,0,0,0,0,0,0,0,0,0,0,0,0,0,0,0,0,0.02400000000000002,0.01999999999999999,0.04400000000000001,0
3224202,1,1202,0.14,0.168,0.186,2.164,216,0.008,14,258,21.1,0.043,1043,8.4,1.0,0.8,696.4,5.2,3,9,27.2,10,50,2.74,32.3,18.0,22.0,64.4,18.0,22.0,0,0,0,0,0,0,0,0,0,0,0,0,0,0,0,0,0,0,0,0,0,0,0,0,0,0,0.027999999999999997,0.017999999999999988,0.045999999999999985,0
3225202,1,1202,0.14,0.168,0.186,2.164,216,0.008,14,258,21.1,0.043,1043,8.4,1.0,0.8,696.4,5.2,3,9,27.2,10,50,2.74,32.3,18.0,22.0,64.4,18.0,22.0,0,0,0,0,0,0,0,0,0,0,0,0,0,0,0,0,0,0,0,0,0,0,0,0,0,0,0.027999999999999997,0.017999999999999988,0.045999999999999985,0
3226203,1,1203,0.14,0.168,0.186,2.153,218,0.007,14,259,21.3,0.043,1043,8.4,1.0,0.8,696.4,5.2,3,9,27.2,10,50,2.74,32.3,18.0,22.0,64.4,18.0,22.0,0,0,0,0,0,0,0,0,0,0,0,0,0,0,0,0,0,0,0,0,0,0,0,0,0,0,0.027999999999999997,0.017999999999999988,0.045999999999999985,0
3227203,1,1203,0.14,0.168,0.186,2.153,218,0.007,14,259,21.3,0.043,1043,8.4,1.0,0.8,696.4,5.2,3,9,27.2,10,50,2.74,32.3,18.0,22.0,64.4,18.0,22.0,0,0,0,0,0,0,0,0,0,0,0,0,0,0,0,0,0,0,0,0,0,0,0,0,0,0,0.027999999999999997,0.017999999999999988,0.045999999999999985,0
3228204,1,1204,0.142,0.166,0.18,2.153,218,0.007,14,259,21.3,0.043,1055,8.4,1.0,0.8,698.4,5.2,3,9,27.2,10,50,2.73,32.3,18.0,22.0,64.4,18.0,22.0,0,0,0,0,0,0,0,0,0,0,0,0,0,0,0,0,0,0,0,0,0,0,0,0,0,0,0.02400000000000002,0.013999999999999985,0.038000000000000006,0
3229204,1,1204,0.142,0.166,0.18,2.153,218,0.007,14,259,21.3,0.043,1055,8.4,1.0,0.8,698.4,5.2,3,9,27.2,10,50,2.73,32.3,18.0,22.0,64.4,18.0,22.0,0,0,0,0,0,0,0,0,0,0,0,0,0,0,0,0,0,0,0,0,0,0,0,0,0,0,0.02400000000000002,0.013999999999999985,0.038000000000000006,0
3230205,1,1205,0.14,0.166,0.174,2.155,219,0.008,14,259,21.4,0.043,1058,8.5,1.0,0.8,698.4,5.2,3,9,27.2,10,50,2.73,32.3,18.0,22.0,64.4,18.0,22.0,0,0,0,0,0,0,0,0,0,0,0,0,0,0,0,0,0,0,0,0,0,0,0,0,0,0,0.025999999999999995,0.00799999999999998,0.033999999999999975,0
3231205,1,1205,0.14,0.166,0.174,2.155,219,0.008,14,259,21.4,0.043,1058,8.5,1.0,0.8,698.4,5.2,3,9,27.2,10,50,2.73,32.3,18.0,22.0,64.4,18.0,22.0,0,0,0,0,0,0,0,0,0,0,0,0,0,0,0,0,0,0,0,0,0,0,0,0,0,0,0.025999999999999995,0.00799999999999998,0.033999999999999975,0
3232206,1,1206,0.142,0.166,0.178,2.11,215,0.008,13,258,21.3,0.035,1043,8.4,1.0,0.8,700.4,5.2,3,9,27.2,10,50,2.72,32.3,18.0,22.0,64.4,18.0,22.0,0,0,0,0,0,0,0,0,0,0,0,0,0,0,0,0,0,0,0,0,0,0,0,0,0,0,0.02400000000000002,0.011999999999999983,0.036000000000000004,0
3233206,1,1206,0.142,0.166,0.178,2.11,215,0.008,13,258,21.3,0.035,1043,8.4,1.0,0.8,700.4,5.2,3,9,27.2,10,50,2.72,32.3,18.0,22.0,64.4,18.0,22.0,0,0,0,0,0,0,0,0,0,0,0,0,0,0,0,0,0,0,0,0,0,0,0,0,0,0,0.02400000000000002,0.011999999999999983,0.036000000000000004,0
3234207,1,1207,0.144,0.166,0.176,2.156,218,0.008,14,261,21.3,0.044,1056,8.5,1.0,0.8,700.4,5.2,3,9,27.2,10,50,2.72,32.3,18.0,22.0,64.4,18.0,22.0,0,0,0,0,0,0,0,0,0,0,0,0,0,0,0,0,0,0,0,0,0,0,0,0,0,0,0.02200000000000002,0.009999999999999981,0.032,0
3235207,1,1207,0.144,0.166,0.176,2.156,218,0.008,14,261,21.3,0.044,1056,8.5,1.0,0.8,700.4,5.2,3,9,27.2,10,50,2.72,32.3,18.0,22.0,64.4,18.0,22.0,0,0,0,0,0,0,0,0,0,0,0,0,0,0,0,0,0,0,0,0,0,0,0,0,0,0,0.02200000000000002,0.009999999999999981,0.032,0
3236208,1,1208,0.141,0.166,0.184,2.117,219,0.008,14,261,21.3,0.036,1058,8.5,1.0,0.8,700.4,5.2,3,9,27.2,10,50,2.72,32.3,18.0,22.0,64.4,18.0,22.0,0,0,0,0,0,0,0,0,0,0,0,0,0,0,0,0,0,0,0,0,0,0,0,0,0,0,0.025000000000000022,0.017999999999999988,0.04300000000000001,0
3237208,1,1208,0.141,0.166,0.184,2.117,219,0.008,14,261,21.3,0.036,1058,8.5,1.0,0.8,700.4,5.2,3,9,27.2,10,50,2.72,32.3,18.0,22.0,64.4,18.0,22.0,0,0,0,0,0,0,0,0,0,0,0,0,0,0,0,0,0,0,0,0,0,0,0,0,0,0,0.025000000000000022,0.017999999999999988,0.04300000000000001,0
3238209,1,1209,0.142,0.168,0.186,2.161,216,0.007,14,261,21.2,0.043,1043,8.4,1.0,0.8,702.4,5.2,3,9,27.2,10,50,2.74,32.3,18.0,22.0,64.5,18.0,22.0,0,0,0,0,0,0,0,0,0,0,0,0,0,0,0,0,0,0,0,0,0,0,0,0,0,0,0.026000000000000023,0.017999999999999988,0.04400000000000001,0
3239209,1,1209,0.142,0.168,0.186,2.161,216,0.007,14,261,21.2,0.043,1043,8.4,1.0,0.8,702.4,5.2,3,9,27.2,10,50,2.74,32.3,18.0,22.0,64.5,18.0,22.0,0,0,0,0,0,0,0,0,0,0,0,0,0,0,0,0,0,0,0,0,0,0,0,0,0,0,0.026000000000000023,0.017999999999999988,0.04400000000000001,0
3240210,1,1210,0.142,0.166,0.182,2.152,218,0.007,13,253,21.3,0.044,1057,8.4,1.0,0.8,702.4,5.2,3,9,27.2,10,50,2.74,32.3,18.0,22.0,64.5,18.0,22.0,0,0,0,0,0,0,0,0,0,0,0,0,0,0,0,0,0,0,0,0,0,0,0,0,0,0,0.02400000000000002,0.015999999999999986,0.04000000000000001,0
3241210,1,1210,0.142,0.166,0.182,2.152,218,0.007,13,253,21.3,0.044,1057,8.4,1.0,0.8,702.4,5.2,3,9,27.2,10,50,2.74,32.3,18.0,22.0,64.5,18.0,22.0,0,0,0,0,0,0,0,0,0,0,0,0,0,0,0,0,0,0,0,0,0,0,0,0,0,0,0.02400000000000002,0.015999999999999986,0.04000000000000001,0
3242211,1,1211,0.142,0.166,0.182,2.152,218,0.007,13,253,21.3,0.044,1057,8.4,1.0,0.8,702.4,5.2,3,9,27.2,10,50,2.74,32.3,18.0,22.0,64.5,18.0,22.0,0,0,0,0,0,0,0,0,0,0,0,0,0,0,0,0,0,0,0,0,0,0,0,0,0,0,0.02400000000000002,0.015999999999999986,0.04000000000000001,0
3243211,1,1211,0.142,0.166,0.182,2.152,218,0.007,13,253,21.3,0.044,1057,8.4,1.0,0.8,702.4,5.2,3,9,27.2,10,50,2.74,32.3,18.0,22.0,64.5,18.0,22.0,0,0,0,0,0,0,0,0,0,0,0,0,0,0,0,0,0,0,0,0,0,0,0,0,0,0,0.02400000000000002,0.015999999999999986,0.04000000000000001,0
3244212,1,1212,0.144,0.166,0.172,2.163,215,0.005,14,253,21.3,0.044,1042,8.5,1.0,0.8,704.4,5.2,3,9,27.2,10,50,2.74,32.4,18.0,22.0,64.3,18.0,22.0,0,0,0,0,0,0,0,0,0,0,0,0,0,0,0,0,0,0,0,0,0,0,0,0,0,0,0.02200000000000002,0.005999999999999978,0.027999999999999997,0
3245212,1,1212,0.144,0.166,0.172,2.163,215,0.005,14,253,21.3,0.044,1042,8.5,1.0,0.8,704.4,5.2,3,9,27.2,10,50,2.74,32.4,18.0,22.0,64.3,18.0,22.0,0,0,0,0,0,0,0,0,0,0,0,0,0,0,0,0,0,0,0,0,0,0,0,0,0,0,0.02200000000000002,0.005999999999999978,0.027999999999999997,0
3246213,1,1213,0.144,0.168,0.188,2.135,218,0.008,14,253,21.3,0.035,1054,8.4,1.0,0.8,704.4,5.2,3,9,27.2,10,50,2.74,32.4,18.0,22.0,64.3,18.0,22.0,0,0,0,0,0,0,0,0,0,0,0,0,0,0,0,0,0,0,0,0,0,0,0,0,0,0,0.02400000000000002,0.01999999999999999,0.04400000000000001,0
3247213,1,1213,0.144,0.168,0.188,2.135,218,0.008,14,253,21.3,0.035,1054,8.4,1.0,0.8,704.4,5.2,3,9,27.2,10,50,2.74,32.4,18.0,22.0,64.3,18.0,22.0,0,0,0,0,0,0,0,0,0,0,0,0,0,0,0,0,0,0,0,0,0,0,0,0,0,0,0.02400000000000002,0.01999999999999999,0.04400000000000001,0
3248214,1,1214,0.142,0.168,0.174,2.111,218,0.008,15,254,21.2,0.036,1056,8.4,1.0,0.8,704.4,5.2,3,9,27.2,10,50,2.74,32.4,18.0,22.0,64.3,18.0,22.0,1,0,0,0,0,0,0,0,0,0,0,0,0,0,0,0,0,0,0,0,0,0,0,0,0,0,0.026000000000000023,0.005999999999999978,0.032,1
3249214,1,1214,0.142,0.168,0.174,2.111,218,0.008,15,254,21.2,0.036,1056,8.4,1.0,0.8,704.4,5.2,3,9,27.2,10,50,2.74,32.4,18.0,22.0,64.3,18.0,22.0,1,0,0,0,0,0,0,0,0,0,0,0,0,0,0,0,0,0,0,0,0,0,0,0,0,0,0.026000000000000023,0.005999999999999978,0.032,1
3250215,1,1215,0.142,0.166,0.174,2.161,218,0.008,14,253,21.3,0.043,1054,8.4,1.0,0.8,706.3,5.2,3,9,27.2,10,50,2.75,32.4,18.0,22.0,64.2,18.0,22.0,0,0,0,0,0,0,0,0,0,0,0,0,0,0,0,0,0,0,0,0,0,0,0,0,0,0,0.02400000000000002,0.00799999999999998,0.032,0
3251215,1,1215,0.142,0.166,0.174,2.161,218,0.008,14,253,21.3,0.043,1054,8.4,1.0,0.8,706.3,5.2,3,9,27.2,10,50,2.75,32.4,18.0,22.0,64.2,18.0,22.0,0,0,0,0,0,0,0,0,0,0,0,0,0,0,0,0,0,0,0,0,0,0,0,0,0,0,0.02400000000000002,0.00799999999999998,0.032,0
3252216,1,1216,0.142,0.166,0.174,2.161,218,0.008,14,253,21.3,0.043,1054,8.4,1.0,0.8,706.3,5.2,3,9,27.2,10,50,2.75,32.4,18.0,22.0,64.2,18.0,22.0,0,0,0,0,0,0,0,0,0,0,0,0,0,0,0,0,0,0,0,0,0,0,0,0,0,0,0.02400000000000002,0.00799999999999998,0.032,0
3253216,1,1216,0.142,0.166,0.174,2.161,218,0.008,14,253,21.3,0.043,1054,8.4,1.0,0.8,706.3,5.2,3,9,27.2,10,50,2.75,32.4,18.0,22.0,64.2,18.0,22.0,0,0,0,0,0,0,0,0,0,0,0,0,0,0,0,0,0,0,0,0,0,0,0,0,0,0,0.02400000000000002,0.00799999999999998,0.032,0
3254217,1,1217,0.144,0.17,0.174,2.149,215,0.008,14,253,21.2,0.044,1042,8.4,1.0,0.8,706.3,5.2,3,9,27.2,10,50,2.75,32.4,18.0,22.0,64.2,18.0,22.0,0,0,0,0,0,0,0,0,0,0,0,0,0,0,0,0,0,0,0,0,0,0,0,0,0,0,0.026000000000000023,0.003999999999999976,0.03,0
3255217,1,1217,0.144,0.17,0.174,2.149,215,0.008,14,253,21.2,0.044,1042,8.4,1.0,0.8,706.3,5.2,3,9,27.2,10,50,2.75,32.4,18.0,22.0,64.2,18.0,22.0,0,0,0,0,0,0,0,0,0,0,0,0,0,0,0,0,0,0,0,0,0,0,0,0,0,0,0.026000000000000023,0.003999999999999976,0.03,0
3256218,1,1218,0.144,0.166,0.172,2.117,218,0.008,14,253,21.3,0.036,1054,8.4,1.0,0.8,708.4,5.2,3,9,27.2,10,50,2.72,32.5,18.0,22.0,64.0,18.0,22.0,0,0,0,0,0,0,0,0,0,0,0,0,0,0,0,0,0,0,0,0,0,0,0,0,0,0,0.02200000000000002,0.005999999999999978,0.027999999999999997,0
3257218,1,1218,0.144,0.166,0.172,2.117,218,0.008,14,253,21.3,0.036,1054,8.4,1.0,0.8,708.4,5.2,3,9,27.2,10,50,2.72,32.5,18.0,22.0,64.0,18.0,22.0,0,0,0,0,0,0,0,0,0,0,0,0,0,0,0,0,0,0,0,0,0,0,0,0,0,0,0.02200000000000002,0.005999999999999978,0.027999999999999997,0
3258219,1,1219,0.144,0.168,0.182,2.105,215,0.007,14,254,21.3,0.036,1039,8.4,1.0,0.8,708.4,5.2,3,9,27.2,10,50,2.72,32.5,18.0,22.0,64.0,18.0,22.0,0,0,0,0,0,0,0,0,0,0,0,0,0,0,0,0,0,0,0,0,0,0,0,0,0,0,0.02400000000000002,0.013999999999999985,0.038000000000000006,0
3259219,1,1219,0.144,0.168,0.182,2.105,215,0.007,14,254,21.3,0.036,1039,8.4,1.0,0.8,708.4,5.2,3,9,27.2,10,50,2.72,32.5,18.0,22.0,64.0,18.0,22.0,0,0,0,0,0,0,0,0,0,0,0,0,0,0,0,0,0,0,0,0,0,0,0,0,0,0,0.02400000000000002,0.013999999999999985,0.038000000000000006,0
3260220,1,1220,0.142,0.164,0.179,2.142,218,0.007,14,254,21.3,0.044,1055,8.4,1.0,0.8,708.4,5.2,3,9,27.2,10,50,2.72,32.5,18.0,22.0,64.0,18.0,22.0,0,0,0,0,0,0,0,0,0,0,0,0,0,0,0,0,0,0,0,0,0,0,0,0,0,0,0.02200000000000002,0.014999999999999986,0.037000000000000005,0
3261220,1,1220,0.142,0.164,0.179,2.142,218,0.007,14,254,21.3,0.044,1055,8.4,1.0,0.8,708.4,5.2,3,9,27.2,10,50,2.72,32.5,18.0,22.0,64.0,18.0,22.0,0,0,0,0,0,0,0,0,0,0,0,0,0,0,0,0,0,0,0,0,0,0,0,0,0,0,0.02200000000000002,0.014999999999999986,0.037000000000000005,0
3262221,1,1221,0.144,0.166,0.184,2.168,215,0.007,13,253,21.3,0.042,1041,8.4,1.0,0.8,710.3,5.1,3,9,27.2,10,50,2.74,32.5,18.0,22.0,64.0,18.0,22.0,0,0,0,0,0,0,0,0,0,0,0,0,0,0,0,0,0,0,0,0,0,0,0,0,0,0,0.02200000000000002,0.017999999999999988,0.04000000000000001,0
3263221,1,1221,0.144,0.166,0.184,2.168,215,0.007,13,253,21.3,0.042,1041,8.4,1.0,0.8,710.3,5.1,3,9,27.2,10,50,2.74,32.5,18.0,22.0,64.0,18.0,22.0,0,0,0,0,0,0,0,0,0,0,0,0,0,0,0,0,0,0,0,0,0,0,0,0,0,0,0.02200000000000002,0.017999999999999988,0.04000000000000001,0
3264222,1,1222,0.142,0.166,0.186,2.137,218,0.008,13,254,21.4,0.044,1055,8.4,1.0,0.8,710.3,5.1,3,9,27.2,10,50,2.74,32.5,18.0,22.0,64.0,18.0,22.0,0,0,0,0,0,0,0,0,0,0,0,0,0,0,0,0,0,0,0,0,0,0,0,0,0,0,0.02400000000000002,0.01999999999999999,0.04400000000000001,0
3265222,1,1222,0.142,0.166,0.186,2.137,218,0.008,13,254,21.4,0.044,1055,8.4,1.0,0.8,710.3,5.1,3,9,27.2,10,50,2.74,32.5,18.0,22.0,64.0,18.0,22.0,0,0,0,0,0,0,0,0,0,0,0,0,0,0,0,0,0,0,0,0,0,0,0,0,0,0,0.02400000000000002,0.01999999999999999,0.04400000000000001,0
3266223,1,1223,0.142,0.17,0.189,2.146,215,0.008,14,253,21.2,0.043,1041,8.4,1.0,0.8,712.0,5.1,3,9,27.2,10,50,2.74,32.5,18.0,22.0,63.9,18.0,22.0,0,0,1,0,0,0,0,0,0,0,0,0,0,0,0,0,0,0,0,0,0,0,0,0,0,0,0.028000000000000025,0.01899999999999999,0.047000000000000014,1
3267223,1,1223,0.142,0.17,0.189,2.146,215,0.008,14,253,21.2,0.043,1041,8.4,1.0,0.8,712.0,5.1,3,9,27.2,10,50,2.74,32.5,18.0,22.0,63.9,18.0,22.0,0,0,1,0,0,0,0,0,0,0,0,0,0,0,0,0,0,0,0,0,0,0,0,0,0,0,0.028000000000000025,0.01899999999999999,0.047000000000000014,1
3268224,1,1224,0.144,0.165,0.188,2.144,218,0.008,14,253,21.3,0.044,1054,8.4,1.0,0.8,712.0,5.1,3,9,27.2,10,50,2.74,32.5,18.0,22.0,63.9,18.0,22.0,0,0,0,0,0,0,0,0,0,0,0,0,0,0,0,0,0,0,0,0,0,0,0,0,0,0,0.02100000000000002,0.022999999999999993,0.04400000000000001,0
3269224,1,1224,0.144,0.165,0.188,2.144,218,0.008,14,253,21.3,0.044,1054,8.4,1.0,0.8,712.0,5.1,3,9,27.2,10,50,2.74,32.5,18.0,22.0,63.9,18.0,22.0,0,0,0,0,0,0,0,0,0,0,0,0,0,0,0,0,0,0,0,0,0,0,0,0,0,0,0.02100000000000002,0.022999999999999993,0.04400000000000001,0
3270225,1,1225,0.146,0.168,0.19,2.131,215,0.008,14,254,21.3,0.034,1040,8.4,1.0,0.8,712.0,5.1,3,9,27.2,10,50,2.74,32.5,18.0,22.0,63.9,18.0,22.0,0,0,0,0,0,0,0,0,0,0,0,0,0,0,0,0,0,0,0,0,0,0,0,0,0,0,0.02200000000000002,0.021999999999999992,0.04400000000000001,0
3271225,1,1225,0.146,0.168,0.19,2.131,215,0.008,14,254,21.3,0.034,1040,8.4,1.0,0.8,712.0,5.1,3,9,27.2,10,50,2.74,32.5,18.0,22.0,63.9,18.0,22.0,0,0,0,0,0,0,0,0,0,0,0,0,0,0,0,0,0,0,0,0,0,0,0,0,0,0,0.02200000000000002,0.021999999999999992,0.04400000000000001,0
3272226,1,1226,0.144,0.168,0.184,2.171,218,0.009,14,254,21.3,0.035,1054,8.4,1.0,0.8,713.5,5.1,3,9,27.2,10,50,2.76,32.5,18.0,22.0,63.9,18.0,22.0,0,0,0,0,0,0,0,0,0,0,0,0,0,0,0,0,0,0,0,0,0,0,0,0,0,0,0.02400000000000002,0.015999999999999986,0.04000000000000001,0
3273226,1,1226,0.144,0.168,0.184,2.171,218,0.009,14,254,21.3,0.035,1054,8.4,1.0,0.8,713.5,5.1,3,9,27.2,10,50,2.76,32.5,18.0,22.0,63.9,18.0,22.0,0,0,0,0,0,0,0,0,0,0,0,0,0,0,0,0,0,0,0,0,0,0,0,0,0,0,0.02400000000000002,0.015999999999999986,0.04000000000000001,0
3274227,1,1227,0.144,0.168,0.181,2.167,215,0.009,13,254,21.3,0.042,1040,8.4,1.0,0.8,713.5,5.1,3,9,27.2,10,50,2.76,32.5,18.0,22.0,63.9,18.0,22.0,0,0,0,0,0,0,0,0,0,0,0,0,0,0,0,0,0,0,0,0,0,0,0,0,0,0,0.02400000000000002,0.012999999999999984,0.037000000000000005,0
3275227,1,1227,0.144,0.168,0.181,2.167,215,0.009,13,254,21.3,0.042,1040,8.4,1.0,0.8,713.5,5.1,3,9,27.2,10,50,2.76,32.5,18.0,22.0,63.9,18.0,22.0,0,0,0,0,0,0,0,0,0,0,0,0,0,0,0,0,0,0,0,0,0,0,0,0,0,0,0.02400000000000002,0.012999999999999984,0.037000000000000005,0
3276228,1,1228,0.142,0.166,0.19,2.156,218,0.008,14,254,21.3,0.044,1054,8.4,1.0,0.8,713.5,5.1,3,9,27.2,10,50,2.76,32.5,18.0,22.0,63.9,18.0,22.0,0,0,0,0,0,0,0,0,0,0,0,0,0,1,0,0,0,0,0,0,0,0,0,0,0,0,0.02400000000000002,0.023999999999999994,0.048000000000000015,1
3277228,1,1228,0.142,0.166,0.19,2.156,218,0.008,14,254,21.3,0.044,1054,8.4,1.0,0.8,713.5,5.1,3,9,27.2,10,50,2.76,32.5,18.0,22.0,63.9,18.0,22.0,0,0,0,0,0,0,0,0,0,0,0,0,0,1,0,0,0,0,0,0,0,0,0,0,0,0,0.02400000000000002,0.023999999999999994,0.048000000000000015,1
3278229,1,1229,0.139,0.168,0.18,2.139,215,0.008,13,254,21.3,0.044,1040,8.4,1.0,0.8,714.7,5.1,3,9,27.2,10,50,2.72,32.5,18.0,22.0,63.8,18.0,22.0,0,0,0,0,0,0,0,0,0,0,0,0,0,0,0,0,0,0,0,0,0,0,0,0,0,0,0.028999999999999998,0.011999999999999983,0.04099999999999998,0
3279229,1,1229,0.139,0.168,0.18,2.139,215,0.008,13,254,21.3,0.044,1040,8.4,1.0,0.8,714.7,5.1,3,9,27.2,10,50,2.72,32.5,18.0,22.0,63.8,18.0,22.0,0,0,0,0,0,0,0,0,0,0,0,0,0,0,0,0,0,0,0,0,0,0,0,0,0,0,0.028999999999999998,0.011999999999999983,0.04099999999999998,0
3280230,1,1230,0.139,0.168,0.18,2.139,215,0.008,13,254,21.3,0.044,1040,8.4,1.0,0.8,714.7,5.1,3,9,27.2,10,50,2.72,32.5,18.0,22.0,63.8,18.0,22.0,0,0,0,0,0,0,0,0,0,0,0,0,0,0,0,0,0,0,0,0,0,0,0,0,0,0,0.028999999999999998,0.011999999999999983,0.04099999999999998,0
3281230,1,1230,0.139,0.168,0.18,2.139,215,0.008,13,254,21.3,0.044,1040,8.4,1.0,0.8,714.7,5.1,3,9,27.2,10,50,2.72,32.5,18.0,22.0,63.8,18.0,22.0,0,0,0,0,0,0,0,0,0,0,0,0,0,0,0,0,0,0,0,0,0,0,0,0,0,0,0.028999999999999998,0.011999999999999983,0.04099999999999998,0
3282231,1,1231,0.144,0.168,0.176,2.157,215,0.007,14,254,21.3,0.044,1039,8.4,1.0,0.8,714.7,5.1,3,9,27.2,10,50,2.72,32.5,18.0,22.0,63.8,18.0,22.0,0,0,0,0,0,0,0,0,0,0,0,0,0,0,0,0,0,0,0,0,0,0,0,0,0,0,0.02400000000000002,0.00799999999999998,0.032,0
3283231,1,1231,0.144,0.168,0.176,2.157,215,0.007,14,254,21.3,0.044,1039,8.4,1.0,0.8,714.7,5.1,3,9,27.2,10,50,2.72,32.5,18.0,22.0,63.8,18.0,22.0,0,0,0,0,0,0,0,0,0,0,0,0,0,0,0,0,0,0,0,0,0,0,0,0,0,0,0.02400000000000002,0.00799999999999998,0.032,0
3284232,1,1232,0.144,0.168,0.176,2.157,215,0.007,14,254,21.3,0.044,1039,8.4,1.0,0.8,715.9,5.1,3,9,27.2,10,50,2.75,32.6,18.0,22.0,63.8,18.0,22.0,0,0,0,0,0,0,0,0,0,0,0,0,0,0,0,0,0,0,0,0,0,0,0,0,0,0,0.02400000000000002,0.00799999999999998,0.032,0
3285232,1,1232,0.144,0.168,0.176,2.157,215,0.007,14,254,21.3,0.044,1039,8.4,1.0,0.8,715.9,5.1,3,9,27.2,10,50,2.75,32.6,18.0,22.0,63.8,18.0,22.0,0,0,0,0,0,0,0,0,0,0,0,0,0,0,0,0,0,0,0,0,0,0,0,0,0,0,0.02400000000000002,0.00799999999999998,0.032,0
3286233,1,1233,0.144,0.166,0.187,2.144,218,0.007,13,254,21.3,0.043,1056,8.4,1.0,0.8,715.9,5.1,3,9,27.2,10,50,2.75,32.6,18.0,22.0,63.8,18.0,22.0,0,0,0,0,0,0,0,0,0,0,0,0,0,0,0,0,0,0,0,0,0,0,0,0,0,0,0.02200000000000002,0.02099999999999999,0.04300000000000001,0
3287233,1,1233,0.144,0.166,0.187,2.144,218,0.007,13,254,21.3,0.043,1056,8.4,1.0,0.8,715.9,5.1,3,9,27.2,10,50,2.75,32.6,18.0,22.0,63.8,18.0,22.0,0,0,0,0,0,0,0,0,0,0,0,0,0,0,0,0,0,0,0,0,0,0,0,0,0,0,0.02200000000000002,0.02099999999999999,0.04300000000000001,0
3288234,1,1234,0.142,0.166,0.188,2.143,215,0.008,13,254,21.3,0.044,1041,8.4,1.0,0.8,715.9,5.1,3,9,27.2,10,50,2.75,32.6,18.0,22.0,63.8,18.0,22.0,0,0,0,0,0,0,0,0,0,0,0,0,0,0,0,0,0,0,0,0,0,0,0,0,0,0,0.02400000000000002,0.021999999999999992,0.04600000000000001,0
3289234,1,1234,0.142,0.166,0.188,2.143,215,0.008,13,254,21.3,0.044,1041,8.4,1.0,0.8,715.9,5.1,3,9,27.2,10,50,2.75,32.6,18.0,22.0,63.8,18.0,22.0,0,0,0,0,0,0,0,0,0,0,0,0,0,0,0,0,0,0,0,0,0,0,0,0,0,0,0.02400000000000002,0.021999999999999992,0.04600000000000001,0
3290235,1,1235,0.142,0.17,0.176,2.165,218,0.01,13,255,21.2,0.035,1053,8.4,1.0,0.8,716.8,5.1,3,9,27.2,10,50,2.73,32.6,18.0,22.0,63.9,18.0,22.0,0,0,0,0,0,0,0,0,0,0,0,0,0,0,0,0,0,0,0,0,0,0,0,0,0,0,0.028000000000000025,0.005999999999999978,0.034,0
3291235,1,1235,0.142,0.17,0.176,2.165,218,0.01,13,255,21.2,0.035,1053,8.4,1.0,0.8,716.8,5.1,3,9,27.2,10,50,2.73,32.6,18.0,22.0,63.9,18.0,22.0,0,0,0,0,0,0,0,0,0,0,0,0,0,0,0,0,0,0,0,0,0,0,0,0,0,0,0.028000000000000025,0.005999999999999978,0.034,0
3292236,1,1236,0.142,0.166,0.188,2.167,215,0.01,13,255,21.2,0.036,1038,8.4,1.0,0.8,716.8,5.1,3,9,27.2,10,50,2.73,32.6,18.0,22.0,63.9,18.0,22.0,0,0,0,0,0,0,0,0,0,0,0,0,0,0,0,0,0,0,0,0,0,0,0,0,0,0,0.02400000000000002,0.021999999999999992,0.04600000000000001,0
3293236,1,1236,0.142,0.166,0.188,2.167,215,0.01,13,255,21.2,0.036,1038,8.4,1.0,0.8,716.8,5.1,3,9,27.2,10,50,2.73,32.6,18.0,22.0,63.9,18.0,22.0,0,0,0,0,0,0,0,0,0,0,0,0,0,0,0,0,0,0,0,0,0,0,0,0,0,0,0.02400000000000002,0.021999999999999992,0.04600000000000001,0
3294237,1,1237,0.139,0.168,0.186,2.138,218,0.008,13,255,21.0,0.043,1054,8.4,1.0,0.8,717.2,5.0,3,9,27.2,10,50,2.75,32.5,18.0,22.0,63.8,18.0,22.0,0,0,0,0,0,0,0,0,0,0,0,0,0,0,0,0,0,0,0,0,0,0,0,0,0,0,0.028999999999999998,0.017999999999999988,0.046999999999999986,0
3295237,1,1237,0.139,0.168,0.186,2.138,218,0.008,13,255,21.0,0.043,1054,8.4,1.0,0.8,717.2,5.0,3,9,27.2,10,50,2.75,32.5,18.0,22.0,63.8,18.0,22.0,0,0,0,0,0,0,0,0,0,0,0,0,0,0,0,0,0,0,0,0,0,0,0,0,0,0,0.028999999999999998,0.017999999999999988,0.046999999999999986,0
3296238,1,1238,0.14,0.166,0.187,2.164,215,0.009,13,254,21.2,0.035,1039,8.4,1.0,0.8,717.2,5.0,3,9,27.2,10,50,2.75,32.5,18.0,22.0,63.8,18.0,22.0,0,0,0,0,0,0,0,0,0,0,0,0,0,0,0,0,0,0,0,0,0,0,0,0,0,0,0.025999999999999995,0.02099999999999999,0.046999999999999986,0
3297238,1,1238,0.14,0.166,0.187,2.164,215,0.009,13,254,21.2,0.035,1039,8.4,1.0,0.8,717.2,5.0,3,9,27.2,10,50,2.75,32.5,18.0,22.0,63.8,18.0,22.0,0,0,0,0,0,0,0,0,0,0,0,0,0,0,0,0,0,0,0,0,0,0,0,0,0,0,0.025999999999999995,0.02099999999999999,0.046999999999999986,0
3298239,1,1239,0.142,0.17,0.182,2.149,218,0.008,13,255,21.2,0.043,1056,8.4,1.0,0.8,717.2,5.0,3,9,27.2,10,50,2.75,32.5,18.0,22.0,63.8,18.0,22.0,0,0,0,0,0,0,0,0,0,0,0,0,0,0,0,0,0,0,0,0,0,0,0,0,0,0,0.028000000000000025,0.011999999999999983,0.04000000000000001,0
3299239,1,1239,0.142,0.17,0.182,2.149,218,0.008,13,255,21.2,0.043,1056,8.4,1.0,0.8,717.2,5.0,3,9,27.2,10,50,2.75,32.5,18.0,22.0,63.8,18.0,22.0,0,0,0,0,0,0,0,0,0,0,0,0,0,0,0,0,0,0,0,0,0,0,0,0,0,0,0.028000000000000025,0.011999999999999983,0.04000000000000001,0
3300240,1,1240,0.14,0.168,0.178,2.155,215,0.008,13,255,21.3,0.044,1040,8.4,1.0,0.8,717.9,5.0,3,9,27.2,10,50,2.72,32.5,18.0,22.0,63.8,18.0,22.0,0,0,0,0,0,0,0,0,0,0,0,0,0,0,0,0,0,0,0,0,0,0,0,0,0,0,0.027999999999999997,0.009999999999999981,0.03799999999999998,0
3301240,1,1240,0.14,0.168,0.178,2.155,215,0.008,13,255,21.3,0.044,1040,8.4,1.0,0.8,717.9,5.0,3,9,27.2,10,50,2.72,32.5,18.0,22.0,63.8,18.0,22.0,0,0,0,0,0,0,0,0,0,0,0,0,0,0,0,0,0,0,0,0,0,0,0,0,0,0,0.027999999999999997,0.009999999999999981,0.03799999999999998,0
