Repository: heeso0908/hotsix

# 🏭 HotSix — 다이캐스팅 공정 데이터 기반 품질 예측 프로젝트

> 공정 변수 이상 패턴 감지를 통한 불량 발생 사전 경보 시스템

## 📌 프로젝트 개요

다이캐스팅(Die-casting)은 용융 금속을 금형에 고압으로 주입하여 정밀한 제품을 대량 생산하는 공정입니다.

본 프로젝트는 다이캐스팅 설비에서 매 Shot마다 자동으로 수집되는 **공정 변수(주조 압력, 금형 온도, 주입 속도 등)** 및 **센서 데이터(온도, 압력 등)** 를 분석하여, 불량 여부를 사전에 예측하는 머신러닝 기반 품질 예측 시스템을 구축합니다.

### 배경 — 왜 필요한가?

현재 다이캐스팅 현장에서는 미성형, 박리, 기공 등의 불량이 발생해도 **육안 검사에 의존**하여 다음과 같은 문제가 있습니다.

- 판정 기준의 주관성과 검사 속도 한계로 생산성 저하
- 불량 발생 원인 추적이 어려워 공정 개선 및 재발 방지 대책 부족
- 공정 데이터와 품질 검사를 효과적으로 연계하지 못해 실시간 품질 관리 미흡

이를 해결하기 위해 머신러닝 기반의 불량 자동 감지 및 조기 경보 시스템을 개발합니다.

## 🎯 분석 목표

- 다이캐스팅 공정 데이터를 활용하여 **불량 여부를 Shot 단위로 사전 예측**하는 분류 모델 개발
- 공정 변수와 불량 유형(미성형, 박리, 기공 등) 간의 관계를 분석하여 **불량 발생의 주요 원인 변수 도출**
- SHAP 분석을 통한 모델 해석 및 **공정 최적화를 위한 인사이트 제공**
- 실시간 품질 예측 체계 구축으로 **조기 경보 시스템 도입 및 불량률 감소**

## 👥 팀원 및 역할

| 이름 | 역할 |
|---|---|
| 지소윤 | EDA, 상관분석, 모델링 파이프라인 |
| (팀원명) | (역할) |
| (팀원명) | (역할) |
| (팀원명) | (역할) |
| (팀원명) | (역할) |
| (팀원명) | (역할) |

## 🗂️ 프로젝트 구조

```

```

## 📦 데이터셋

| 항목 | 내용 |
|---|---|
| 데이터 크기 | 7,535 Shot × 57 변수 |
| 공정 변수 | 17개 (주조 압력, 주입 속도, 금형 온도 등) |
| 센서 변수 | 14개 (용해로 온도, 냉각수 온도, 공장 환경 등) |
| 불량 변수 | 26개 (13개 불량 유형 × Part 1/2) |
| 불량률 | 22.4% (양품 5,846 / 불량 1,689) |
| 주요 불량 유형 | Short_Shot(미성형), Blow_Hole(기공), Exfoliation(박리), Deformation(변형) 등 |

## 🔧 환경 설정

### 요구 사항

- Python 3.11
- uv (패키지 매니저)
- macOS M1/M2: `libomp` 필요

### 설치

```bash

# 저장소 클론
git clone https://github.com/(팀레포주소).git
cd hotsix

# 가상환경 활성화
source .venv/bin/activate

# 패키지 설치
uv pip install lightgbm xgboost imbalanced-learn shap

# macOS (M1/M2) 추가 설치
brew install libomp
```

## 📊 분석 파이프라인

```

```

## 🔎 주요 분석 요소

### 1. EDA (탐색적 데이터 분석)
- 공정 변수(`Process`)와 불량 발생 간 관계 분석
- 센서 변수(`Sensor`)의 이상치 탐색 및 처리
- Product_Type별 불량률 비교 분석

### 2. 불량 예측 모델 구축 (Classification)
- **평가 목표**: Recall ≥ 0.80 유지하면서 F1-Score 최대화
- 불량 경보 시스템 특성상 불량 누락(FN)을 최소화하는 것이 최우선
- Random Forest / XGBoost / LightGBM 비교 후 최적 모델 선택

### 3. 공정 변수 중요도 분석
- **상관분석**: Pearson 상관계수 기반 주요 변수 선별
- **SHAP 분석**: 모델 예측에 대한 변수별 기여도 해석

## ⚠️ 분석 한계 및 개선 방향

### 한계

- Shot 단위 **평균값**만 존재 → 사출 순간의 시계열 파형 데이터 부재
- 금형 마모도, 원재료 로트 등 **외부 변수 누락**
- Product_Type 통합 모델로 제품 유형별 특성 희석 가능성

### 개선 방향

- Product_Type별 분리 모델 구축
- 시계열 파형 데이터 수집 후 LSTM / 1D-CNN 적용
- 실시간 OPC UA 연동 경보 시스템 구축

File: notebooks/지소윤/DieCasting_Preprocessed.csv (part 1 of 28)
id,Product_Type,Shot,Velocity_1,Velocity_2,Velocity_3,High_Velocity,Cylinder_Pressure,Rapid_Rise_Time,Biscuit_Thickness,Clamping_Force,Cycle_Time,Pressure_Rise_Time,Casting_Pressure,Spray_Time,Spray_1_Time,Spray_2_Time,Melting_Furnace_Temp,Air_Pressure,Coolant_Temp,Coolant_Pressure,Factory_Temp,Factory_Humidity,Velocity_Avg,Pressure_Diff,Coolant_Temp_Range,Defect_Status,Defect_Type
1,1,1,0.144,0.17,0.188,2.134,214,0.008,10,258,20.7,0.044,1037,7.8,0.7,0.8,695.0,6.3,26.0,2.71,32.9,58.4,0.16733333333333333,823,40,0,Normal
1002,1,2,0.144,0.17,0.182,2.124,217,0.008,11,257,20.7,0.044,1052,7.8,0.7,0.8,696.4,6.3,26.1,2.69,32.9,58.2,0.16533333333333333,835,40,0,Normal
2003,1,3,0.144,0.17,0.182,2.116,214,0.008,11,257,20.8,0.041,1037,7.8,0.7,0.8,696.4,6.3,26.1,2.69,32.9,58.2,0.16533333333333333,823,40,0,Normal
3004,1,4,0.144,0.17,0.182,2.137,217,0.008,11,257,20.7,0.043,1051,7.8,0.7,0.8,696.4,6.3,26.1,2.69,32.9,58.2,0.16533333333333333,834,40,1,Exfoliation
4005,1,5,0.144,0.172,0.176,2.111,217,0.008,12,257,20.7,0.042,1052,7.8,0.7,0.8,697.9,6.4,26.1,2.69,32.9,57.8,0.16399999999999998,835,40,0,Normal
5006,1,6,0.144,0.172,0.176,2.111,217,0.008,12,257,20.7,0.042,1052,7.8,0.7,0.8,697.9,6.4,26.1,2.69,32.9,57.8,0.16399999999999998,835,40,0,Normal
6008,1,8,0.141,0.168,0.178,2.159,214,0.008,11,257,20.6,0.042,1036,7.8,0.7,0.8,699.6,6.4,26.1,2.71,32.9,57.8,0.16233333333333333,822,40,0,Normal
7009,1,9,0.142,0.172,0.176,2.114,217,0.008,12,257,20.7,0.041,1052,7.8,0.7,0.8,699.6,6.4,26.1,2.71,32.9,57.8,0.1633333333333333,835,40,0,Normal
8010,1,10,0.142,0.172,0.176,2.114,217,0.008,12,257,20.7,0.041,1052,7.8,0.7,0.8,699.6,6.4,26.1,2.71,32.9,57.8,0.1633333333333333,835,40,0,Normal
9011,1,11,0.144,0.168,0.184,2.145,217,0.008,11,257,20.7,0.042,1051,7.8,0.7,0.8,701.4,6.5,26.1,2.71,32.9,57.9,0.16533333333333333,834,40,1,Deformation
10012,1,12,0.144,0.168,0.184,2.145,217,0.008,11,257,20.7,0.042,1051,7.8,0.7,0.8,701.4,6.5,26.1,2.71,32.9,57.9,0.16533333333333333,834,40,0,Normal
11013,1,13,0.144,0.166,0.176,2.12,217,0.008,11,257,20.7,0.044,1052,7.8,0.7,0.8,701.4,6.5,26.1,2.71,32.9,57.9,0.162,835,40,0,Normal
12014,1,14,0.144,0.17,0.176,2.112,214,0.01,12,257,20.7,0.041,1036,7.8,0.7,0.8,703.1,6.5,26.1,2.7,32.9,58.0,0.16333333333333333,822,40,0,Normal
13015,1,15,0.14,0.168,0.184,2.154,217,0.008,11,257,20.8,0.041,1051,7.8,0.7,0.8,703.1,6.5,26.1,2.7,32.9,58.0,0.164,834,40,0,Normal
14016,1,16,0.142,0.168,0.178,2.13,214,0.007,11,257,20.6,0.043,1036,7.8,0.7,0.8,703.1,6.5,26.1,2.7,32.9,58.0,0.16266666666666665,822,40,0,Normal
15017,1,17,0.142,0.168,0.176,2.128,217,0.008,11,257,20.8,0.043,1052,7.8,0.7,0.8,704.8,6.6,26.1,2.7,32.9,58.1,0.162,835,40,0,Normal
16018,1,18,0.142,0.168,0.176,2.142,214,0.008,11,255,20.7,0.044,1037,7.9,0.7,0.8,704.8,6.6,26.1,2.7,32.9,58.1,0.162,823,40,0,Normal
17019,1,19,0.142,0.168,0.182,2.114,217,0.009,11,257,20.7,0.044,1051,7.8,0.7,0.8,706.5,6.6,26.1,2.7,32.9,58.2,0.164,834,40,0,Normal
18020,1,20,0.142,0.166,0.182,2.131,214,0.008,11,257,20.7,0.044,1036,7.8,0.7,0.8,706.5,6.6,26.1,2.7,32.9,58.2,0.16333333333333333,822,40,0,Normal
19021,1,21,0.142,0.17,0.185,2.147,217,0.008,11,255,20.7,0.041,1052,7.8,0.7,0.8,706.5,6.6,26.1,2.7,32.9,58.2,0.16566666666666666,835,40,0,Normal
20022,1,22,0.14,0.168,0.179,2.154,214,0.007,11,257,20.7,0.041,1036,7.8,0.7,0.8,708.4,6.6,26.1,2.72,32.8,58.2,0.16233333333333336,822,40,1,Short_Shot
21023,1,23,0.146,0.168,0.186,2.12,217,0.008,11,257,20.7,0.044,1052,7.8,0.7,0.8,708.4,6.6,26.1,2.72,32.8,58.2,0.16666666666666666,835,40,1,Short_Shot
22024,1,24,0.142,0.166,0.18,2.155,218,0.007,11,257,20.7,0.041,1053,7.8,0.7,0.8,708.4,6.6,26.1,2.72,32.8,58.2,0.16266666666666665,835,40,1,Exfoliation
23025,1,25,0.142,0.166,0.18,2.155,218,0.007,11,257,20.7,0.041,1053,7.8,0.7,0.8,710.1,6.8,26.1,2.69,32.9,58.4,0.16266666666666665,835,40,0,Normal
24026,1,26,0.144,0.168,0.18,2.109,217,0.006,11,255,20.7,0.042,1052,7.8,0.7,0.8,710.1,6.8,26.1,2.69,32.9,58.4,0.164,835,40,0,Normal
25027,1,27,0.144,0.168,0.178,2.161,214,0.018,11,257,20.5,0.042,1036,7.8,0.7,0.8,710.1,6.8,26.1,2.69,32.9,58.4,0.16333333333333333,822,40,1,Deformation
26028,1,28,0.142,0.17,0.176,2.148,217,0.007,11,257,20.7,0.042,1052,7.8,0.7,0.8,711.9,6.8,26.1,2.7,32.8,58.5,0.16266666666666665,835,40,0,Normal
27029,1,29,0.144,0.168,0.176,2.138,214,0.008,11,257,20.4,0.044,1037,7.8,0.7,0.8,711.9,6.8,26.1,2.7,32.8,58.5,0.16266666666666665,823,40,0,Normal
28030,1,30,0.144,0.168,0.182,2.089,217,0.008,11,257,20.7,0.041,1052,7.9,0.7,0.8,711.9,6.8,26.1,2.7,32.8,58.5,0.16466666666666666,835,40,1,Short_Shot
29031,1,31,0.139,0.17,0.176,2.144,218,0.007,11,257,20.7,0.044,1054,7.8,0.7,0.8,713.5,6.9,26.1,2.7,32.8,58.5,0.16166666666666668,836,40,0,Normal
30032,1,32,0.144,0.168,0.184,2.152,214,0.008,11,255,20.6,0.033,1038,7.8,0.7,0.8,713.5,6.9,26.1,2.7,32.8,58.5,0.16533333333333333,824,40,0,Normal
31033,1,33,0.142,0.166,0.186,2.113,217,0.007,11,257,20.7,0.044,1052,7.8,0.7,0.8,713.5,6.9,26.1,2.7,32.8,58.5,0.16466666666666666,835,40,0,Normal
32034,1,34,0.144,0.17,0.18,2.114,214,0.008,11,255,20.5,0.044,1036,7.9,0.7,0.8,715.3,6.9,26.1,2.7,32.9,58.5,0.16466666666666666,822,40,0,Normal
33035,1,35,0.144,0.168,0.178,2.134,217,0.008,10,255,20.8,0.043,1052,7.9,0.7,0.8,715.3,6.9,26.1,2.7,32.9,58.5,0.16333333333333333,835,40,1,Exfoliation
34036,1,36,0.142,0.17,0.178,2.155,214,0.007,11,257,20.7,0.042,1036,7.9,0.7,0.8,715.3,6.9,26.1,2.7,32.9,58.5,0.16333333333333333,822,40,0,Normal
35037,1,37,0.14,0.168,0.176,2.153,217,0.007,11,257,20.7,0.041,1052,7.8,0.7,0.8,716.7,7.0,26.1,2.69,32.8,58.3,0.16133333333333336,835,40,0,Normal
36038,1,38,0.141,0.168,0.181,2.15,214,0.007,11,257,20.7,0.041,1036,7.8,0.7,0.8,716.7,7.0,26.1,2.69,32.8,58.3,0.16333333333333333,822,40,0,Normal
37039,1,39,0.144,0.166,0.176,2.155,217,0.008,11,255,20.7,0.041,1052,7.9,0.7,0.8,716.7,7.0,26.1,2.69,32.8,58.3,0.162,835,40,1,Short_Shot
38040,1,40,0.142,0.166,0.174,2.159,214,0.008,11,255,20.8,0.041,1037,7.9,0.7,0.8,718.0,6.9,26.1,2.7,32.9,58.3,0.16066666666666665,823,40,1,Exfoliation
39041,1,41,0.144,0.168,0.18,2.156,217,0.008,11,255,20.8,0.041,1052,7.9,0.7,0.8,718.0,6.9,26.1,2.7,32.9,58.3,0.164,835,40,0,Normal
40042,1,42,0.146,0.168,0.186,2.121,214,0.008,11,257,20.7,0.044,1037,7.9,0.7,0.8,718.0,6.9,26.1,2.7,32.9,58.3,0.16666666666666666,823,40,1,Other
41043,1,43,0.146,0.168,0.186,2.121,214,0.008,11,257,20.7,0.044,1037,7.9,0.7,0.8,719.0,6.8,26.1,2.71,32.9,58.2,0.16666666666666666,823,40,1,Stain
42044,1,44,0.144,0.166,0.186,2.12,214,0.007,11,255,20.8,0.044,1037,7.8,0.7,0.8,719.0,6.8,26.1,2.71,32.9,58.2,0.16533333333333333,823,40,1,Exfoliation
43045,1,45,0.144,0.166,0.182,2.12,217,0.008,11,255,20.7,0.044,1051,7.8,0.7,0.8,719.0,6.8,26.1,2.71,32.9,58.2,0.164,834,40,0,Normal
44046,1,46,0.142,0.168,0.184,2.143,214,0.008,11,255,20.7,0.041,1036,7.8,0.7,0.8,719.6,6.7,26.1,2.7,32.9,58.2,0.16466666666666666,822,40,1,Deformation
45047,1,47,0.144,0.166,0.178,2.111,217,0.01,12,255,20.7,0.044,1052,7.8,0.7,0.8,719.6,6.7,26.1,2.7,32.9,58.2,0.16266666666666665,835,40,1,Exfoliation
46048,1,48,0.146,0.166,0.184,2.114,214,0.01,11,257,20.7,0.043,1037,7.8,0.7,0.8,720.0,6.6,26.1,2.69,32.9,58.1,0.16533333333333333,823,40,1,Exfoliation
47049,1,49,0.142,0.166,0.187,2.155,217,0.007,11,255,20.8,0.042,1052,7.8,0.7,0.8,720.0,6.6,26.1,2.69,32.9,58.1,0.165,835,40,0,Normal
48050,1,50,0.142,0.168,0.174,2.145,214,0.016,12,255,20.7,0.043,1037,7.8,0.7,0.8,720.0,6.6,26.1,2.69,32.9,58.1,0.16133333333333333,823,40,0,Normal
49051,1,51,0.144,0.166,0.19,2.156,217,0.007,11,254,20.7,0.042,1052,7.8,0.7,0.8,719.7,6.5,26.1,2.7,33.0,57.8,0.16666666666666666,835,40,0,Normal
50052,1,52,0.14,0.168,0.186,2.127,214,0.008,12,255,20.6,0.041,1036,7.8,0.7,0.8,719.7,6.5,26.1,2.7,33.0,57.8,0.16466666666666668,822,40,0,Normal
51053,1,53,0.142,0.168,0.184,2.147,218,0.008,11,255,20.7,0.042,1053,7.8,0.7,0.8,719.7,6.5,26.1,2.7,33.0,57.8,0.16466666666666666,835,40,0,Normal
52054,1,54,0.141,0.166,0.181,2.112,214,0.009,11,254,20.6,0.043,1038,7.8,0.7,0.8,719.0,6.5,26.1,2.7,33.2,57.4,0.16266666666666665,824,40,0,Normal
53055,1,55,0.144,0.168,0.178,2.146,217,0.007,11,255,20.8,0.043,1052,7.8,0.7,0.8,719.0,6.5,26.1,2.7,33.2,57.4,0.16333333333333333,835,40,0,Normal
54056,1,56,0.142,0.17,0.184,2.164,214,0.008,11,254,20.8,0.041,1037,7.8,0.7,0.8,719.0,6.5,26.1,2.7,33.2,57.4,0.16533333333333333,823,40,0,Normal
55057,1,57,0.144,0.17,0.182,2.155,217,0.007,11,255,20.7,0.041,1052,7.8,0.7,0.8,718.7,6.4,26.2,2.71,33.3,57.0,0.16533333333333333,835,40,0,Normal
56058,1,58,0.144,0.17,0.182,2.155,217,0.007,11,255,20.7,0.041,1052,7.8,0.7,0.8,718.7,6.4,26.2,2.71,33.3,57.0,0.16533333333333333,835,40,0,Normal
57059,1,59,0.146,0.168,0.186,2.119,215,0.008,12,255,20.6,0.043,1038,7.8,0.7,0.8,718.7,6.4,26.2,2.71,33.3,57.0,0.16666666666666666,823,40,0,Normal
58060,1,60,0.146,0.168,0.186,2.119,215,0.008,12,255,20.6,0.043,1038,7.8,0.7,0.8,717.8,6.4,26.2,2.7,33.5,56.7,0.16666666666666666,823,40,0,Normal
59061,1,61,0.141,0.168,0.187,2.149,218,0.007,11,255,20.4,0.043,1055,7.9,0.7,0.8,717.8,6.4,26.2,2.7,33.5,56.7,0.16533333333333333,837,40,0,Normal
60062,1,62,0.144,0.17,0.186,2.146,215,0.008,11,255,20.7,0.043,1040,7.9,0.7,0.8,717.8,6.4,26.2,2.7,33.5,56.7,0.16666666666666666,825,40,0,Normal
61063,1,63,0.141,0.168,0.184,2.128,218,0.009,11,254,20.6,0.044,1053,7.8,0.7,0.8,716.9,6.3,26.2,2.71,33.6,56.4,0.16433333333333333,835,40,0,Normal
62064,1,64,0.142,0.166,0.19,2.145,214,0.007,12,255,20.6,0.043,1037,7.8,0.7,0.8,716.9,6.3,26.2,2.71,33.6,56.4,0.166,823,40,0,Normal
63065,1,65,0.144,0.168,0.186,2.161,217,0.008,11,255,20.6,0.042,1052,7.8,0.7,0.8,716.9,6.3,26.2,2.71,33.6,56.4,0.166,835,40,0,Normal
64066,1,66,0.144,0.17,0.178,2.115,214,0.007,11,254,20.7,0.042,1037,7.8,0.7,0.8,715.9,6.3,26.2,2.69,33.7,56.2,0.164,823,40,0,Normal
65067,1,67,0.142,0.17,0.184,2.14,218,0.008,11,254,20.5,0.044,1054,7.8,0.7,0.8,715.9,6.3,26.2,2.69,33.7,56.2,0.16533333333333333,836,40,0,Normal
66068,1,68,0.144,0.171,0.176,2.116,215,0.007,12,254,20.7,0.041,1039,7.8,0.7,0.8,715.9,6.3,26.2,2.69,33.7,56.2,0.16366666666666665,824,40,0,Normal
67069,1,69,0.144,0.172,0.187,2.131,217,0.008,11,254,20.5,0.044,1052,7.8,0.7,0.8,714.6,6.2,26.2,2.71,33.8,56.1,0.16766666666666663,835,40,0,Normal
68070,1,70,0.142,0.172,0.182,2.129,214,0.007,11,254,20.7,0.044,1037,7.9,0.7,0.8,714.6,6.2,26.2,2.71,33.8,56.1,0.1653333333333333,823,40,0,Normal
69071,1,71,0.144,0.172,0.178,2.17,218,0.008,11,254,20.7,0.042,1053,7.8,0.7,0.8,714.6,6.2,26.2,2.71,33.8,56.1,0.16466666666666666,835,40,0,Normal
70072,1,72,0.144,0.172,0.188,2.171,214,0.007,11,253,20.7,0.042,1038,7.8,0.7,0.8,713.4,6.1,26.2,2.71,33.9,56.0,0.168,824,40,0,Normal
71073,1,73,0.144,0.17,0.176,2.147,217,0.008,12,253,20.5,0.042,1052,7.8,0.7,0.8,713.4,6.1,26.2,2.71,33.9,56.0,0.16333333333333333,835,40,0,Normal
72074,1,74,0.14,0.17,0.18,2.128,218,0.01,11,254,20.7,0.044,1054,7.8,0.7,0.8,713.4,6.1,26.2,2.71,33.9,56.0,0.16333333333333336,836,40,0,Normal
73075,1,75,0.142,0.17,0.179,2.127,214,0.008,11,254,20.5,0.044,1038,7.8,0.7,0.8,712.1,6.0,26.2,2.69,33.9,55.7,0.16366666666666665,824,40,0,Normal
74076,1,76,0.142,0.17,0.179,2.127,214,0.008,11,254,20.5,0.044,1038,7.8,0.7,0.8,712.1,6.0,26.2,2.69,33.9,55.7,0.16366666666666665,824,40,0,Normal
75077,1,77,0.144,0.17,0.176,2.131,214,0.009,11,254,20.5,0.044,1037,7.8,0.7,0.8,710.7,6.0,26.2,2.71,33.9,55.7,0.16333333333333333,823,40,0,Normal
76078,1,78,0.144,0.17,0.176,2.131,214,0.009,11,254,20.5,0.044,1037,7.8,0.7,0.8,710.7,6.0,26.2,2.71,33.9,55.7,0.16333333333333333,823,40,0,Normal
77079,1,79,0.144,0.17,0.181,2.124,214,0.008,12,254,20.6,0.041,1037,7.8,0.7,0.8,710.7,6.0,26.2,2.71,33.9,55.7,0.165,823,40,0,Normal
78080,1,80,0.144,0.17,0.181,2.124,214,0.008,12,254,20.6,0.041,1037,7.8,0.7,0.8,709.3,5.9,26.2,2.71,33.8,55.8,0.165,823,40,0,Normal
79081,1,81,0.144,0.17,0.178,2.173,217,0.014,11,254,20.6,0.044,1052,7.8,0.7,0.8,709.3,5.9,26.2,2.71,33.8,55.8,0.164,835,40,0,Normal
80082,1,82,0.144,0.168,0.178,2.143,214,0.008,11,253,20.5,0.043,1037,7.8,0.7,0.8,709.3,5.9,26.2,2.71,33.8,55.8,0.16333333333333333,823,40,0,Normal
81083,1,83,0.141,0.168,0.181,2.127,217,0.008,11,253,20.6,0.043,1052,7.8,0.7,0.8,707.5,5.8,26.2,2.7,33.8,56.0,0.16333333333333333,835,40,0,Normal
82084,1,84,0.142,0.17,0.181,2.165,214,0.01,11,254,20.7,0.042,1037,7.8,0.7,0.8,707.5,5.8,26.2,2.7,33.8,56.0,0.16433333333333333,823,40,0,Normal
83085,1,85,0.138,0.166,0.178,2.116,217,0.01,11,254,20.7,0.043,1052,7.8,0.7,0.8,707.5,5.8,26.2,2.7,33.8,56.0,0.16066666666666668,835,40,0,Normal
84086,1,86,0.142,0.168,0.182,2.16,218,0.008,11,254,20.6,0.042,1054,7.8,0.7,0.8,705.6,5.8,26.2,2.71,33.7,56.0,0.164,836,40,0,Normal
85087,1,87,0.144,0.17,0.18,2.127,217,0.01,11,254,20.6,0.044,1052,7.8,0.7,0.8,705.6,5.8,26.2,2.71,33.7,56.0,0.16466666666666666,835,40,0,Normal
86088,1,88,0.142,0.168,0.174,2.152,214,0.007,10,254,20.6,0.044,1037,7.8,0.7,0.8,705.6,5.8,26.2,2.71,33.7,56.0,0.16133333333333333,823,40,0,Normal
87089,1,89,0.142,0.168,0.176,2.119,218,0.008,11,254,20.7,0.043,1053,7.8,0.7,0.8,703.3,5.7,26.2,2.7,33.8,55.9,0.162,835,40,0,Normal
88090,1,90,0.142,0.168,0.176,2.119,218,0.008,11,254,20.7,0.043,1053,7.8,0.7,0.8,703.3,5.7,26.2,2.7,33.8,55.9,0.162,835,40,0,Normal
89091,1,91,0.142,0.168,0.179,2.168,217,0.008,11,253,20.6,0.041,1052,7.8,0.7,0.8,703.3,5.7,26.2,2.7,33.8,55.9,0.163,835,40,0,Normal
90092,1,92,0.142,0.168,0.179,2.168,217,0.008,11,253,20.6,0.041,1052,7.8,0.7,0.8,700.7,5.6,26.2,2.7,33.8,55.8,0.163,835,40,0,Normal
91093,1,93,0.144,0.166,0.182,2.128,214,0.013,11,253,20.7,0.044,1038,7.8,0.7,0.8,700.7,5.6,26.2,2.7,33.8,55.8,0.164,824,40,0,Normal
92094,1,94,0.144,0.166,0.182,2.128,214,0.013,11,253,20.7,0.044,1038,7.8,0.7,0.8,700.7,5.6,26.2,2.7,33.8,55.8,0.164,824,40,0,Normal
93095,1,95,0.144,0.168,0.174,2.121,214,0.008,11,253,20.6,0.041,1037,7.8,0.7,0.8,698.2,5.6,26.2,2.67,33.7,55.8,0.162,823,40,0,Normal
94096,1,96,0.142,0.168,0.178,2.132,218,0.007,10,253,20.6,0.044,1053,7.8,0.7,0.8,698.2,5.6,26.2,2.67,33.7,55.8,0.16266666666666665,835,40,0,Normal
95097,1,97,0.142,0.168,0.178,2.159,214,0.01,11,253,20.6,0.042,1037,7.8,0.7,0.8,698.2,5.6,26.2,2.67,33.7,55.8,0.16266666666666665,823,40,0,Normal
96098,1,98,0.144,0.168,0.185,2.155,217,0.007,11,254,20.6,0.042,1052,7.8,0.7,0.8,695.5,5.6,26.2,2.7,33.7,55.7,0.16566666666666666,835,40,0,Normal
97099,1,99,0.146,0.168,0.178,2.117,214,0.008,11,253,20.6,0.044,1037,7.8,0.7,0.8,695.5,5.6,26.2,2.7,33.7,55.7,0.164,823,40,0,Normal
98100,1,100,0.146,0.166,0.181,2.114,217,0.008,11,253,20.6,0.044,1051,7.8,0.7,0.8,695.5,5.6,26.2,2.7,33.7,55.7,0.16433333333333333,834,40,0,Normal
99101,1,101,0.141,0.17,0.184,2.134,214,0.008,11,254,20.6,0.044,1036,7.8,0.7,0.8,692.9,5.5,26.2,2.7,33.7,55.6,0.165,822,40,0,Normal
100102,1,102,0.142,0.168,0.184,2.157,217,0.007,11,254,20.6,0.043,1052,7.8,0.7,0.8,692.9,5.5,26.2,2.7,33.7,55.6,0.16466666666666666,835,40,0,Normal
101103,1,103,0.144,0.168,0.174,2.148,214,0.008,11,254,20.6,0.044,1037,7.8,0.7,0.8,692.9,5.5,26.2,2.7,33.7,55.6,0.162,823,40,1,Deformation
102104,1,104,0.144,0.168,0.186,2.127,217,0.008,11,254,20.4,0.044,1052,7.8,0.7,0.8,690.2,5.5,26.2,2.68,33.6,55.4,0.166,835,40,1,Deformation
103105,1,105,0.146,0.168,0.174,2.167,214,0.01,11,254,20.7,0.041,1037,7.8,0.7,0.8,690.2,5.5,26.2,2.68,33.6,55.4,0.16266666666666665,823,40,0,Normal
104106,1,106,0.144,0.168,0.184,2.147,217,0.008,11,254,20.6,0.044,1052,7.8,0.7,0.8,687.8,5.5,26.1,2.67,33.4,55.3,0.16533333333333333,835,40,1,Exfoliation
105107,1,107,0.142,0.168,0.186,2.158,214,0.008,11,254,20.6,0.041,1037,7.8,0.7,0.8,687.8,5.5,26.1,2.67,33.4,55.3,0.16533333333333333,823,40,0,Normal
106108,1,108,0.142,0.168,0.186,2.158,214,0.008,11,254,20.6,0.041,1037,7.8,0.7,0.8,687.8,5.5,26.1,2.67,33.4,55.3,0.16533333333333333,823,40,0,Normal
107109,1,109,0.146,0.168,0.187,2.116,218,0.008,12,254,20.6,0.044,1053,7.8,0.7,0.8,685.3,5.4,26.1,2.69,33.4,55.5,0.167,835,40,0,Normal
108110,1,110,0.146,0.168,0.174,2.154,214,0.008,10,254,20.6,0.042,1038,7.8,0.7,0.8,685.3,5.4,26.1,2.69,33.4,55.5,0.16266666666666665,824,40,1,Short_Shot
109111,1,111,0.144,0.168,0.176,2.164,217,0.008,11,254,20.6,0.041,1052,7.8,0.7,0.8,685.3,5.4,26.1,2.69,33.4,55.5,0.16266666666666665,835,40,1,Exfoliation
110117,1,117,0.144,0.166,0.176,2.116,218,0.008,11,255,20.8,0.043,1053,7.9,0.7,0.8,671.4,6.6,26.3,2.7,34.1,54.7,0.162,835,40,0,Normal
111118,1,118,0.144,0.168,0.186,2.155,214,0.008,11,255,20.6,0.044,1038,7.9,0.7,0.8,671.4,6.6,26.3,2.7,34.1,54.7,0.166,824,40,0,Normal
112119,1,119,0.144,0.17,0.178,2.128,217,0.007,11,257,20.8,0.044,1051,7.9,0.7,0.8,672.4,6.6,26.3,2.68,34.1,54.6,0.164,834,40,1,Short_Shot
113120,1,120,0.144,0.168,0.18,2.137,218,0.007,11,258,20.7,0.043,1054,7.9,0.7,0.8,672.4,6.6,26.3,2.68,34.1,54.6,0.164,836,40,1,Short_Shot
114121,1,121,0.144,0.166,0.184,2.131,214,0.008,12,259,20.7,0.044,1038,7.9,0.7,0.8,672.4,6.6,26.3,2.68,34.1,54.6,0.16466666666666666,824,40,1,Short_Shot
115122,1,122,0.144,0.168,0.178,2.157,218,0.008,12,259,20.7,0.041,1053,7.9,0.7,0.8,673.4,6.6,26.3,2.68,34.1,54.5,0.16333333333333333,835,40,0,Normal
116123,1,123,0.144,0.168,0.18,2.145,214,0.007,11,261,20.6,0.044,1038,7.9,0.7,0.8,673.4,6.6,26.3,2.68,34.1,54.5,0.164,824,40,1,Short_Shot
117124,1,124,0.146,0.166,0.184,2.111,217,0.01,12,257,20.7,0.033,1051,7.9,0.7,0.8,673.4,6.6,26.3,2.68,34.1,54.5,0.16533333333333333,834,40,0,Normal
118125,1,125,0.146,0.168,0.182,2.123,218,0.007,12,257,20.7,0.044,1054,7.9,0.7,0.8,674.6,6.6,26.3,2.68,34.1,54.5,0.16533333333333333,836,40,1,Short_Shot
119126,1,126,0.144,0.166,0.174,2.159,215,0.007,12,257,20.8,0.041,1039,7.9,0.7,0.8,674.6,6.6,26.3,2.68,34.1,54.5,0.16133333333333333,824,40,0,Normal
120127,1,127,0.144,0.166,0.174,2.159,215,0.007,12,257,20.8,0.041,1039,7.9,0.7,0.8,674.6,6.6,26.3,2.68,34.1,54.5,0.16133333333333333,824,40,1,Short_Shot
121128,1,128,0.144,0.168,0.182,2.131,217,0.007,11,259,20.8,0.044,1052,7.9,0.7,0.8,676.0,6.6,26.3,2.7,34.1,54.7,0.16466666666666666,835,40,0,Normal
122129,1,129,0.142,0.168,0.178,2.166,215,0.01,11,259,20.8,0.041,1039,7.9,0.7,0.8,676.0,6.6,26.3,2.7,34.1,54.7,0.16266666666666665,824,40,1,Short_Shot
123130,1,130,0.142,0.168,0.178,2.166,215,0.01,11,259,20.8,0.041,1039,7.9,0.7,0.8,676.0,6.6,26.3,2.7,34.1,54.7,0.16266666666666665,824,40,0,Normal
124131,1,131,0.142,0.168,0.188,2.147,218,0.007,11,259,20.8,0.043,1053,7.9,0.7,0.8,677.5,6.6,26.2,2.69,34.1,54.8,0.166,835,40,1,Short_Shot
125132,1,132,0.14,0.166,0.182,2.117,214,0.008,11,259,20.9,0.042,1038,7.9,0.7,0.8,677.5,6.6,26.2,2.69,34.1,54.8,0.16266666666666668,824,40,0,Normal
126133,1,133,0.14,0.166,0.178,2.164,218,0.009,12,254,20.8,0.034,1053,7.9,0.7,0.8,677.5,6.6,26.2,2.69,34.1,54.8,0.16133333333333336,835,40,0,Normal
127134,1,134,0.142,0.166,0.182,2.158,218,0.008,11,254,20.7,0.033,1053,7.9,0.7,0.8,678.8,6.6,26.3,2.69,34.1,54.9,0.16333333333333333,835,40,0,Normal
128135,1,135,0.142,0.166,0.182,2.158,218,0.008,11,254,20.7,0.033,1053,7.9,0.7,0.8,678.8,6.6,26.3,2.69,34.1,54.9,0.16333333333333333,835,40,1,Exfoliation
129136,1,136,0.144,0.166,0.186,2.158,214,0.008,11,254,20.8,0.042,1038,7.9,0.7,0.8,678.8,6.6,26.3,2.69,34.1,54.9,0.16533333333333333,824,40,0,Normal
130137,1,137,0.142,0.17,0.182,2.139,214,0.008,11,254,20.5,0.044,1037,7.9,0.7,0.8,680.3,6.6,26.3,2.71,34.2,54.7,0.16466666666666666,823,40,1,Short_Shot
131138,1,138,0.142,0.17,0.182,2.139,214,0.008,11,254,20.5,0.044,1037,7.9,0.7,0.8,680.3,6.6,26.3,2.71,34.2,54.7,0.16466666666666666,823,40,0,Normal
132139,1,139,0.142,0.168,0.18,2.134,218,0.008,11,255,20.7,0.043,1053,7.9,0.7,0.8,680.3,6.6,26.3,2.71,34.2,54.7,0.16333333333333333,835,40,0,Normal
133140,1,140,0.142,0.17,0.182,2.119,214,0.009,11,257,20.7,0.042,1037,7.9,0.7,0.8,682.2,6.6,26.3,2.68,34.2,54.7,0.16466666666666666,823,40,1,Exfoliation
134141,1,141,0.144,0.168,0.182,2.153,218,0.007,11,255,20.5,0.041,1054,7.9,0.7,0.8,682.2,6.6,26.3,2.68,34.2,54.7,0.16466666666666666,836,40,1,Deformation
135142,1,142,0.144,0.168,0.182,2.153,218,0.007,11,255,20.5,0.041,1054,7.9,0.7,0.8,682.2,6.6,26.3,2.68,34.2,54.7,0.16466666666666666,836,40,0,Normal
136143,1,143,0.146,0.17,0.184,2.137,217,0.008,11,257,20.6,0.044,1052,7.9,0.7,0.8,683.7,6.6,26.3,2.7,34.2,54.8,0.16666666666666666,835,40,0,Normal
137144,1,144,0.146,0.17,0.184,2.137,217,0.008,11,257,20.6,0.044,1052,7.9,0.7,0.8,683.7,6.6,26.3,2.7,34.2,54.8,0.16666666666666666,835,40,1,Short_Shot
138145,1,145,0.142,0.17,0.187,2.148,217,0.008,11,257,20.7,0.044,1052,7.9,0.7,0.8,685.4,6.7,26.3,2.69,34.2,54.8,0.16633333333333333,835,40,0,Normal
139146,1,146,0.146,0.17,0.178,2.145,214,0.008,11,258,20.6,0.044,1037,7.9,0.7,0.8,685.4,6.7,26.3,2.69,34.2,54.8,0.16466666666666666,823,40,1,Short_Shot
140147,1,147,0.144,0.17,0.176,2.12,217,0.01,10,258,20.7,0.041,1052,7.9,0.7,0.8,685.4,6.7,26.3,2.69,34.2,54.8,0.16333333333333333,835,40,0,Normal
141148,1,148,0.144,0.17,0.178,2.172,214,0.009,11,257,20.8,0.042,1038,7.9,0.7,0.8,686.9,6.8,26.3,2.7,34.2,54.7,0.164,824,40,0,Normal
142149,1,149,0.142,0.172,0.186,2.126,217,0.008,11,257,20.8,0.044,1052,7.9,0.7,0.8,686.9,6.8,26.3,2.7,34.2,54.7,0.16666666666666666,835,40,0,Normal
143150,1,150,0.144,0.171,0.18,2.119,218,0.008,11,258,20.7,0.043,1054,7.9,0.7,0.8,686.9,6.8,26.3,2.7,34.2,54.7,0.165,836,40,0,Normal
144151,1,151,0.142,0.172,0.182,2.164,215,0.008,11,258,20.8,0.041,1039,7.9,0.7,0.8,688.3,6.7,26.3,2.71,34.3,54.6,0.1653333333333333,824,40,0,Normal
145152,1,152,0.14,0.171,0.178,2.153,217,0.008,11,258,20.7,0.041,1052,7.9,0.7,0.8,688.3,6.7,26.3,2.71,34.3,54.6,0.163,835,40,0,Normal
146153,1,153,0.144,0.172,0.182,2.115,214,0.008,11,258,20.7,0.044,1037,7.9,0.7,0.8,688.3,6.7,26.3,2.71,34.3,54.6,0.16599999999999998,823,40,0,Normal
147154,1,154,0.144,0.17,0.185,2.123,217,0.008,12,259,20.7,0.043,1052,7.9,0.7,0.8,689.7,6.7,26.3,2.7,34.4,54.4,0.16633333333333333,835,40,0,Normal
148155,1,155,0.141,0.166,0.182,2.123,214,0.008,11,259,20.7,0.043,1037,7.9,0.7,0.8,689.7,6.7,26.3,2.7,34.4,54.4,0.163,823,40,0,Normal
149156,1,156,0.14,0.17,0.186,2.134,218,0.008,12,258,20.7,0.043,1053,7.9,0.7,0.8,689.7,6.7,26.3,2.7,34.4,54.4,0.16533333333333336,835,40,1,Exfoliation
150157,1,157,0.144,0.171,0.184,2.113,214,0.008,11,259,20.7,0.041,1038,7.9,0.7,0.8,691.3,6.6,26.3,2.71,34.4,54.3,0.16633333333333333,824,40,1,Exfoliation
151158,1,158,0.144,0.168,0.178,2.119,218,0.008,11,259,20.7,0.044,1053,7.9,0.7,0.8,691.3,6.6,26.3,2.71,34.4,54.3,0.16333333333333333,835,40,1,Bubble
152159,1,159,0.144,0.168,0.174,2.155,214,0.008,11,259,20.7,0.042,1038,7.9,0.7,0.8,691.3,6.6,26.3,2.71,34.4,54.3,0.162,824,40,0,Normal
153160,1,160,0.144,0.17,0.184,2.128,217,0.007,12,251,20.7,0.043,1052,7.9,0.7,0.8,692.6,6.6,26.3,2.71,34.5,54.1,0.166,835,40,1,Deformation
154161,1,161,0.142,0.168,0.184,2.124,214,0.007,11,253,20.8,0.044,1037,7.9,0.7,0.8,692.6,6.6,26.3,2.71,34.5,54.1,0.16466666666666666,823,40,1,Exfoliation
155162,1,162,0.14,0.17,0.178,2.16,218,0.009,12,251,20.7,0.034,1053,7.9,0.7,0.8,692.6,6.6,26.3,2.71,34.5,54.1,0.16266666666666668,835,40,0,Normal
156163,1,163,0.142,0.168,0.188,2.16,214,0.008,12,253,20.7,0.036,1038,7.9,0.7,0.8,693.7,6.6,26.3,2.71,34.5,53.8,0.166,824,40,1,Deformation
157164,1,164,0.142,0.166,0.186,2.113,218,0.008,11,251,20.7,0.042,1054,7.9,0.7,0.8,693.7,6.6,26.3,2.71,34.5,53.8,0.16466666666666666,836,40,0,Normal
158165,1,165,0.142,0.168,0.174,2.123,214,0.008,11,251,20.7,0.044,1038,7.9,0.7,0.8,693.7,6.6,26.3,2.71,34.5,53.8,0.16133333333333333,824,40,0,Normal
159166,1,166,0.146,0.168,0.184,2.141,218,0.008,11,251,20.6,0.044,1054,7.9,0.7,0.8,695.0,6.6,26.3,2.71,34.6,53.6,0.166,836,40,0,Normal
160167,1,167,0.144,0.168,0.186,2.166,214,0.009,12,262,20.6,0.034,1038,7.9,0.7,0.8,695.0,6.6,26.3,2.71,34.6,53.6,0.166,824,40,1,Exfoliation
161168,1,168,0.142,0.168,0.176,2.165,218,0.009,11,261,20.6,0.042,1053,7.9,0.7,0.8,695.0,6.6,26.3,2.71,34.6,53.6,0.162,835,40,0,Normal
162169,1,169,0.144,0.171,0.174,2.124,214,0.008,11,261,20.9,0.043,1038,8.1,1.0,0.8,696.0,6.6,26.3,2.72,34.7,53.5,0.163,824,40,1,Exfoliation
163170,1,170,0.146,0.168,0.184,2.114,218,0.006,12,250,20.9,0.042,1054,8.1,1.0,0.8,696.0,6.6,26.3,2.72,34.7,53.5,0.166,836,40,0,Normal
164171,1,171,0.142,0.17,0.182,2.128,215,0.008,11,250,20.9,0.044,1038,8.1,1.0,0.8,696.0,6.6,26.4,2.7,34.7,53.3,0.16466666666666666,823,40,0,Normal
165172,1,172,0.14,0.17,0.186,2.16,218,0.008,12,250,21.0,0.033,1053,8.1,1.0,0.8,696.0,6.6,26.4,2.7,34.7,53.3,0.16533333333333336,835,40,1,Exfoliation
166173,1,173,0.144,0.168,0.186,2.147,214,0.007,11,258,20.8,0.044,1038,8.1,1.0,0.8,696.0,6.6,26.4,2.7,34.7,53.3,0.166,824,40,0,Normal
167174,1,174,0.144,0.166,0.176,2.105,217,0.007,11,258,20.8,0.044,1052,8.1,1.0,0.8,696.9,6.6,26.4,2.72,34.7,53.0,0.162,835,40,1,Exfoliation
168175,1,175,0.142,0.168,0.186,2.11,214,0.007,11,258,20.9,0.041,1036,8.1,1.0,0.8,696.9,6.6,26.4,2.72,34.7,53.0,0.16533333333333333,822,40,1,Deformation
169176,1,176,0.144,0.168,0.178,2.139,218,0.018000000000000002,11,258,20.8,0.044,1054,8.1,1.0,0.8,696.9,6.6,26.4,2.72,34.7,53.0,0.16333333333333333,836,40,1,Exfoliation
170177,1,177,0.14,0.168,0.174,2.163,214,0.008,12,257,20.9,0.033,1038,8.1,1.0,0.8,697.0,6.7,26.4,2.72,34.7,52.9,0.16066666666666668,824,40,0,Normal
171178,1,178,0.142,0.17,0.182,2.119,218,0.009,11,258,20.9,0.044,1053,8.1,1.0,0.8,697.0,6.7,26.4,2.72,34.7,52.9,0.16466666666666666,835,40,1,Deformation
172179,1,179,0.141,0.168,0.178,2.117,214,0.008,11,257,20.7,0.044,1037,8.1,1.0,0.8,697.0,6.7,26.4,2.72,34.7,52.9,0.16233333333333333,823,40,1,Short_Shot
173180,1,180,0.144,0.168,0.188,2.145,217,0.007,11,258,20.9,0.043,1051,8.1,1.0,0.8,697.0,6.6,26.4,2.7,34.7,52.8,0.16666666666666666,834,40,0,Normal
174181,1,181,0.142,0.168,0.179,2.161,218,0.007,12,258,20.9,0.034,1053,8.1,1.0,0.8,697.0,6.6,26.4,2.7,34.7,52.8,0.163,835,40,1,Exfoliation
175182,1,182,0.14,0.168,0.187,2.153,215,0.008,12,258,20.9,0.042,1038,8.1,1.0,0.8,697.0,6.6,26.4,2.7,34.7,52.8,0.165,823,40,1,Exfoliation
176183,1,183,0.142,0.17,0.184,2.131,217,0.008,12,258,20.8,0.043,1052,8.1,1.0,0.8,697.0,6.6,26.4,2.7,34.6,53.0,0.16533333333333333,835,40,1,Exfoliation
177184,1,184,0.142,0.168,0.174,2.161,218,0.007,11,257,20.8,0.033,1054,8.1,1.0,0.8,697.0,6.6,26.4,2.7,34.6,53.0,0.16133333333333333,836,40,1,Exfoliation
178185,1,185,0.139,0.17,0.182,2.113,215,0.006,11,257,20.9,0.042,1039,8.1,1.0,0.8,697.0,6.6,26.4,2.7,34.6,53.0,0.16366666666666668,824,40,0,Normal
179186,1,186,0.142,0.168,0.19,2.138,218,0.016,11,258,20.8,0.043,1053,8.1,1.0,0.8,697.0,6.6,26.4,2.7,34.6,53.0,0.16666666666666666,835,40,1,Exfoliation
180187,1,187,0.142,0.17,0.184,2.11,214,0.006,11,258,20.8,0.042,1038,8.1,1.0,0.8,697.0,6.6,26.4,2.7,34.6,53.0,0.16533333333333333,824,40,1,Exfoliation
181188,1,188,0.144,0.168,0.188,2.127,217,0.008,11,257,20.9,0.044,1052,8.1,1.0,0.8,697.0,6.6,26.4,2.7,34.6,53.0,0.16666666666666666,835,40,1,Exfoliation
182189,1,189,0.142,0.166,0.178,2.127,218,0.008,11,257,21.0,0.043,1055,8.1,1.0,0.8,697.0,6.6,26.4,2.7,34.7,53.1,0.162,837,40,1,Exfoliation
183190,1,190,0.142,0.17,0.184,2.119,215,0.008,12,257,20.8,0.044,1039,8.0,1.0,0.8,697.0,6.6,26.4,2.7,34.7,53.1,0.16533333333333333,824,40,0,Normal
184191,1,191,0.142,0.17,0.184,2.119,215,0.008,12,257,20.8,0.044,1039,8.0,1.0,0.8,697.0,6.6,26.4,2.7,34.7,53.1,0.16533333333333333,824,40,1,Exfoliation
185192,1,192,0.146,0.168,0.185,2.164,215,0.012,11,257,20.9,0.042,1039,8.0,1.0,0.8,697.0,6.6,26.4,2.72,34.7,52.8,0.16633333333333333,824,40,1,Exfoliation
186193,1,193,0.146,0.168,0.185,2.164,215,0.012,11,257,20.9,0.042,1039,8.0,1.0,0.8,697.0,6.6,26.4,2.72,34.7,52.8,0.16633333333333333,824,40,1,Exfoliation
187194,1,194,0.141,0.168,0.176,2.164,215,0.007,11,258,20.9,0.034,1038,8.0,1.0,0.8,697.0,6.5,26.4,2.69,34.7,52.6,0.16166666666666665,823,40,1,Exfoliation
188195,1,195,0.144,0.166,0.184,2.123,217,0.008,11,258,20.9,0.043,1052,8.1,1.0,0.8,697.0,6.5,26.4,2.69,34.7,52.6,0.16466666666666666,835,40,1,Deformation
189196,1,196,0.146,0.166,0.176,2.145,214,0.008,12,258,20.9,0.043,1037,8.1,1.0,0.8,697.0,6.5,26.4,2.69,34.7,52.6,0.16266666666666665,823,40,1,Short_Shot
190197,1,197,0.146,0.168,0.188,2.14,218,0.008,12,258,20.7,0.044,1053,8.1,1.0,0.8,697.1,6.5,26.4,2.72,34.7,52.5,0.16733333333333333,835,40,1,Short_Shot
191198,1,198,0.146,0.168,0.187,2.141,215,0.007,11,258,20.9,0.044,1038,8.0,1.0,0.8,697.1,6.5,26.4,2.72,34.7,52.5,0.167,823,40,1,Short_Shot
192199,1,199,0.144,0.17,0.186,2.144,218,0.008,13,258,21.0,0.044,1054,8.1,1.0,0.8,697.1,6.5,26.4,2.72,34.7,52.5,0.16666666666666666,836,40,0,Normal
193200,1,200,0.141,0.166,0.176,2.114,215,0.007,12,258,20.9,0.042,1039,8.1,1.0,0.8,697.9,6.4,26.4,2.72,34.7,52.5,0.161,824,40,1,Exfoliation
194201,1,201,0.14,0.166,0.187,2.159,218,0.008,11,258,20.9,0.041,1054,8.1,1.0,0.8,697.9,6.4,26.4,2.72,34.7,52.5,0.16433333333333336,836,40,0,Normal
195202,1,202,0.142,0.166,0.186,2.123,215,0.008,12,258,21.0,0.044,1039,8.1,1.0,0.8,697.9,6.4,26.4,2.72,34.7,52.5,0.16466666666666666,824,40,1,Exfoliation
196203,1,203,0.142,0.168,0.182,2.154,218,0.008,11,258,20.9,0.042,1054,8.1,1.0,0.8,698.0,6.4,26.4,2.7,34.6,52.5,0.164,836,40,1,Exfoliation
197204,1,204,0.14,0.166,0.188,2.113,218,0.008,12,258,20.9,0.043,1055,8.1,1.0,0.8,698.0,6.4,26.4,2.7,34.6,52.5,0.16466666666666668,837,40,0,Normal
198205,1,205,0.142,0.168,0.182,2.112,215,0.006,11,258,20.8,0.042,1040,8.1,1.0,0.8,698.0,6.4,26.4,2.7,34.6,52.5,0.164,825,40,1,Deformation
199206,1,206,0.142,0.17,0.181,2.128,218,0.008,11,258,20.8,0.044,1053,8.1,1.0,0.8,698.6,6.4,26.4,2.72,34.5,52.7,0.16433333333333333,835,40,0,Normal
200207,1,207,0.144,0.168,0.186,2.154,214,0.008,11,258,20.9,0.041,1038,8.1,1.0,0.8,698.6,6.4,26.4,2.72,34.5,52.7,0.166,824,40,1,Exfoliation
201208,1,208,0.141,0.168,0.184,2.151,218,0.007,11,258,21.0,0.041,1054,8.1,1.0,0.8,698.6,6.4,26.4,2.72,34.5,52.7,0.16433333333333333,836,40,0,Normal
202209,1,209,0.141,0.168,0.184,2.151,218,0.007,11,258,21.0,0.041,1054,8.1,1.0,0.8,699.1,6.4,26.4,2.7,34.4,52.8,0.16433333333333333,836,40,0,Normal
203210,1,210,0.144,0.17,0.182,2.137,218,0.008,12,258,20.9,0.044,1053,8.1,1.0,0.8,699.1,6.4,26.4,2.7,34.4,52.8,0.16533333333333333,835,40,0,Normal
204211,1,211,0.144,0.17,0.182,2.137,218,0.008,12,258,20.9,0.044,1053,8.1,1.0,0.8,699.1,6.4,26.4,2.7,34.4,52.8,0.16533333333333333,835,40,1,Short_Shot
205212,1,212,0.144,0.168,0.186,2.128,214,0.01,12,258,21.0,0.044,1038,8.1,1.0,0.8,700.0,6.3,26.4,2.71,34.4,52.8,0.166,824,40,0,Normal
206213,1,213,0.144,0.168,0.176,2.103,217,0.009,11,258,20.9,0.043,1052,8.1,1.0,0.8,700.0,6.3,26.4,2.71,34.4,52.8,0.16266666666666665,835,40,0,Normal
207214,1,214,0.14,0.17,0.185,2.147,218,0.007,11,258,20.9,0.044,1054,8.1,1.0,0.8,700.7,6.3,26.4,2.7,34.4,52.8,0.165,836,40,0,Normal
208215,1,215,0.144,0.166,0.186,2.121,215,0.008,12,258,21.0,0.042,1039,8.1,1.0,0.8,700.7,6.3,26.4,2.7,34.4,52.8,0.16533333333333333,824,40,0,Normal
209216,1,216,0.141,0.166,0.188,2.165,218,0.008,11,258,21.0,0.033,1053,8.1,1.0,0.8,700.7,6.3,26.4,2.7,34.4,52.8,0.165,835,40,0,Normal
210217,1,217,0.144,0.17,0.181,2.152,218,0.007,11,258,20.8,0.041,1055,8.1,1.0,0.8,701.3,6.2,26.4,2.7,34.4,52.8,0.165,837,40,0,Normal
211218,1,218,0.141,0.168,0.181,2.118,215,0.007,11,258,20.9,0.043,1039,8.1,1.0,0.8,701.3,6.2,26.4,2.7,34.4,52.8,0.16333333333333333,824,40,0,Normal
212219,1,219,0.144,0.168,0.184,2.129,217,0.008,11,258,20.9,0.044,1052,8.1,1.0,0.8,701.3,6.2,26.4,2.7,34.4,52.8,0.16533333333333333,835,40,0,Normal
213220,1,220,0.14,0.17,0.186,2.128,218,0.008,11,258,20.9,0.044,1055,8.0,1.0,0.8,702.0,6.1,26.4,2.7,34.5,52.7,0.16533333333333336,837,40,0,Normal
214221,1,221,0.142,0.168,0.186,2.147,218,0.008,11,258,20.9,0.042,1053,8.0,1.0,0.8,702.0,6.1,26.4,2.7,34.5,52.7,0.16533333333333333,835,40,0,Normal
215222,1,222,0.146,0.17,0.18,2.155,214,0.008,11,258,20.9,0.042,1038,8.0,1.0,0.8,702.0,6.1,26.4,2.7,34.5,52.7,0.16533333333333333,824,40,0,Normal
216223,1,223,0.141,0.172,0.188,2.142,217,0.008,11,258,20.8,0.043,1052,8.0,1.0,0.8,702.9,6.0,26.4,2.71,34.5,52.7,0.16699999999999995,835,40,1,Deformation
217224,1,224,0.141,0.172,0.188,2.142,217,0.008,11,258,20.8,0.043,1052,8.0,1.0,0.8,702.9,6.0,26.4,2.71,34.5,52.7,0.16699999999999995,835,40,1,Short_Shot
218225,1,225,0.14,0.172,0.179,2.118,215,0.008,11,258,20.9,0.044,1039,8.0,1.0,0.8,702.9,6.0,26.4,2.71,34.5,52.7,0.16366666666666665,824,40,0,Normal
219226,1,226,0.14,0.172,0.179,2.118,215,0.008,11,258,20.9,0.044,1039,8.0,1.0,0.8,703.7,6.0,26.4,2.72,34.6,52.5,0.16366666666666665,824,40,0,Normal
220227,1,227,0.142,0.17,0.178,2.155,214,0.008,11,258,20.8,0.043,1038,8.1,1.0,0.8,703.7,6.0,26.4,2.72,34.6,52.5,0.16333333333333333,824,40,0,Normal
221228,1,228,0.142,0.17,0.178,2.155,214,0.008,11,258,20.8,0.043,1038,8.1,1.0,0.8,703.7,6.0,26.4,2.72,34.6,52.5,0.16333333333333333,824,40,0,Normal
222229,1,229,0.144,0.17,0.184,2.135,218,0.008,11,258,20.9,0.044,1055,8.1,1.0,0.8,704.5,6.0,26.4,2.7,34.6,52.2,0.166,837,40,0,Normal
223230,1,230,0.142,0.17,0.178,2.162,215,0.008,11,257,20.9,0.041,1040,8.0,1.0,0.8,704.5,6.0,26.4,2.7,34.6,52.2,0.16333333333333333,825,40,0,Normal
224231,1,231,0.142,0.17,0.186,2.135,218,0.007,11,259,20.9,0.044,1053,8.0,1.0,0.8,704.5,6.0,26.4,2.7,34.6,52.2,0.166,835,40,0,Normal
225232,1,232,0.142,0.168,0.179,2.126,218,0.008,11,258,20.9,0.043,1055,8.0,1.0,0.8,705.2,5.9,26.4,2.7,34.5,52.2,0.163,837,40,1,Short_Shot
226233,1,233,0.138,0.171,0.185,2.161,215,0.007,11,258,20.9,0.044,1040,8.0,1.0,0.8,705.2,5.9,26.4,2.7,34.5,52.2,0.16466666666666668,825,40,1,Short_Shot
227234,1,234,0.142,0.17,0.184,2.128,218,0.008,11,258,20.9,0.044,1053,8.0,1.0,0.8,705.2,5.9,26.4,2.7,34.5,52.2,0.16533333333333333,835,40,0,Normal
228235,1,235,0.142,0.166,0.186,2.132,214,0.018,11,258,20.9,0.044,1038,8.0,1.0,0.8,706.0,5.9,26.4,2.68,34.4,52.2,0.16466666666666666,824,40,0,Normal
229236,1,236,0.144,0.168,0.186,2.143,218,0.008,12,258,20.9,0.043,1053,8.0,1.0,0.8,706.0,5.9,26.4,2.68,34.4,52.2,0.166,835,40,1,Deformation
230237,1,237,0.144,0.168,0.182,2.158,214,0.008,11,258,20.9,0.043,1038,8.0,1.0,0.8,706.6,5.9,26.4,2.7,34.4,52.2,0.16466666666666666,824,40,1,Deformation
231238,1,238,0.146,0.17,0.184,2.128,218,0.013,11,258,20.9,0.043,1053,8.0,1.0,0.8,706.6,5.9,26.4,2.7,34.4,52.2,0.16666666666666666,835,40,1,Deformation
232239,1,239,0.141,0.166,0.176,2.147,214,0.008,11,258,20.9,0.044,1037,8.0,1.0,0.8,706.6,5.9,26.4,2.7,34.4,52.2,0.161,823,40,1,Deformation
233240,1,240,0.139,0.168,0.176,2.163,218,0.008,11,258,21.0,0.041,1053,8.0,1.0,0.8,707.0,5.9,26.4,2.71,34.4,52.3,0.161,835,40,0,Normal
234241,1,241,0.144,0.166,0.188,2.119,214,0.009,11,258,20.9,0.042,1037,8.0,1.0,0.8,707.0,5.9,26.4,2.71,34.4,52.3,0.166,823,40,0,Normal
235242,1,242,0.144,0.165,0.176,2.172,217,0.008,11,259,20.8,0.044,1052,8.0,1.0,0.8,707.0,5.9,26.4,2.71,34.4,52.3,0.16166666666666665,835,40,1,Exfoliation
236243,1,243,0.146,0.168,0.178,2.117,218,0.008,11,259,20.9,0.041,1054,8.0,1.0,0.8,707.7,5.9,26.4,2.72,34.4,52.3,0.164,836,40,1,Exfoliation
237244,1,244,0.146,0.168,0.178,2.117,218,0.008,11,259,20.9,0.041,1054,8.0,1.0,0.8,707.7,5.9,26.4,2.72,34.4,52.3,0.164,836,40,0,Normal
238245,1,245,0.144,0.168,0.176,2.133,217,0.008,11,259,20.8,0.044,1052,8.0,1.0,0.8,707.7,5.9,26.4,2.72,34.4,52.3,0.16266666666666665,835,40,0,Normal
239246,1,246,0.144,0.168,0.176,2.133,217,0.008,11,259,20.8,0.044,1052,8.0,1.0,0.8,708.0,5.9,26.4,2.71,34.3,52.4,0.16266666666666665,835,40,0,Normal
240247,1,247,0.144,0.168,0.186,2.119,218,0.007,12,259,20.9,0.042,1053,8.0,1.0,0.8,708.0,5.9,26.4,2.71,34.3,52.4,0.166,835,40,0,Normal
241248,1,248,0.142,0.168,0.178,2.166,214,0.008,11,250,20.9,0.042,1038,8.0,1.0,0.8,708.0,5.9,26.4,2.71,34.3,52.4,0.16266666666666665,824,40,0,Normal
242249,1,249,0.144,0.166,0.181,2.141,218,0.007,11,250,20.8,0.043,1053,8.0,1.0,0.8,708.3,5.9,26.4,2.7,34.2,52.4,0.16366666666666665,835,40,0,Normal
243250,1,250,0.146,0.168,0.179,2.144,214,0.008,11,250,20.8,0.044,1038,8.0,1.0,0.8,708.3,5.9,26.4,2.7,34.2,52.4,0.16433333333333333,824,40,1,Deformation
244251,1,251,0.146,0.168,0.182,2.142,217,0.008,12,257,21.0,0.044,1052,8.0,1.0,0.8,708.3,5.9,26.4,2.7,34.2,52.4,0.16533333333333333,835,40,0,Normal
245252,1,252,0.144,0.166,0.178,2.122,214,0.007,12,257,20.9,0.041,1037,8.0,1.0,0.8,709.0,5.9,26.4,2.71,34.2,52.5,0.16266666666666665,823,40,0,Normal
246253,1,253,0.142,0.168,0.184,2.13,218,0.008,12,257,20.8,0.044,1053,8.0,1.0,0.8,709.0,5.9,26.4,2.71,34.2,52.5,0.16466666666666666,835,40,0,Normal
247254,1,254,0.142,0.168,0.181,2.142,214,0.008,12,257,20.8,0.044,1037,8.0,1.0,0.8,709.0,5.9,26.4,2.71,34.2,52.5,0.16366666666666665,823,40,0,Normal
248255,1,255,0.144,0.168,0.184,2.117,218,0.008,12,255,20.8,0.044,1053,8.0,1.0,0.8,709.2,6.0,26.4,2.68,34.2,52.5,0.16533333333333333,835,40,0,Normal
249256,1,256,0.144,0.17,0.178,2.155,214,0.008,13,257,20.8,0.043,1037,8.0,1.0,0.8,709.2,6.0,26.4,2.68,34.2,52.5,0.164,823,40,0,Normal
250257,1,257,0.142,0.166,0.176,2.124,218,0.008,12,255,20.9,0.043,1053,8.0,1.0,0.8,710.0,6.0,26.5,2.7,34.2,52.6,0.16133333333333333,835,40,0,Normal
251258,1,258,0.142,0.168,0.182,2.111,214,0.007,11,257,20.8,0.043,1038,8.0,1.0,0.8,710.0,6.0,26.5,2.7,34.2,52.6,0.164,824,40,0,Normal
252259,1,259,0.142,0.168,0.188,2.132,217,0.008,11,257,20.8,0.044,1052,8.0,1.0,0.8,710.0,6.0,26.5,2.7,34.2,52.6,0.166,835,40,0,Normal
253260,1,260,0.142,0.166,0.178,2.135,214,0.008,12,257,20.8,0.044,1037,8.0,1.0,0.8,710.0,6.0,26.5,2.7,34.2,52.7,0.162,823,40,0,Normal
254261,1,261,0.142,0.166,0.178,2.135,214,0.008,12,257,20.8,0.044,1037,8.0,1.0,0.8,710.0,6.0,26.5,2.7,34.2,52.7,0.162,823,40,1,Deformation
255262,1,262,0.144,0.166,0.179,2.149,218,0.008,12,257,20.6,0.043,1055,8.0,1.0,0.8,710.0,6.0,26.5,2.7,34.2,52.7,0.163,837,40,1,Deformation
256263,1,263,0.144,0.166,0.189,2.164,215,0.009,12,257,20.9,0.035,1039,8.0,1.0,0.8,710.5,6.0,26.5,2.7,34.1,52.9,0.16633333333333333,824,40,0,Normal
257264,1,264,0.142,0.168,0.182,2.135,218,0.008,12,257,20.9,0.043,1053,8.0,1.0,0.8,710.5,6.0,26.5,2.7,34.1,52.9,0.164,835,40,1,Deformation
258265,1,265,0.139,0.166,0.188,2.147,214,0.007,11,255,20.8,0.044,1038,8.0,1.0,0.8,710.5,6.0,26.5,2.7,34.1,52.9,0.16433333333333336,824,40,1,Deformation
259266,1,266,0.146,0.168,0.182,2.143,218,0.008,11,257,20.8,0.043,1053,8.0,1.0,0.8,711.0,6.1,26.4,2.7,34.1,53.0,0.16533333333333333,835,40,1,Exfoliation
260267,1,267,0.141,0.168,0.182,2.161,214,0.008,11,255,20.9,0.041,1037,8.0,1.0,0.8,711.0,6.1,26.4,2.7,34.1,53.0,0.16366666666666665,823,40,0,Normal
261268,1,268,0.142,0.168,0.186,2.136,218,0.008,12,255,20.9,0.044,1054,8.0,1.0,0.8,711.0,6.1,26.4,2.7,34.1,53.0,0.16533333333333333,836,40,1,Deformation
262269,1,269,0.142,0.165,0.18,2.143,215,0.008,11,255,20.9,0.043,1039,8.0,1.0,0.8,711.0,6.1,26.4,2.72,34.0,53.1,0.16233333333333333,824,40,0,Normal
263270,1,270,0.144,0.168,0.18,2.17,218,0.01,11,257,20.9,0.041,1053,8.0,1.0,0.8,711.0,6.1,26.4,2.72,34.0,53.1,0.164,835,40,1,Short_Shot
264271,1,271,0.141,0.166,0.181,2.114,218,0.005,12,257,20.8,0.043,1054,8.0,1.0,0.8,711.0,6.1,26.4,2.72,34.0,53.1,0.16266666666666665,836,40,1,Exfoliation
265272,1,272,0.144,0.17,0.182,2.134,215,0.008,11,257,21.0,0.043,1039,8.0,1.0,0.8,710.3,6.1,26.4,2.68,34.0,53.3,0.16533333333333333,824,40,0,Normal
266273,1,273,0.144,0.17,0.182,2.134,215,0.008,11,257,21.0,0.043,1039,8.0,1.0,0.8,710.3,6.1,26.4,2.68,34.0,53.3,0.16533333333333333,824,40,0,Normal
267274,1,274,0.144,0.166,0.188,2.139,218,0.008,12,257,21.0,0.044,1054,8.1,1.0,0.8,710.3,6.1,26.4,2.68,34.0,53.3,0.166,836,40,1,Short_Shot
268275,1,275,0.144,0.166,0.188,2.139,218,0.008,12,257,21.0,0.044,1054,8.1,1.0,0.8,710.0,6.2,26.5,2.7,33.9,53.4,0.166,836,40,0,Normal
269276,1,276,0.144,0.166,0.182,2.132,218,0.008,11,257,20.9,0.044,1053,8.1,1.0,0.8,710.0,6.2,26.5,2.7,33.9,53.4,0.164,835,40,1,Deformation
270277,1,277,0.144,0.166,0.182,2.132,218,0.008,11,257,20.9,0.044,1053,8.1,1.0,0.8,710.0,6.2,26.5,2.7,33.9,53.4,0.164,835,40,1,Deformation
271278,1,278,0.141,0.166,0.178,2.122,218,0.005,11,258,20.9,0.044,1053,8.1,1.0,0.8,709.3,6.3,26.4,2.7,33.9,53.5,0.16166666666666665,835,40,0,Normal
272279,1,279,0.136,0.168,0.178,2.128,218,0.008,11,257,20.9,0.043,1055,8.1,1.0,0.8,709.3,6.3,26.4,2.7,33.9,53.5,0.16066666666666668,837,40,1,Deformation
273280,1,280,0.142,0.168,0.18,2.107,215,0.01,12,257,20.9,0.037,1039,8.1,1.0,0.8,708.6,6.3,26.4,2.7,33.9,53.6,0.16333333333333333,824,40,0,Normal
274281,1,281,0.142,0.168,0.186,2.145,218,0.008,11,258,21.0,0.042,1054,8.1,1.0,0.8,708.6,6.3,26.4,2.7,33.9,53.6,0.16533333333333333,836,40,0,Normal
