Repository: heeso0908/hotsix

# 🏭 HotSix — 다이캐스팅 공정 데이터 기반 품질 예측 프로젝트

> 공정 변수 이상 패턴 감지를 통한 불량 발생 사전 경보 시스템

## 📌 프로젝트 개요

다이캐스팅(Die-casting)은 용융 금속을 금형에 고압으로 주입하여 정밀한 제품을 대량 생산하는 공정입니다.

본 프로젝트는 다이캐스팅 설비에서 매 Shot마다 자동으로 수집되는 **공정 변수(주조 압력, 금형 온도, 주입 속도 등)** 및 **센서 데이터(온도, 압력 등)** 를 분석하여, 불량 여부를 사전에 예측하는 머신러닝 기반 품질 예측 시스템을 구축합니다.

### 배경 — 왜 필요한가?

현재 다이캐스팅 현장에서는 미성형, 박리, 기공 등의 불량이 발생해도 **육안 검사에 의존**하여 다음과 같은 문제가 있습니다.

- 판정 기준의 주관성과 검사 속도 한계로 생산성 저하
- 불량 발생 원인 추적이 어려워 공정 개선 및 재발 방지 대책 부족
- 공정 데이터와 품질 검사를 효과적으로 연계하지 못해 실시간 품질 관리 미흡

이를 해결하기 위해 머신러닝 기반의 불량 자동 감지 및 조기 경보 시스템을 개발합니다.

File: notebooks/지소윤/DieCasting_Preprocessed.csv (part 2 of 28)
id,Product_Type,Shot,Velocity_1,Velocity_2,Velocity_3,High_Velocity,Cylinder_Pressure,Rapid_Rise_Time,Biscuit_Thickness,Clamping_Force,Cycle_Time,Pressure_Rise_Time,Casting_Pressure,Spray_Time,Spray_1_Time,Spray_2_Time,Melting_Furnace_Temp,Air_Pressure,Coolant_Temp,Coolant_Pressure,Factory_Temp,Factory_Humidity,Velocity_Avg,Pressure_Diff,Coolant_Temp_Range,Defect_Status,Defect_Type
275282,1,282,0.142,0.166,0.182,2.132,215,0.007,11,258,20.9,0.044,1038,8.1,1.0,0.8,708.6,6.3,26.4,2.7,33.9,53.6,0.16333333333333333,823,40,0,Normal
276283,1,283,0.142,0.168,0.184,2.108,217,0.008,11,258,21.0,0.044,1052,8.1,1.0,0.8,707.5,6.3,26.5,2.71,33.9,53.6,0.16466666666666666,835,40,0,Normal
277284,1,284,0.14,0.17,0.184,2.112,214,0.007,12,257,21.0,0.036,1037,8.1,1.0,0.8,707.5,6.3,26.5,2.71,33.9,53.6,0.16466666666666668,823,40,1,Deformation
278285,1,285,0.141,0.17,0.182,2.171,217,0.007,11,257,20.8,0.043,1052,8.1,1.0,0.8,707.5,6.3,26.5,2.71,33.9,53.6,0.16433333333333333,835,40,0,Normal
279286,1,286,0.144,0.168,0.188,2.136,218,0.007,11,257,21.0,0.044,1055,8.1,1.0,0.8,706.1,6.3,26.5,2.7,34.0,53.7,0.16666666666666666,837,40,0,Normal
280287,1,287,0.144,0.168,0.186,2.119,215,0.008,12,257,21.0,0.044,1039,8.1,1.0,0.8,706.1,6.3,26.5,2.7,34.0,53.7,0.166,824,40,1,Exfoliation
281288,1,288,0.142,0.168,0.187,2.113,217,0.01,10,257,20.9,0.041,1052,8.1,1.0,0.8,706.1,6.3,26.5,2.7,34.0,53.7,0.16566666666666666,835,40,0,Normal
282289,1,289,0.144,0.168,0.18,2.17,218,0.01,11,257,20.9,0.042,1054,8.1,1.0,0.8,704.6,6.3,26.5,2.7,34.0,53.7,0.164,836,40,1,Exfoliation
283290,1,290,0.146,0.17,0.176,2.128,215,0.008,11,257,20.9,0.044,1039,8.1,1.0,0.8,704.6,6.3,26.5,2.7,34.0,53.7,0.164,824,40,1,Exfoliation
284291,1,291,0.146,0.17,0.176,2.128,215,0.008,11,257,20.9,0.044,1039,8.1,1.0,0.8,704.6,6.3,26.5,2.7,34.0,53.7,0.164,824,40,0,Normal
285292,1,292,0.144,0.168,0.184,2.164,217,0.008,11,255,20.9,0.033,1052,8.1,1.0,0.8,703.0,6.3,26.5,2.7,34.0,53.6,0.16533333333333333,835,40,0,Normal
286293,1,293,0.141,0.168,0.188,2.163,218,0.008,11,258,21.0,0.042,1055,8.1,1.0,0.8,703.0,6.3,26.5,2.7,34.0,53.6,0.16566666666666666,837,40,1,Exfoliation
287294,1,294,0.142,0.17,0.18,2.145,215,0.008,12,257,21.0,0.043,1039,8.1,1.0,0.8,703.0,6.3,26.5,2.7,34.0,53.6,0.164,824,40,0,Normal
288295,1,295,0.144,0.17,0.18,2.126,217,0.009,11,257,20.9,0.043,1052,8.1,1.0,0.8,701.4,6.3,26.5,2.71,34.0,53.7,0.16466666666666666,835,40,0,Normal
289296,1,296,0.144,0.171,0.187,2.137,218,0.008,11,257,20.8,0.044,1054,8.1,1.0,0.8,701.4,6.3,26.5,2.71,34.0,53.7,0.16733333333333333,836,40,0,Normal
290297,1,297,0.142,0.172,0.188,2.133,218,0.007,11,257,21.0,0.044,1056,8.1,1.0,0.8,701.4,6.3,26.5,2.71,34.0,53.7,0.16733333333333333,838,40,0,Normal
291298,1,298,0.142,0.17,0.179,2.161,215,0.009,12,257,21.0,0.036,1040,8.1,1.0,0.8,699.6,6.3,26.5,2.72,34.1,53.9,0.16366666666666665,825,40,0,Normal
292299,1,299,0.14,0.171,0.178,2.155,214,0.008,11,257,20.9,0.044,1038,8.1,1.0,0.8,699.6,6.3,26.5,2.72,34.1,53.9,0.163,824,40,0,Normal
293300,1,300,0.14,0.171,0.178,2.155,214,0.008,11,257,20.9,0.044,1038,8.1,1.0,0.8,698.0,6.3,26.5,2.7,34.1,54.0,0.163,824,40,0,Normal
294301,1,301,0.142,0.17,0.176,2.168,218,0.008,11,257,20.9,0.034,1054,8.1,1.0,0.8,698.0,6.3,26.5,2.7,34.1,54.0,0.16266666666666665,836,40,0,Normal
295302,1,302,0.142,0.17,0.176,2.168,218,0.008,11,257,20.9,0.034,1054,8.1,1.0,0.8,698.0,6.3,26.5,2.7,34.1,54.0,0.16266666666666665,836,40,0,Normal
296303,1,303,0.144,0.168,0.18,2.123,217,0.015,11,257,21.0,0.043,1052,8.1,1.0,0.8,696.3,6.2,26.5,2.72,34.1,54.0,0.164,835,40,0,Normal
297304,1,304,0.144,0.168,0.18,2.123,217,0.015,11,257,21.0,0.043,1052,8.1,1.0,0.8,696.3,6.2,26.5,2.72,34.1,54.0,0.164,835,40,0,Normal
298305,1,305,0.142,0.171,0.182,2.162,217,0.012,12,258,20.9,0.034,1050,8.1,1.0,0.8,696.3,6.2,26.5,2.72,34.1,54.0,0.165,833,40,1,Deformation
299306,1,306,0.144,0.168,0.18,2.116,214,0.009,11,257,20.8,0.042,1036,8.1,1.0,0.8,694.5,6.3,26.5,2.71,34.1,53.8,0.164,822,40,1,Bubble
300307,1,307,0.144,0.17,0.188,2.122,218,0.007,11,257,20.9,0.044,1053,8.1,1.0,0.8,694.5,6.3,26.5,2.71,34.1,53.8,0.16733333333333333,835,40,1,Short_Shot
301308,1,308,0.144,0.169,0.182,2.152,214,0.008,11,257,20.8,0.044,1038,8.1,1.0,0.8,694.5,6.3,26.5,2.71,34.1,53.8,0.165,824,40,1,Bubble
302309,1,309,0.142,0.168,0.178,2.161,218,0.007,11,257,20.9,0.041,1053,8.1,1.0,0.8,692.6,6.2,26.5,2.69,34.1,53.8,0.16266666666666665,835,40,0,Normal
303310,1,310,0.142,0.168,0.181,2.127,214,0.008,11,257,20.8,0.044,1037,8.1,1.0,0.8,692.6,6.2,26.5,2.69,34.1,53.8,0.16366666666666665,823,40,1,Exfoliation
304311,1,311,0.142,0.168,0.184,2.173,217,0.01,11,257,21.0,0.041,1050,8.1,1.0,0.8,692.6,6.2,26.5,2.69,34.1,53.8,0.16466666666666666,833,40,1,Short_Shot
305312,1,312,0.142,0.166,0.176,2.108,218,0.01,11,257,21.0,0.044,1053,8.1,1.0,0.8,691.2,6.2,26.5,2.7,34.1,53.9,0.16133333333333333,835,40,1,Short_Shot
306313,1,313,0.142,0.168,0.184,2.166,218,0.009,11,257,20.9,0.044,1055,8.1,1.0,0.8,691.2,6.2,26.5,2.7,34.1,53.9,0.16466666666666666,837,40,1,Deformation
307314,1,314,0.144,0.172,0.174,2.121,215,0.008,12,257,20.9,0.044,1039,8.1,1.0,0.8,691.2,6.2,26.5,2.7,34.1,53.9,0.1633333333333333,824,40,1,Exfoliation
308315,1,315,0.142,0.168,0.186,2.123,217,0.008,11,257,20.9,0.044,1051,8.1,1.0,0.8,689.5,6.2,26.5,2.7,34.2,53.7,0.16533333333333333,834,40,1,Exfoliation
309316,1,316,0.142,0.168,0.178,2.164,218,0.01,12,257,21.0,0.033,1053,8.1,1.0,0.8,689.5,6.2,26.5,2.7,34.2,53.7,0.16266666666666665,835,40,0,Normal
310317,1,317,0.144,0.168,0.182,2.176,214,0.009,12,257,20.9,0.042,1038,8.1,1.0,0.8,689.5,6.2,26.5,2.7,34.2,53.7,0.16466666666666666,824,40,0,Normal
311318,1,318,0.14,0.168,0.178,2.122,217,0.008,11,257,20.9,0.044,1052,8.1,1.0,0.8,687.8,6.3,26.5,2.69,34.2,53.6,0.162,835,40,1,Deformation
312319,1,319,0.144,0.168,0.184,2.156,218,0.008,11,257,20.9,0.041,1055,8.1,1.0,0.8,687.8,6.3,26.5,2.69,34.2,53.6,0.16533333333333333,837,40,0,Normal
313320,1,320,0.144,0.168,0.174,2.155,215,0.008,11,257,20.9,0.044,1039,8.1,1.0,0.8,686.4,6.3,26.5,2.7,34.4,53.3,0.162,824,40,0,Normal
314321,1,321,0.14,0.168,0.188,2.139,217,0.008,11,257,20.9,0.043,1052,8.1,1.0,0.8,686.4,6.3,26.5,2.7,34.4,53.3,0.16533333333333336,835,40,0,Normal
315322,1,322,0.142,0.168,0.176,2.151,218,0.008,11,257,20.9,0.044,1054,8.1,1.0,0.8,686.4,6.3,26.5,2.7,34.4,53.3,0.162,836,40,0,Normal
316323,1,323,0.139,0.168,0.184,2.157,215,0.008,12,257,20.9,0.044,1038,8.1,1.0,0.8,685.0,6.4,26.5,2.72,34.5,53.0,0.16366666666666668,823,40,0,Normal
317324,1,324,0.14,0.166,0.181,2.131,217,0.008,11,257,20.9,0.044,1051,8.1,1.0,0.8,685.0,6.4,26.5,2.72,34.5,53.0,0.16233333333333336,834,40,0,Normal
318325,1,325,0.144,0.168,0.174,2.165,218,0.008,11,257,20.9,0.043,1054,8.1,1.0,0.8,685.0,6.4,26.5,2.72,34.5,53.0,0.162,836,40,0,Normal
319326,1,326,0.144,0.168,0.174,2.165,218,0.008,11,257,20.9,0.043,1054,8.1,1.0,0.8,683.7,6.5,26.5,2.71,34.6,52.7,0.162,836,40,0,Normal
320327,1,327,0.144,0.166,0.176,2.156,218,0.008,11,257,20.9,0.041,1053,8.1,1.0,0.8,683.7,6.5,26.5,2.71,34.6,52.7,0.162,835,40,1,Deformation
321328,1,328,0.141,0.168,0.184,2.158,218,0.008,11,257,20.9,0.041,1055,8.1,1.0,0.8,683.7,6.5,26.5,2.71,34.6,52.7,0.16433333333333333,837,40,0,Normal
322329,1,329,0.144,0.168,0.184,2.12,215,0.008,11,257,20.9,0.044,1040,8.1,1.0,0.8,683.0,6.5,26.5,2.69,34.7,52.5,0.16533333333333333,825,40,1,Deformation
323330,1,330,0.144,0.168,0.186,2.169,217,0.008,11,257,20.7,0.042,1052,8.1,1.0,0.8,683.0,6.5,26.5,2.69,34.7,52.5,0.166,835,40,0,Normal
324331,1,331,0.144,0.168,0.178,2.167,214,0.008,12,257,20.9,0.042,1037,8.1,1.0,0.8,683.0,6.5,26.5,2.69,34.7,52.5,0.16333333333333333,823,40,0,Normal
325332,1,332,0.142,0.168,0.182,2.155,218,0.007,11,257,20.8,0.041,1053,8.1,1.0,0.8,682.1,6.5,26.5,2.7,34.7,52.2,0.164,835,40,0,Normal
326333,1,333,0.144,0.166,0.18,2.166,214,0.009,11,257,20.8,0.042,1038,8.1,1.0,0.8,682.1,6.5,26.5,2.7,34.7,52.2,0.16333333333333333,824,40,1,Deformation
327334,1,334,0.142,0.168,0.186,2.127,217,0.008,12,257,20.8,0.043,1051,8.1,1.0,0.8,682.1,6.5,26.5,2.7,34.7,52.2,0.16533333333333333,834,40,1,Exfoliation
328335,1,335,0.141,0.17,0.18,2.144,218,0.007,12,257,20.8,0.043,1053,8.1,1.0,0.8,682.0,6.5,26.5,2.7,34.7,52.0,0.16366666666666665,835,40,0,Normal
329336,1,336,0.144,0.166,0.184,2.165,214,0.01,11,257,20.8,0.035,1037,8.1,1.0,0.8,682.0,6.5,26.5,2.7,34.7,52.0,0.16466666666666666,823,40,1,Short_Shot
330337,1,337,0.144,0.168,0.188,2.116,218,0.01,11,255,20.9,0.044,1053,8.1,1.0,0.8,682.0,6.5,26.5,2.7,34.7,52.0,0.16666666666666666,835,40,1,Bubble
331338,1,338,0.144,0.168,0.18,2.125,214,0.008,11,257,20.9,0.044,1038,8.1,1.0,0.8,682.0,6.5,26.5,2.69,34.7,52.1,0.164,824,40,0,Normal
332339,1,339,0.146,0.168,0.186,2.16,217,0.007,11,255,20.9,0.042,1052,8.1,1.0,0.8,682.0,6.5,26.5,2.69,34.7,52.1,0.16666666666666666,835,40,1,Bubble
333340,1,340,0.146,0.168,0.186,2.16,217,0.007,11,255,20.9,0.042,1052,8.1,1.0,0.8,682.0,6.5,26.5,2.69,34.7,52.1,0.16666666666666666,835,40,1,Short_Shot
334341,1,341,0.144,0.168,0.188,2.122,215,0.008,11,257,20.9,0.044,1039,8.1,1.0,0.8,682.0,6.6,26.5,2.7,34.7,52.2,0.16666666666666666,824,40,0,Normal
335342,1,342,0.144,0.168,0.188,2.122,215,0.008,11,257,20.9,0.044,1039,8.1,1.0,0.8,682.0,6.6,26.5,2.7,34.7,52.2,0.16666666666666666,824,40,0,Normal
336343,1,343,0.144,0.168,0.176,2.159,218,0.007,12,257,20.9,0.034,1054,8.1,1.0,0.8,682.3,6.6,26.5,2.7,34.7,52.3,0.16266666666666665,836,40,0,Normal
337344,1,344,0.144,0.168,0.181,2.138,215,0.008,10,255,20.9,0.044,1039,8.1,1.0,0.8,682.3,6.6,26.5,2.7,34.7,52.3,0.16433333333333333,824,40,0,Normal
338345,1,345,0.142,0.166,0.181,2.119,218,0.008,11,255,20.8,0.042,1054,8.1,1.0,0.8,682.3,6.6,26.5,2.7,34.7,52.3,0.163,836,40,1,Exfoliation
339346,1,346,0.138,0.166,0.184,2.157,214,0.008,11,255,21.0,0.042,1038,8.1,1.0,0.8,683.0,6.7,26.5,2.7,34.7,52.4,0.16266666666666668,824,40,0,Normal
340347,1,347,0.136,0.168,0.184,2.116,218,0.007,11,257,20.8,0.043,1053,8.1,1.0,0.8,683.0,6.7,26.5,2.7,34.7,52.4,0.16266666666666668,835,40,0,Normal
341348,1,348,0.138,0.168,0.18,2.124,214,0.007,11,255,20.8,0.044,1038,8.1,1.0,0.8,683.0,6.7,26.5,2.7,34.7,52.4,0.162,824,40,0,Normal
342349,1,349,0.136,0.168,0.178,2.108,218,0.01,11,257,20.9,0.044,1053,8.1,1.0,0.8,683.6,6.7,26.5,2.69,34.7,52.4,0.16066666666666668,835,40,0,Normal
343350,1,350,0.144,0.168,0.181,2.138,214,0.008,11,255,20.9,0.044,1038,8.1,1.0,0.8,683.6,6.7,26.5,2.69,34.7,52.4,0.16433333333333333,824,40,1,Deformation
344351,1,351,0.142,0.166,0.182,2.122,218,0.008,11,255,20.9,0.044,1053,8.1,1.0,0.8,683.6,6.7,26.5,2.69,34.7,52.4,0.16333333333333333,835,40,0,Normal
345352,1,352,0.144,0.17,0.182,2.156,214,0.008,13,255,20.9,0.043,1037,8.1,1.0,0.8,684.4,6.7,26.5,2.69,34.7,52.4,0.16533333333333333,823,40,0,Normal
346353,1,353,0.14,0.17,0.182,2.084,217,0.006,14,255,20.9,0.036,1052,8.1,1.0,0.8,684.4,6.7,26.5,2.69,34.7,52.4,0.164,835,40,1,Bubble
347354,1,354,0.138,0.166,0.176,2.122,214,0.008,11,257,20.9,0.041,1037,8.1,1.0,0.8,684.4,6.7,26.5,2.69,34.7,52.4,0.16,823,40,0,Normal
348355,1,355,0.141,0.166,0.184,2.154,218,0.008,11,255,20.9,0.041,1053,8.1,1.0,0.8,685.4,6.7,26.5,2.71,34.7,52.4,0.16366666666666665,835,40,1,Deformation
349356,1,356,0.144,0.17,0.182,2.166,218,0.007,11,255,20.9,0.041,1055,8.1,1.0,0.8,685.4,6.7,26.5,2.71,34.7,52.4,0.16533333333333333,837,40,1,Deformation
350357,1,357,0.14,0.168,0.186,2.138,215,0.008,12,255,20.9,0.043,1040,8.1,1.0,0.8,685.4,6.7,26.5,2.71,34.7,52.4,0.16466666666666668,825,40,0,Normal
351358,1,358,0.142,0.17,0.19,2.154,218,0.008,11,255,21.0,0.042,1054,8.1,1.0,0.8,686.4,6.7,26.5,2.71,34.7,52.4,0.16733333333333333,836,40,0,Normal
352359,1,359,0.146,0.17,0.18,2.158,218,0.008,11,255,21.0,0.042,1055,8.1,1.0,0.8,686.4,6.7,26.5,2.71,34.7,52.4,0.16533333333333333,837,40,0,Normal
353360,1,360,0.144,0.168,0.188,2.161,215,0.008,11,255,20.9,0.042,1040,8.1,1.0,0.8,686.4,6.7,26.5,2.71,34.7,52.4,0.16666666666666666,825,40,1,Exfoliation
354361,1,361,0.146,0.17,0.188,2.111,217,0.01,11,257,20.9,0.044,1052,8.1,1.0,0.8,687.7,6.6,26.5,2.7,34.7,52.5,0.168,835,40,1,Exfoliation
355362,1,362,0.141,0.168,0.176,2.165,214,0.008,11,257,21.0,0.041,1037,8.1,1.0,0.8,687.7,6.6,26.5,2.7,34.7,52.5,0.16166666666666665,823,40,0,Normal
356363,1,363,0.142,0.17,0.184,2.132,218,0.008,11,257,20.9,0.044,1053,8.1,1.0,0.8,689.2,6.6,26.6,2.72,34.8,52.4,0.16533333333333333,835,40,1,Short_Shot
357364,1,364,0.142,0.168,0.186,2.141,214,0.008,11,255,20.9,0.044,1037,8.1,1.0,0.8,689.2,6.6,26.6,2.72,34.8,52.4,0.16533333333333333,823,40,0,Normal
358365,1,365,0.146,0.171,0.186,2.151,218,0.008,11,257,20.9,0.041,1053,8.1,1.0,0.8,689.2,6.6,26.6,2.72,34.8,52.4,0.16766666666666666,835,40,1,Deformation
359366,1,366,0.144,0.171,0.182,2.117,214,0.008,12,257,20.9,0.043,1037,8.1,1.0,0.8,690.4,6.6,26.6,2.71,34.9,52.1,0.16566666666666666,823,40,1,Deformation
360367,1,367,0.144,0.17,0.18,2.143,218,0.008,12,257,20.9,0.044,1053,8.1,1.0,0.8,690.4,6.6,26.6,2.71,34.9,52.1,0.16466666666666666,835,40,0,Normal
361368,1,368,0.14,0.171,0.18,2.154,218,0.007,11,255,20.9,0.043,1055,8.1,1.0,0.8,690.4,6.6,26.6,2.71,34.9,52.1,0.16366666666666668,837,40,1,Bubble
362369,1,369,0.14,0.171,0.184,2.144,215,0.008,12,255,20.9,0.043,1039,8.1,1.0,0.8,692.0,6.6,26.6,2.7,34.9,52.0,0.165,824,40,0,Normal
363370,1,370,0.142,0.17,0.188,2.154,217,0.007,11,255,20.9,0.042,1052,8.1,1.0,0.8,692.0,6.6,26.6,2.7,34.9,52.0,0.16666666666666666,835,40,0,Normal
364371,1,371,0.142,0.168,0.179,2.153,218,0.008,12,255,20.9,0.041,1055,8.1,1.0,0.8,692.0,6.6,26.6,2.7,34.9,52.0,0.163,837,40,0,Normal
365372,1,372,0.144,0.168,0.181,2.118,215,0.008,12,257,20.9,0.044,1039,8.1,1.0,0.8,693.7,6.6,26.6,2.72,34.9,51.9,0.16433333333333333,824,40,0,Normal
366373,1,373,0.141,0.17,0.179,2.149,218,0.008,11,255,20.9,0.041,1053,8.1,1.0,0.8,693.7,6.6,26.6,2.72,34.9,51.9,0.16333333333333333,835,40,1,Short_Shot
367374,1,374,0.141,0.17,0.179,2.149,218,0.008,11,255,20.9,0.041,1053,8.1,1.0,0.8,693.7,6.6,26.6,2.72,34.9,51.9,0.16333333333333333,835,40,1,Deformation
368375,1,375,0.141,0.17,0.178,2.155,215,0.007,12,257,20.8,0.042,1040,8.1,1.0,0.8,695.4,6.6,26.6,2.69,34.9,51.9,0.163,825,40,1,Bubble
369376,1,376,0.141,0.17,0.178,2.155,215,0.007,12,257,20.8,0.042,1040,8.1,1.0,0.8,695.4,6.6,26.6,2.69,34.9,51.9,0.163,825,40,1,Exfoliation
370377,1,377,0.142,0.17,0.18,2.155,217,0.007,11,255,20.9,0.042,1051,8.1,1.0,0.8,695.4,6.6,26.6,2.69,34.9,51.9,0.164,834,40,0,Normal
371378,1,378,0.142,0.17,0.188,2.137,214,0.008,11,255,21.0,0.044,1036,8.1,1.0,0.8,697.1,6.6,26.6,2.7,34.9,52.0,0.16666666666666666,822,40,0,Normal
372379,1,379,0.141,0.168,0.178,2.147,218,0.007,11,255,21.0,0.042,1053,8.1,1.0,0.8,697.1,6.6,26.6,2.7,34.9,52.0,0.16233333333333333,835,40,0,Normal
373380,1,380,0.141,0.168,0.18,2.142,215,0.008,11,255,21.0,0.044,1039,8.1,1.0,0.8,697.1,6.6,26.6,2.7,34.9,52.0,0.163,824,40,1,Deformation
374381,1,381,0.142,0.166,0.178,2.159,217,0.012,11,257,20.8,0.044,1052,8.1,1.0,0.8,698.9,6.7,26.6,2.71,34.9,52.1,0.162,835,40,0,Normal
375382,1,382,0.144,0.168,0.178,2.126,218,0.008,12,255,20.9,0.044,1054,8.1,1.0,0.8,698.9,6.7,26.6,2.71,34.9,52.1,0.16333333333333333,836,40,1,Exfoliation
376383,1,383,0.144,0.168,0.178,2.126,218,0.008,12,255,20.9,0.044,1054,8.1,1.0,0.8,698.9,6.7,26.6,2.71,34.9,52.1,0.16333333333333333,836,40,0,Normal
377384,1,384,0.144,0.166,0.176,2.158,217,0.008,11,255,20.7,0.041,1051,8.1,1.0,0.8,700.6,6.7,26.6,2.69,35.0,52.1,0.162,834,40,1,Exfoliation
378385,1,385,0.14,0.17,0.176,2.155,214,0.008,12,255,20.9,0.043,1036,8.1,1.0,0.8,700.6,6.7,26.6,2.69,35.0,52.1,0.162,822,40,0,Normal
379386,1,386,0.142,0.168,0.184,2.164,217,0.008,11,255,20.8,0.042,1052,8.1,1.0,0.8,702.1,6.7,26.6,2.7,35.0,51.8,0.16466666666666666,835,40,0,Normal
380387,1,387,0.144,0.168,0.182,2.144,218,0.008,11,255,20.9,0.044,1053,8.1,1.0,0.8,702.1,6.7,26.6,2.7,35.0,51.8,0.16466666666666666,835,40,1,Exfoliation
381388,1,388,0.142,0.168,0.184,2.132,215,0.007,11,255,20.9,0.043,1038,8.1,1.0,0.8,702.1,6.7,26.6,2.7,35.0,51.8,0.16466666666666666,823,40,1,Bubble
382389,1,389,0.144,0.166,0.176,2.119,217,0.007,12,255,20.9,0.043,1052,8.1,1.0,0.8,703.1,6.6,26.7,2.71,35.0,51.7,0.162,835,40,1,Deformation
383390,1,390,0.14,0.166,0.185,2.158,214,0.008,12,255,20.8,0.044,1037,8.1,1.0,0.8,703.1,6.6,26.7,2.71,35.0,51.7,0.16366666666666668,823,40,0,Normal
384391,1,391,0.14,0.166,0.185,2.158,214,0.008,12,255,20.8,0.044,1037,8.1,1.0,0.8,703.1,6.6,26.7,2.71,35.0,51.7,0.16366666666666668,823,40,0,Normal
385392,1,392,0.14,0.168,0.18,2.162,214,0.018,11,255,20.8,0.043,1036,8.1,1.0,0.8,704.0,6.6,26.6,2.69,35.1,51.6,0.16266666666666668,822,40,1,Short_Shot
386393,1,393,0.14,0.168,0.18,2.162,214,0.018,11,255,20.8,0.043,1036,8.1,1.0,0.8,704.0,6.6,26.6,2.69,35.1,51.6,0.16266666666666668,822,40,1,Short_Shot
387394,1,394,0.144,0.17,0.179,2.159,214,0.008,11,255,21.0,0.041,1038,8.1,1.0,0.8,704.0,6.6,26.6,2.69,35.1,51.6,0.16433333333333333,824,40,0,Normal
388395,1,395,0.144,0.17,0.179,2.159,214,0.008,11,255,21.0,0.041,1038,8.1,1.0,0.8,704.8,6.6,26.6,2.7,35.2,51.6,0.16433333333333333,824,40,1,Bubble
389396,1,396,0.144,0.166,0.184,2.125,214,0.008,11,255,20.7,0.042,1038,8.1,1.0,0.8,704.8,6.6,26.6,2.7,35.2,51.6,0.16466666666666666,824,40,0,Normal
390397,1,397,0.144,0.168,0.178,2.153,217,0.008,11,255,20.8,0.043,1052,8.1,1.0,0.8,704.8,6.6,26.6,2.7,35.2,51.6,0.16333333333333333,835,40,1,Deformation
391398,1,398,0.141,0.168,0.174,2.122,214,0.007,11,255,20.9,0.041,1037,8.1,1.0,0.8,705.0,6.6,26.7,2.71,35.2,51.8,0.161,823,40,1,Exfoliation
392399,1,399,0.14,0.166,0.182,2.136,218,0.008,11,255,20.8,0.044,1053,8.1,1.0,0.8,705.0,6.6,26.7,2.71,35.2,51.8,0.16266666666666668,835,40,1,Short_Shot
393400,1,400,0.14,0.166,0.174,2.124,214,0.007,11,255,20.9,0.044,1038,8.1,1.0,0.8,705.0,6.6,26.7,2.71,35.2,51.8,0.16,824,40,0,Normal
394401,1,401,0.142,0.168,0.178,2.144,218,0.008,16,255,20.8,0.035,1053,8.1,1.0,0.8,705.0,6.6,26.7,2.72,35.3,51.7,0.16266666666666665,835,40,0,Normal
395402,1,402,0.142,0.166,0.182,2.16,218,0.018,11,257,20.9,0.044,1055,8.1,1.0,0.8,705.0,6.6,26.7,2.72,35.3,51.7,0.16333333333333333,837,40,1,Bubble
396403,1,403,0.142,0.168,0.178,2.132,215,0.008,11,255,20.9,0.044,1040,8.1,1.0,0.8,705.0,6.6,26.7,2.72,35.3,51.7,0.16266666666666665,825,40,0,Normal
397404,1,404,0.142,0.166,0.18,2.106,218,0.009,11,255,20.8,0.044,1053,8.1,1.0,0.8,705.8,6.7,26.7,2.69,35.5,51.3,0.16266666666666665,835,40,0,Normal
398405,1,405,0.142,0.166,0.188,2.149,214,0.008,12,255,20.9,0.043,1038,8.1,1.0,0.8,705.8,6.7,26.7,2.69,35.5,51.3,0.16533333333333333,824,40,0,Normal
399406,1,406,0.142,0.17,0.182,2.141,217,0.008,11,255,20.9,0.044,1052,8.1,1.0,0.8,706.0,6.7,26.7,2.71,35.5,50.9,0.16466666666666666,835,40,0,Normal
400407,1,407,0.14,0.166,0.178,2.134,214,0.007,11,255,20.8,0.044,1037,8.1,1.0,0.8,706.0,6.7,26.7,2.71,35.5,50.9,0.16133333333333336,823,40,1,Exfoliation
401408,1,408,0.144,0.168,0.176,2.136,217,0.008,11,255,20.9,0.042,1052,8.1,1.0,0.8,706.0,6.7,26.7,2.71,35.5,50.9,0.16266666666666665,835,40,1,Short_Shot
402409,1,409,0.146,0.168,0.184,2.131,218,0.008,12,255,20.9,0.043,1054,8.1,1.0,0.8,706.0,6.7,26.7,2.71,35.5,50.5,0.166,836,40,1,Deformation
403410,1,410,0.142,0.17,0.188,2.112,215,0.01,11,255,20.8,0.044,1039,8.1,1.0,0.8,706.0,6.7,26.7,2.71,35.5,50.5,0.16666666666666666,824,40,0,Normal
404411,1,411,0.142,0.17,0.184,2.155,217,0.007,11,255,20.8,0.042,1052,8.1,1.0,0.8,706.0,6.7,26.7,2.71,35.5,50.5,0.16533333333333333,835,40,1,Short_Shot
405412,1,412,0.14,0.166,0.178,2.128,214,0.008,11,255,21.0,0.044,1037,8.1,1.0,0.8,706.1,6.7,26.7,2.7,35.5,50.3,0.16133333333333336,823,40,0,Normal
406413,1,413,0.142,0.164,0.174,2.117,217,0.008,11,255,20.9,0.044,1052,8.1,1.0,0.8,706.1,6.7,26.7,2.7,35.5,50.3,0.16,835,40,0,Normal
407414,1,414,0.141,0.168,0.186,2.15,214,0.008,11,255,20.9,0.043,1037,8.1,1.0,0.8,706.1,6.7,26.7,2.7,35.5,50.3,0.165,823,40,0,Normal
408415,1,415,0.144,0.166,0.184,2.158,217,0.008,12,255,20.8,0.041,1052,8.1,1.0,0.8,707.0,6.7,26.7,2.7,35.5,50.5,0.16466666666666666,835,40,0,Normal
409416,1,416,0.144,0.17,0.188,2.135,218,0.008,12,255,20.9,0.044,1054,8.1,1.0,0.8,707.0,6.7,26.7,2.7,35.5,50.5,0.16733333333333333,836,40,1,Bubble
410417,1,417,0.144,0.17,0.176,2.122,215,0.008,11,257,20.9,0.044,1039,8.1,1.0,0.8,707.0,6.7,26.7,2.7,35.5,50.5,0.16333333333333333,824,40,1,Short_Shot
411418,1,418,0.142,0.166,0.181,2.111,217,0.01,11,255,20.8,0.043,1052,8.1,1.0,0.8,707.0,6.7,26.7,2.71,35.5,50.5,0.163,835,40,0,Normal
412419,1,419,0.142,0.168,0.179,2.149,218,0.008,11,255,20.9,0.042,1055,8.1,1.0,0.8,707.0,6.7,26.7,2.71,35.5,50.5,0.163,837,40,1,Other
413420,1,420,0.14,0.17,0.18,2.144,215,0.008,11,255,20.9,0.044,1040,8.1,1.0,0.8,707.0,6.7,26.7,2.71,35.5,50.5,0.16333333333333336,825,40,0,Normal
414421,1,421,0.142,0.168,0.186,2.159,218,0.008,11,255,20.9,0.042,1053,8.1,1.0,0.8,707.0,6.6,26.7,2.66,35.5,50.6,0.16533333333333333,835,40,0,Normal
415422,1,422,0.141,0.168,0.184,2.134,214,0.008,11,255,20.9,0.044,1037,8.1,1.0,0.8,707.0,6.6,26.7,2.66,35.5,50.6,0.16433333333333333,823,40,1,Exfoliation
416423,1,423,0.142,0.17,0.178,2.147,218,0.007,12,255,20.8,0.044,1053,8.1,1.0,0.8,707.0,6.6,26.7,2.66,35.5,50.6,0.16333333333333333,835,40,0,Normal
417424,1,424,0.142,0.168,0.18,2.146,214,0.008,11,255,20.9,0.044,1037,8.1,1.0,0.8,707.0,6.6,26.7,2.7,35.5,50.5,0.16333333333333333,823,40,1,Deformation
418425,1,425,0.142,0.168,0.178,2.128,217,0.007,11,255,20.9,0.044,1051,8.1,1.0,0.8,707.0,6.6,26.7,2.7,35.5,50.5,0.16266666666666665,834,40,1,Exfoliation
419426,1,426,0.142,0.168,0.178,2.128,217,0.007,11,255,20.9,0.044,1051,8.1,1.0,0.8,707.0,6.6,26.7,2.7,35.5,50.5,0.16266666666666665,834,40,1,Exfoliation
420427,1,427,0.142,0.168,0.176,2.155,214,0.007,11,255,20.8,0.044,1038,8.1,1.0,0.8,707.0,6.6,26.7,2.7,35.5,50.2,0.162,824,40,0,Normal
421428,1,428,0.142,0.168,0.176,2.155,214,0.007,11,255,20.8,0.044,1038,8.1,1.0,0.8,707.0,6.6,26.7,2.7,35.5,50.2,0.162,824,40,0,Normal
422429,1,429,0.146,0.168,0.188,2.14,214,0.018000000000000002,11,255,20.9,0.044,1037,8.1,1.0,0.8,707.0,6.6,26.7,2.7,35.4,50.1,0.16733333333333333,823,40,0,Normal
423430,1,430,0.146,0.168,0.188,2.14,214,0.018000000000000002,11,255,20.9,0.044,1037,8.1,1.0,0.8,707.0,6.6,26.7,2.7,35.4,50.1,0.16733333333333333,823,40,0,Normal
424431,1,431,0.144,0.168,0.187,2.127,218,0.008,11,257,20.9,0.044,1053,8.1,1.0,0.8,707.0,6.6,26.7,2.7,35.4,50.1,0.16633333333333333,835,40,0,Normal
425432,1,432,0.144,0.168,0.187,2.127,218,0.008,11,257,20.9,0.044,1053,8.1,1.0,0.8,707.0,6.6,26.7,2.69,35.4,50.2,0.16633333333333333,835,40,0,Normal
426433,1,433,0.144,0.17,0.176,2.14,218,0.008,11,257,20.9,0.044,1053,8.1,1.0,0.8,707.0,6.6,26.7,2.69,35.4,50.2,0.16333333333333333,835,40,0,Normal
427434,1,434,0.142,0.17,0.187,2.126,214,0.018,12,257,21.0,0.043,1037,8.1,1.0,0.8,707.0,6.6,26.7,2.69,35.4,50.2,0.16633333333333333,823,40,0,Normal
428435,1,435,0.144,0.168,0.186,2.113,218,0.01,11,257,21.0,0.043,1053,8.1,1.0,0.8,706.6,6.6,26.7,2.69,35.4,50.2,0.166,835,40,0,Normal
429436,1,436,0.142,0.174,0.186,2.147,214,0.008,11,257,21.0,0.043,1037,8.1,1.0,0.8,706.6,6.6,26.7,2.69,35.4,50.2,0.16733333333333333,823,40,0,Normal
430437,1,437,0.141,0.171,0.189,2.149,218,0.008,11,257,20.9,0.044,1053,8.1,1.0,0.8,706.6,6.6,26.7,2.69,35.4,50.2,0.167,835,40,1,Short_Shot
431438,1,438,0.14,0.171,0.189,2.156,214,0.008,11,257,20.9,0.041,1037,8.1,1.0,0.8,706.1,6.6,26.7,2.69,35.3,50.2,0.16666666666666666,823,40,0,Normal
432439,1,439,0.142,0.17,0.182,2.119,217,0.007,11,257,20.9,0.044,1051,8.1,1.0,0.8,706.1,6.6,26.7,2.69,35.3,50.2,0.16466666666666666,834,40,1,Exfoliation
433440,1,440,0.142,0.17,0.182,2.119,217,0.007,11,257,20.9,0.044,1051,8.1,1.0,0.8,706.1,6.6,26.7,2.69,35.3,50.2,0.16466666666666666,834,40,1,Short_Shot
434441,1,441,0.142,0.17,0.186,2.168,218,0.009,12,257,20.9,0.044,1053,8.1,1.0,0.8,706.0,6.6,26.7,2.69,35.2,50.2,0.166,835,40,0,Normal
435442,1,442,0.141,0.17,0.179,2.155,214,0.008,11,257,20.8,0.042,1038,8.1,1.0,0.8,706.0,6.6,26.7,2.69,35.2,50.2,0.16333333333333333,824,40,1,Short_Shot
436443,1,443,0.144,0.168,0.18,2.139,217,0.008,11,257,20.8,0.044,1052,8.1,1.0,0.8,706.0,6.6,26.7,2.69,35.2,50.2,0.164,835,40,0,Normal
437444,1,444,0.144,0.168,0.18,2.139,217,0.008,11,257,20.8,0.044,1052,8.1,1.0,0.8,706.0,6.6,26.7,2.69,35.2,50.2,0.164,835,40,1,Short_Shot
438445,1,445,0.139,0.168,0.176,2.14,214,0.008,11,257,20.9,0.044,1037,8.1,1.0,0.8,706.0,6.6,26.7,2.69,35.2,50.2,0.161,823,40,0,Normal
439446,1,446,0.144,0.17,0.18,2.148,217,0.008,12,257,20.9,0.041,1051,8.1,1.0,0.8,706.0,6.6,26.7,2.69,35.2,50.2,0.16466666666666666,834,40,1,Bubble
440447,1,447,0.142,0.168,0.184,2.155,214,0.015,12,257,21.0,0.043,1036,8.1,1.0,0.8,706.0,6.6,26.7,2.71,35.2,50.3,0.16466666666666666,822,40,1,Deformation
441448,1,448,0.142,0.17,0.176,2.125,217,0.008,11,257,20.9,0.044,1052,8.1,1.0,0.8,706.0,6.6,26.7,2.71,35.2,50.3,0.16266666666666665,835,40,0,Normal
442449,1,449,0.141,0.168,0.187,2.122,218,0.007,11,255,20.9,0.043,1054,8.1,1.0,0.8,705.7,6.6,26.8,2.7,35.2,50.3,0.16533333333333333,836,40,0,Normal
443450,1,450,0.144,0.17,0.18,2.119,218,0.008,11,255,20.9,0.043,1055,8.1,1.0,0.8,705.7,6.6,26.8,2.7,35.2,50.3,0.16466666666666666,837,40,0,Normal
444451,1,451,0.14,0.166,0.182,2.141,215,0.01,11,255,20.9,0.044,1040,8.1,1.0,0.8,705.7,6.6,26.8,2.7,35.2,50.3,0.16266666666666668,825,40,1,Deformation
445452,1,452,0.141,0.168,0.187,2.138,214,0.008,11,254,21.0,0.044,1037,8.1,1.0,0.8,705.0,6.5,26.8,2.7,35.2,50.2,0.16533333333333333,823,40,1,Bubble
446453,1,453,0.141,0.168,0.187,2.138,214,0.008,11,254,21.0,0.044,1037,8.1,1.0,0.8,705.0,6.5,26.8,2.7,35.2,50.2,0.16533333333333333,823,40,0,Normal
447454,1,454,0.144,0.168,0.181,2.133,214,0.007,11,255,21.0,0.044,1038,8.1,1.0,0.8,705.0,6.5,26.8,2.7,35.2,50.2,0.16433333333333333,824,40,1,Bubble
448455,1,455,0.144,0.166,0.182,2.115,218,0.007,11,255,20.9,0.043,1053,8.1,1.0,0.8,705.0,6.5,26.8,2.71,35.2,50.2,0.164,835,40,0,Normal
449456,1,456,0.144,0.168,0.174,2.136,214,0.008,12,255,20.8,0.044,1038,8.1,1.0,0.8,705.0,6.5,26.8,2.71,35.2,50.2,0.162,824,40,1,Exfoliation
450457,1,457,0.142,0.168,0.188,2.151,218,0.016,11,255,20.9,0.042,1053,8.1,1.0,0.8,705.0,6.5,26.8,2.71,35.2,50.2,0.166,835,40,1,Exfoliation
451458,1,458,0.14,0.166,0.188,2.138,218,0.007,11,255,20.9,0.044,1055,8.1,1.0,0.8,704.6,6.5,26.8,2.73,35.2,50.1,0.16466666666666668,837,40,0,Normal
452459,1,459,0.142,0.168,0.176,2.159,215,0.009,11,255,20.9,0.043,1039,8.1,1.0,0.8,704.6,6.5,26.8,2.73,35.2,50.1,0.162,824,40,1,Bubble
453460,1,460,0.142,0.168,0.176,2.132,217,0.008,11,255,20.9,0.043,1052,8.1,1.0,0.8,704.6,6.5,26.8,2.73,35.2,50.1,0.162,835,40,1,Bubble
454461,1,461,0.142,0.168,0.182,2.138,214,0.008,11,255,20.9,0.044,1037,8.0,1.0,0.8,704.0,6.4,26.8,2.7,35.2,50.1,0.164,823,40,0,Normal
455462,1,462,0.142,0.168,0.184,2.164,217,0.009,11,255,20.9,0.034,1052,8.1,1.0,0.8,704.0,6.4,26.8,2.7,35.2,50.1,0.16466666666666666,835,40,0,Normal
456463,1,463,0.142,0.17,0.179,2.153,214,0.008,11,255,20.9,0.041,1037,8.1,1.0,0.8,704.0,6.4,26.8,2.7,35.2,50.1,0.16366666666666665,823,40,0,Normal
457464,1,464,0.14,0.166,0.176,2.13,218,0.018000000000000002,11,255,21.0,0.044,1054,8.1,1.0,0.8,703.6,6.4,26.8,2.71,35.2,50.3,0.16066666666666668,836,40,0,Normal
458465,1,465,0.144,0.168,0.186,2.137,214,0.007,12,255,20.7,0.044,1038,8.1,1.0,0.8,703.6,6.4,26.8,2.71,35.2,50.3,0.166,824,40,1,Deformation
459466,1,466,0.142,0.166,0.186,2.138,217,0.008,11,255,20.9,0.043,1051,8.0,1.0,0.8,703.6,6.4,26.8,2.71,35.2,50.3,0.16466666666666666,834,40,0,Normal
460467,1,467,0.14,0.168,0.182,2.119,214,0.008,11,255,20.7,0.042,1036,8.0,1.0,0.8,702.9,6.4,26.8,2.69,35.2,50.8,0.16333333333333336,822,40,0,Normal
461468,1,468,0.144,0.168,0.176,2.136,217,0.007,11,255,20.9,0.044,1052,8.1,1.0,0.8,702.9,6.4,26.8,2.69,35.2,50.8,0.16266666666666665,835,40,1,Bubble
462469,1,469,0.142,0.168,0.178,2.154,214,0.008,11,255,21.0,0.041,1037,8.1,1.0,0.8,702.9,6.4,26.8,2.69,35.2,50.8,0.16266666666666665,823,40,0,Normal
463470,1,470,0.146,0.168,0.174,2.13,217,0.007,11,255,20.9,0.044,1052,8.1,1.0,0.8,701.8,6.4,26.8,2.74,35.4,50.9,0.16266666666666665,835,40,0,Normal
464471,1,471,0.14,0.17,0.178,2.147,218,0.012,11,255,20.9,0.041,1055,8.1,1.0,0.8,701.8,6.4,26.8,2.74,35.4,50.9,0.16266666666666668,837,40,0,Normal
465472,1,472,0.144,0.17,0.184,2.155,215,0.016,12,257,20.9,0.043,1039,8.0,1.0,0.8,700.5,6.3,26.8,2.68,35.5,50.5,0.166,824,40,0,Normal
466473,1,473,0.142,0.166,0.178,2.127,218,0.007,11,257,20.9,0.043,1053,8.0,1.0,0.8,700.5,6.3,26.8,2.68,35.5,50.5,0.162,835,40,0,Normal
467474,1,474,0.144,0.166,0.179,2.125,218,0.01,11,255,20.7,0.044,1055,8.1,1.0,0.8,700.5,6.3,26.8,2.68,35.5,50.5,0.163,837,40,0,Normal
468475,1,475,0.139,0.168,0.184,2.16,215,0.007,11,255,20.9,0.041,1039,8.1,1.0,0.8,698.7,6.3,26.8,2.72,35.5,50.2,0.16366666666666668,824,40,0,Normal
469476,1,476,0.144,0.17,0.18,2.159,218,0.008,11,255,20.9,0.043,1053,8.1,1.0,0.8,698.7,6.3,26.8,2.72,35.5,50.2,0.16466666666666666,835,40,1,Bubble
470477,1,477,0.142,0.168,0.176,2.165,214,0.01,11,255,20.9,0.033,1037,8.1,1.0,0.8,698.7,6.3,26.8,2.72,35.5,50.2,0.162,823,40,0,Normal
471478,1,478,0.141,0.166,0.186,2.164,217,0.008,11,255,20.7,0.041,1052,8.1,1.0,0.8,697.2,6.2,26.8,2.69,35.6,49.7,0.16433333333333333,835,40,0,Normal
472479,1,479,0.142,0.166,0.176,2.157,218,0.008,12,255,20.9,0.041,1054,8.1,1.0,0.8,697.2,6.2,26.8,2.69,35.6,49.7,0.16133333333333333,836,40,1,Exfoliation
473480,1,480,0.144,0.168,0.182,2.121,215,0.008,11,255,20.9,0.044,1039,8.0,1.0,0.8,697.2,6.2,26.8,2.69,35.6,49.7,0.16466666666666666,824,40,0,Normal
474481,1,481,0.144,0.168,0.182,2.121,215,0.008,11,255,20.9,0.044,1039,8.0,1.0,0.8,695.3,6.2,26.8,2.7,35.6,49.7,0.16466666666666666,824,40,1,Exfoliation
475482,1,482,0.142,0.166,0.18,2.173,218,0.009,11,255,20.7,0.042,1055,8.0,1.0,0.8,695.3,6.2,26.8,2.7,35.6,49.7,0.16266666666666665,837,40,1,Bubble
476483,1,483,0.142,0.166,0.18,2.109,215,0.01,11,257,20.9,0.041,1055,8.0,1.0,0.8,695.3,6.2,26.8,2.7,35.6,49.7,0.16266666666666665,840,40,1,Deformation
477484,1,484,0.142,0.168,0.178,2.146,217,0.008,11,255,20.9,0.042,1051,8.1,1.0,0.8,693.5,6.1,26.8,2.68,35.6,49.8,0.16266666666666665,834,40,0,Normal
478485,1,485,0.144,0.168,0.189,2.126,214,0.007,11,257,20.7,0.044,1036,8.0,1.0,0.8,693.5,6.1,26.8,2.68,35.6,49.8,0.167,822,40,0,Normal
479486,1,486,0.14,0.17,0.178,2.132,218,0.008,11,255,20.8,0.043,1053,8.0,1.0,0.8,693.5,6.1,26.8,2.68,35.6,49.8,0.16266666666666668,835,40,1,Exfoliation
480487,1,487,0.14,0.168,0.182,2.158,214,0.008,11,255,20.9,0.041,1037,8.0,1.0,0.8,691.6,6.1,26.8,2.68,35.7,49.8,0.16333333333333336,823,40,0,Normal
481488,1,488,0.14,0.168,0.178,2.13,218,0.01,11,257,20.8,0.044,1053,8.0,1.0,0.8,691.6,6.1,26.8,2.68,35.7,49.8,0.162,835,40,0,Normal
482489,1,489,0.138,0.17,0.184,2.155,214,0.008,11,255,20.9,0.044,1037,8.1,1.0,0.8,691.6,6.1,26.8,2.68,35.7,49.8,0.164,823,40,0,Normal
483490,1,490,0.142,0.17,0.18,2.134,218,0.007,12,257,20.9,0.043,1053,8.0,1.0,0.8,689.9,6.1,26.8,2.69,35.7,49.6,0.164,835,40,1,Exfoliation
484491,1,491,0.142,0.166,0.176,2.127,214,0.008,11,255,20.8,0.044,1038,8.1,1.0,0.8,689.9,6.1,26.8,2.69,35.7,49.6,0.16133333333333333,824,40,0,Normal
485492,1,492,0.144,0.168,0.186,2.153,217,0.008,11,255,20.8,0.044,1051,8.1,1.0,0.8,688.4,6.1,26.8,2.71,35.8,49.3,0.166,834,40,0,Normal
486493,1,493,0.144,0.168,0.182,2.139,214,0.007,12,257,20.8,0.044,1036,8.0,1.0,0.8,688.4,6.1,26.8,2.71,35.8,49.3,0.16466666666666666,822,40,0,Normal
487494,1,494,0.141,0.168,0.181,2.139,217,0.008,11,257,20.9,0.043,1052,8.1,1.0,0.8,688.4,6.1,26.8,2.71,35.8,49.3,0.16333333333333333,835,40,0,Normal
488495,1,495,0.146,0.17,0.184,2.164,217,0.009,12,255,20.8,0.044,1050,8.0,1.0,0.8,686.5,6.1,26.8,2.72,35.9,49.0,0.16666666666666666,833,40,1,Short_Shot
489496,1,496,0.144,0.166,0.184,2.128,214,0.018000000000000002,11,257,20.8,0.043,1035,8.0,1.0,0.8,686.5,6.1,26.8,2.72,35.9,49.0,0.16466666666666666,821,40,1,Bubble
490497,1,497,0.142,0.168,0.178,2.144,217,0.007,12,257,20.9,0.044,1052,8.0,1.0,0.8,686.5,6.1,26.8,2.72,35.9,49.0,0.16266666666666665,835,40,0,Normal
491498,1,498,0.142,0.168,0.178,2.144,217,0.007,12,257,20.9,0.044,1052,8.0,1.0,0.8,684.8,6.1,26.8,2.7,35.9,48.9,0.16266666666666665,835,40,0,Normal
492499,1,499,0.144,0.166,0.176,2.16,217,0.007,12,257,20.8,0.042,1051,8.0,1.0,0.8,684.8,6.1,26.8,2.7,35.9,48.9,0.162,834,40,1,Exfoliation
493500,1,500,0.144,0.166,0.176,2.16,217,0.007,12,257,20.8,0.042,1051,8.0,1.0,0.8,684.8,6.1,26.8,2.7,35.9,48.9,0.162,834,40,1,Bubble
494501,1,501,0.144,0.172,0.186,2.165,217,0.008,11,257,20.9,0.041,1051,8.0,1.0,0.8,683.5,6.1,26.8,2.69,35.9,48.9,0.16733333333333333,834,40,0,Normal
495502,1,502,0.144,0.172,0.186,2.174,218,0.01,11,257,20.8,0.043,1051,8.0,1.0,0.8,683.5,6.1,26.8,2.69,35.9,48.9,0.16733333333333333,833,40,1,Deformation
496503,1,503,0.142,0.17,0.185,2.158,215,0.007,11,257,20.8,0.044,1038,8.0,1.0,0.8,683.5,6.1,26.8,2.69,35.9,48.9,0.16566666666666666,823,40,0,Normal
497504,1,504,0.142,0.17,0.178,2.163,217,0.008,11,257,20.9,0.042,1051,8.0,1.0,0.8,682.3,6.1,26.8,2.68,35.9,48.9,0.16333333333333333,834,40,1,Short_Shot
498505,1,505,0.138,0.168,0.179,2.118,218,0.008,11,257,20.9,0.043,1053,8.0,1.0,0.8,682.3,6.1,26.8,2.68,35.9,48.9,0.16166666666666668,835,40,1,Bubble
499506,1,506,0.144,0.17,0.182,2.137,214,0.007,11,257,20.9,0.044,1038,8.0,1.0,0.8,682.3,6.1,26.8,2.68,35.9,48.9,0.16533333333333333,824,40,0,Normal
500507,1,507,0.146,0.168,0.178,2.149,217,0.008,11,257,20.9,0.041,1051,8.0,1.0,0.8,681.3,6.1,26.8,2.72,35.9,48.8,0.164,834,40,1,Exfoliation
501508,1,508,0.14,0.17,0.182,2.146,218,0.008,12,257,20.9,0.043,1053,8.0,1.0,0.8,681.3,6.1,26.8,2.72,35.9,48.8,0.164,835,40,0,Normal
502509,1,509,0.14,0.17,0.178,2.146,214,0.008,11,257,20.9,0.044,1038,8.0,1.0,0.8,681.3,6.1,26.8,2.72,35.9,48.8,0.16266666666666668,824,40,0,Normal
503510,1,510,0.142,0.17,0.181,2.138,217,0.008,11,257,20.9,0.044,1052,8.0,1.0,0.8,680.4,6.0,26.8,2.72,35.9,48.7,0.16433333333333333,835,40,0,Normal
504511,1,511,0.138,0.168,0.184,2.117,218,0.007,11,255,20.9,0.044,1053,8.0,1.0,0.8,680.4,6.0,26.8,2.72,35.9,48.7,0.16333333333333336,835,40,1,Deformation
505512,1,512,0.146,0.17,0.186,2.164,214,0.018,11,255,20.9,0.044,1038,8.0,1.0,0.8,680.4,6.0,26.8,2.72,35.9,48.7,0.16733333333333333,824,40,0,Normal
506513,1,513,0.146,0.17,0.186,2.164,214,0.018,11,255,20.9,0.044,1038,8.0,1.0,0.8,680.0,6.0,26.8,2.7,35.8,48.7,0.16733333333333333,824,40,1,Exfoliation
507514,1,514,0.142,0.168,0.184,2.137,217,0.008,11,255,20.9,0.044,1051,8.0,1.0,0.8,680.0,6.0,26.8,2.7,35.8,48.7,0.16466666666666666,834,40,1,Exfoliation
508515,1,515,0.141,0.168,0.19,2.157,214,0.007,11,255,20.9,0.044,1036,8.0,1.0,0.8,680.2,6.0,26.8,2.69,35.9,48.7,0.16633333333333333,822,40,1,Deformation
509516,1,516,0.144,0.168,0.176,2.128,217,0.008,11,257,20.8,0.044,1052,8.0,1.0,0.8,680.2,6.0,26.8,2.69,35.9,48.7,0.16266666666666665,835,40,1,Exfoliation
510517,1,517,0.144,0.168,0.176,2.118,214,0.005,12,255,20.8,0.041,1036,8.0,1.0,0.8,680.2,6.0,26.8,2.69,35.9,48.7,0.16266666666666665,822,40,0,Normal
511518,1,518,0.144,0.17,0.182,2.154,218,0.008,12,257,20.9,0.044,1053,8.0,1.0,0.8,680.9,6.0,26.8,2.73,35.9,48.7,0.16533333333333333,835,40,1,Exfoliation
512519,1,519,0.139,0.168,0.184,2.156,214,0.008,11,255,20.9,0.043,1037,8.0,1.0,0.8,680.9,6.0,26.8,2.73,35.9,48.7,0.16366666666666668,823,40,1,Deformation
513520,1,520,0.139,0.17,0.184,2.154,214,0.007,12,255,21.0,0.044,1037,8.1,1.0,0.8,680.9,6.0,26.8,2.73,35.9,48.7,0.16433333333333336,823,40,0,Normal
514521,1,521,0.144,0.166,0.186,2.135,217,0.008,11,257,20.9,0.043,1052,8.0,1.0,0.8,681.8,6.0,26.8,2.7,35.9,48.7,0.16533333333333333,835,40,1,Deformation
515522,1,522,0.144,0.17,0.182,2.155,214,0.007,11,255,20.9,0.043,1036,8.0,1.0,0.8,681.8,6.0,26.8,2.7,35.9,48.7,0.16533333333333333,822,40,1,Deformation
516523,1,523,0.144,0.17,0.182,2.155,214,0.007,11,255,20.9,0.043,1036,8.0,1.0,0.8,681.8,6.0,26.8,2.7,35.9,48.7,0.16533333333333333,822,40,1,Deformation
517524,1,524,0.144,0.166,0.186,2.146,218,0.008,12,255,20.9,0.044,1053,8.0,1.0,0.8,682.7,6.0,26.8,2.68,35.9,48.6,0.16533333333333333,835,40,1,Deformation
518525,1,525,0.142,0.166,0.184,2.158,214,0.007,12,255,20.7,0.043,1038,8.0,1.0,0.8,682.7,6.0,26.8,2.68,35.9,48.6,0.164,824,40,1,Short_Shot
519526,1,526,0.142,0.166,0.176,2.12,217,0.008,12,255,20.8,0.044,1051,8.0,1.0,0.8,682.7,6.0,26.8,2.68,35.9,48.6,0.16133333333333333,834,40,1,Deformation
520527,1,527,0.142,0.168,0.186,2.164,214,0.008,11,255,20.9,0.041,1036,8.0,1.0,0.8,683.4,5.9,26.8,2.69,35.9,48.7,0.16533333333333333,822,40,1,Deformation
521528,1,528,0.142,0.168,0.184,2.16,217,0.01,11,255,20.8,0.041,1052,8.0,1.0,0.8,683.4,5.9,26.8,2.69,35.9,48.7,0.16466666666666666,835,40,1,Deformation
522529,1,529,0.144,0.168,0.182,2.126,214,0.008,12,257,20.8,0.043,1037,8.0,1.0,0.8,683.4,5.9,26.8,2.69,35.9,48.7,0.16466666666666666,823,40,1,Deformation
523530,1,530,0.139,0.168,0.178,2.132,217,0.007,11,257,20.9,0.043,1050,8.0,1.0,0.8,684.1,6.0,26.8,2.69,35.8,48.7,0.16166666666666668,833,40,1,Deformation
524531,1,531,0.139,0.168,0.178,2.132,217,0.007,11,257,20.9,0.043,1050,8.0,1.0,0.8,684.1,6.0,26.8,2.69,35.8,48.7,0.16166666666666668,833,40,1,Deformation
525532,1,532,0.142,0.166,0.172,2.158,217,0.007,11,255,20.8,0.042,1051,8.0,1.0,0.8,684.1,6.0,26.8,2.69,35.8,48.7,0.16,834,40,1,Deformation
526533,1,533,0.142,0.166,0.172,2.158,217,0.007,11,255,20.8,0.042,1051,8.0,1.0,0.8,685.0,6.0,26.8,2.71,35.7,48.9,0.16,834,40,1,Deformation
527534,1,534,0.144,0.168,0.176,2.147,214,0.008,11,257,20.9,0.043,1037,8.0,1.0,0.8,685.0,6.0,26.8,2.71,35.7,48.9,0.16266666666666665,823,40,1,Deformation
528535,1,535,0.144,0.168,0.176,2.147,214,0.008,11,257,20.9,0.043,1037,8.0,1.0,0.8,685.0,6.0,26.8,2.71,35.7,48.9,0.16266666666666665,823,40,1,Deformation
529536,1,536,0.144,0.168,0.182,2.121,218,0.009,12,257,20.9,0.034,1054,8.0,1.0,0.8,685.9,5.9,26.8,2.7,35.6,49.1,0.16466666666666666,836,40,1,Deformation
530537,1,537,0.144,0.168,0.182,2.147,215,0.008,11,255,20.9,0.044,1039,8.0,1.0,0.8,685.9,5.9,26.8,2.7,35.6,49.1,0.16466666666666666,824,40,1,Deformation
531538,1,538,0.146,0.168,0.176,2.134,217,0.014,11,257,20.8,0.043,1051,8.0,1.0,0.8,686.6,5.9,26.8,2.72,35.6,49.3,0.16333333333333333,834,40,1,Deformation
532539,1,539,0.144,0.166,0.178,2.138,218,0.008,11,255,20.8,0.043,1053,8.0,1.0,0.8,686.6,5.9,26.8,2.72,35.6,49.3,0.16266666666666665,835,40,1,Deformation
533540,1,540,0.144,0.166,0.178,2.177,214,0.014,12,255,20.8,0.041,1038,8.0,1.0,0.8,686.6,5.9,26.8,2.72,35.6,49.3,0.16266666666666665,824,40,1,Deformation
534541,1,541,0.14,0.166,0.182,2.121,217,0.01,11,255,20.9,0.044,1051,8.0,1.0,0.8,687.3,5.9,26.8,2.72,35.6,49.4,0.16266666666666668,834,40,0,Normal
535542,1,542,0.144,0.168,0.182,2.159,218,0.007,11,257,20.8,0.042,1053,8.0,1.0,0.8,687.3,5.9,26.8,2.72,35.6,49.4,0.16466666666666666,835,40,1,Deformation
536543,1,543,0.142,0.168,0.182,2.169,215,0.007,11,257,20.8,0.042,1038,8.0,1.0,0.8,687.3,5.9,26.8,2.72,35.6,49.4,0.164,823,40,1,Deformation
537544,1,544,0.144,0.168,0.182,2.134,217,0.008,11,257,20.8,0.044,1051,8.0,1.0,0.8,688.0,5.9,26.8,2.71,35.6,49.3,0.16466666666666666,834,40,1,Deformation
538545,1,545,0.144,0.168,0.184,2.14,214,0.008,11,257,20.8,0.044,1036,8.0,1.0,0.8,688.0,5.9,26.8,2.71,35.6,49.3,0.16533333333333333,822,40,1,Deformation
539546,1,546,0.144,0.166,0.176,2.144,217,0.008,12,255,20.8,0.044,1052,8.0,1.0,0.8,688.0,5.9,26.8,2.71,35.6,49.3,0.162,835,40,0,Normal
540547,1,547,0.144,0.166,0.176,2.144,217,0.008,12,255,20.8,0.044,1052,8.0,1.0,0.8,689.0,5.9,26.8,2.71,35.7,49.1,0.162,835,40,1,Deformation
541548,1,548,0.144,0.168,0.187,2.164,215,0.008,11,255,20.8,0.041,1039,8.0,1.0,0.8,689.0,5.9,26.8,2.71,35.7,49.1,0.16633333333333333,824,40,1,Deformation
542549,1,549,0.142,0.166,0.178,2.147,218,0.008,11,255,20.9,0.041,1053,8.0,1.0,0.8,689.0,5.9,26.8,2.71,35.7,49.1,0.162,835,40,1,Deformation
543550,1,550,0.142,0.166,0.184,2.166,218,0.007,11,255,20.8,0.041,1055,8.0,1.0,0.8,690.0,6.0,26.9,2.74,35.8,48.9,0.164,837,40,1,Exfoliation
544551,1,551,0.142,0.168,0.179,2.135,215,0.008,12,255,20.8,0.043,1039,8.0,1.0,0.8,690.0,6.0,26.9,2.74,35.8,48.9,0.163,824,40,1,Deformation
545552,1,552,0.142,0.17,0.188,2.152,217,0.008,11,257,20.9,0.043,1052,8.0,1.0,0.8,690.0,6.0,26.9,2.74,35.8,48.9,0.16666666666666666,835,40,1,Short_Shot
546553,1,553,0.142,0.17,0.178,2.16,214,0.009,11,257,21.0,0.042,1038,8.0,1.0,0.8,690.9,6.1,26.9,2.71,35.7,48.8,0.16333333333333333,824,40,1,Deformation
547554,1,554,0.139,0.168,0.178,2.137,217,0.008,12,257,20.9,0.044,1052,8.1,1.0,0.8,690.9,6.1,26.9,2.71,35.7,48.8,0.16166666666666668,835,40,1,Short_Shot
548555,1,555,0.142,0.168,0.174,2.127,214,0.01,11,257,20.9,0.044,1037,8.1,1.0,0.8,690.9,6.1,26.9,2.71,35.7,48.8,0.16133333333333333,823,40,0,Normal
549556,1,556,0.142,0.168,0.187,2.134,217,0.008,12,257,20.9,0.043,1052,8.1,1.0,0.8,691.8,6.1,26.9,2.71,35.7,48.6,0.16566666666666666,835,40,0,Normal
