Repository: heeso0908/hotsix

# 🏭 HotSix — 다이캐스팅 공정 데이터 기반 품질 예측 프로젝트

> 공정 변수 이상 패턴 감지를 통한 불량 발생 사전 경보 시스템

## 📌 프로젝트 개요

다이캐스팅(Die-casting)은 용융 금속을 금형에 고압으로 주입하여 정밀한 제품을 대량 생산하는 공정입니다.

본 프로젝트는 다이캐스팅 설비에서 매 Shot마다 자동으로 수집되는 **공정 변수(주조 압력, 금형 온도, 주입 속도 등)** 및 **센서 데이터(온도, 압력 등)** 를 분석하여, 불량 여부를 사전에 예측하는 머신러닝 기반 품질 예측 시스템을 구축합니다.

### 배경 — 왜 필요한가?

현재 다이캐스팅 현장에서는 미성형, 박리, 기공 등의 불량이 발생해도 **육안 검사에 의존**하여 다음과 같은 문제가 있습니다.

- 판정 기준의 주관성과 검사 속도 한계로 생산성 저하
- 불량 발생 원인 추적이 어려워 공정 개선 및 재발 방지 대책 부족
- 공정 데이터와 품질 검사를 효과적으로 연계하지 못해 실시간 품질 관리 미흡

이를 해결하기 위해 머신러닝 기반의 불량 자동 감지 및 조기 경보 시스템을 개발합니다.

File: notebooks/지소윤/DieCasting_Preprocessed.csv (part 3 of 28)
id,Product_Type,Shot,Velocity_1,Velocity_2,Velocity_3,High_Velocity,Cylinder_Pressure,Rapid_Rise_Time,Biscuit_Thickness,Clamping_Force,Cycle_Time,Pressure_Rise_Time,Casting_Pressure,Spray_Time,Spray_1_Time,Spray_2_Time,Melting_Furnace_Temp,Air_Pressure,Coolant_Temp,Coolant_Pressure,Factory_Temp,Factory_Humidity,Velocity_Avg,Pressure_Diff,Coolant_Temp_Range,Defect_Status,Defect_Type
550557,1,557,0.144,0.168,0.188,2.127,214,0.008,12,257,20.9,0.041,1037,8.1,1.0,0.8,691.8,6.1,26.9,2.71,35.7,48.6,0.16666666666666666,823,40,1,Deformation
551558,1,558,0.139,0.166,0.182,2.163,217,0.007,11,255,20.8,0.041,1052,8.1,1.0,0.8,692.8,6.2,26.9,2.72,35.8,48.3,0.16233333333333336,835,40,0,Normal
552559,1,559,0.142,0.17,0.176,2.162,218,0.008,12,257,20.8,0.042,1054,8.1,1.0,0.8,692.8,6.2,26.9,2.72,35.8,48.3,0.16266666666666665,836,40,0,Normal
553560,1,560,0.144,0.166,0.182,2.157,214,0.008,12,255,20.9,0.044,1038,8.1,1.0,0.8,692.8,6.2,26.9,2.72,35.8,48.3,0.164,824,40,0,Normal
554561,1,561,0.144,0.17,0.182,2.165,217,0.009,12,257,20.9,0.034,1052,8.1,1.0,0.8,693.8,6.3,26.8,2.69,35.8,47.8,0.16533333333333333,835,40,1,Short_Shot
555562,1,562,0.142,0.168,0.178,2.155,218,0.007,11,257,20.9,0.041,1054,8.1,1.0,0.8,693.8,6.3,26.8,2.69,35.8,47.8,0.16266666666666665,836,40,1,Short_Shot
556563,1,563,0.139,0.166,0.186,2.157,215,0.008,12,255,20.9,0.044,1039,8.1,1.0,0.8,693.8,6.3,26.8,2.69,35.8,47.8,0.16366666666666668,824,40,0,Normal
557564,1,564,0.139,0.166,0.186,2.157,215,0.008,12,255,20.9,0.044,1039,8.1,1.0,0.8,694.8,6.3,26.8,2.71,35.8,47.9,0.16366666666666668,824,40,0,Normal
558565,1,565,0.141,0.17,0.187,2.159,218,0.008,11,255,20.9,0.041,1055,8.1,1.0,0.8,694.8,6.3,26.8,2.71,35.8,47.9,0.166,837,40,1,Exfoliation
559566,1,566,0.141,0.17,0.187,2.159,218,0.008,11,255,20.9,0.041,1055,8.1,1.0,0.8,694.8,6.3,26.8,2.71,35.8,47.9,0.166,837,40,0,Normal
560567,1,567,0.144,0.166,0.174,2.163,217,0.008,12,255,20.9,0.043,1052,8.1,1.0,0.8,695.7,6.3,26.8,2.71,35.8,48.0,0.16133333333333333,835,40,0,Normal
561568,1,568,0.144,0.168,0.187,2.131,218,0.008,11,255,20.9,0.043,1053,8.1,1.0,0.8,695.7,6.3,26.8,2.71,35.8,48.0,0.16633333333333333,835,40,1,Short_Shot
562569,1,569,0.144,0.168,0.182,2.173,214,0.008,11,257,20.9,0.042,1037,8.1,1.0,0.8,695.7,6.3,26.8,2.71,35.8,48.0,0.16466666666666666,823,40,1,Exfoliation
563570,1,570,0.144,0.171,0.18,2.145,217,0.008,11,255,20.8,0.042,1051,8.1,1.0,0.8,696.6,6.2,26.8,2.7,35.8,48.1,0.165,834,40,1,Exfoliation
564571,1,571,0.136,0.168,0.184,2.167,214,0.008,11,255,20.9,0.042,1036,8.1,1.0,0.8,696.6,6.2,26.8,2.7,35.8,48.1,0.16266666666666668,822,40,1,Deformation
565572,1,572,0.142,0.17,0.186,2.13,217,0.008,12,257,22.2,0.043,1052,8.1,1.0,0.8,696.6,6.2,26.8,2.7,35.8,48.1,0.166,835,40,0,Normal
566573,1,573,0.142,0.17,0.178,2.145,218,0.007,12,255,20.9,0.043,1054,8.1,1.0,0.8,697.7,6.2,26.8,2.69,35.8,48.1,0.16333333333333333,836,40,0,Normal
567574,1,574,0.142,0.17,0.187,2.171,215,0.008,11,255,20.9,0.041,1039,8.1,1.0,0.8,697.7,6.2,26.8,2.69,35.8,48.1,0.16633333333333333,824,40,0,Normal
568575,1,575,0.14,0.171,0.188,2.167,217,0.009,12,255,21.0,0.042,1052,8.1,1.0,0.8,697.7,6.2,26.8,2.69,35.8,48.1,0.16633333333333336,835,40,0,Normal
569576,1,576,0.144,0.17,0.187,2.126,214,0.007,11,255,21.0,0.042,1037,8.1,1.0,0.8,698.6,6.2,26.8,2.68,35.8,48.1,0.167,823,40,0,Normal
570577,1,577,0.144,0.17,0.187,2.126,214,0.007,11,255,21.0,0.042,1037,8.1,1.0,0.8,698.6,6.2,26.8,2.68,35.8,48.1,0.167,823,40,0,Normal
571578,1,578,0.14,0.168,0.184,2.123,214,0.007,11,257,20.9,0.044,1037,8.1,1.0,0.8,699.8,6.2,26.8,2.68,35.8,48.1,0.164,823,40,0,Normal
572579,1,579,0.14,0.168,0.184,2.123,214,0.007,11,257,20.9,0.044,1037,8.1,1.0,0.8,699.8,6.2,26.8,2.68,35.8,48.1,0.164,823,40,1,Deformation
573580,1,580,0.142,0.17,0.184,2.145,217,0.007,12,255,20.7,0.044,1052,8.1,1.0,0.8,699.8,6.2,26.8,2.68,35.8,48.1,0.16533333333333333,835,40,1,Short_Shot
574581,1,581,0.144,0.168,0.184,2.135,218,0.01,12,257,20.9,0.044,1054,8.1,1.0,0.8,700.9,6.2,26.9,2.7,35.8,48.3,0.16533333333333333,836,40,0,Normal
575582,1,582,0.144,0.168,0.182,2.144,215,0.008,12,255,21.0,0.043,1039,8.1,1.0,0.8,700.9,6.2,26.9,2.7,35.8,48.3,0.16466666666666666,824,40,1,Short_Shot
576583,1,583,0.14,0.168,0.184,2.123,218,0.008,11,255,20.8,0.044,1053,8.1,1.0,0.8,700.9,6.2,26.9,2.7,35.8,48.3,0.164,835,40,0,Normal
577584,1,584,0.142,0.168,0.188,2.162,214,0.008,12,255,20.7,0.043,1038,8.1,1.0,0.8,702.1,6.2,26.8,2.69,35.9,48.4,0.166,824,40,0,Normal
578585,1,585,0.146,0.168,0.178,2.14,214,0.007,11,257,20.9,0.044,1037,8.1,1.0,0.8,702.1,6.2,26.8,2.69,35.9,48.4,0.164,823,40,1,Short_Shot
579586,1,586,0.142,0.168,0.186,2.171,217,0.01,11,258,20.8,0.043,1051,8.1,1.0,0.8,702.1,6.2,26.8,2.69,35.9,48.4,0.16533333333333333,834,40,0,Normal
580587,1,587,0.142,0.17,0.178,2.168,218,0.008,11,257,20.8,0.043,1053,8.0,1.0,0.8,703.1,6.1,26.9,2.67,35.9,48.4,0.16333333333333333,835,40,0,Normal
581588,1,588,0.142,0.17,0.178,2.147,214,0.008,12,255,20.9,0.044,1038,8.1,1.0,0.8,703.1,6.1,26.9,2.67,35.9,48.4,0.16333333333333333,824,40,0,Normal
582589,1,589,0.144,0.168,0.184,2.149,218,0.008,11,257,20.8,0.042,1053,8.0,1.0,0.8,703.1,6.1,26.9,2.67,35.9,48.4,0.16533333333333333,835,40,0,Normal
583590,1,590,0.142,0.168,0.181,2.135,214,0.008,11,257,20.9,0.044,1037,8.0,1.0,0.8,704.1,6.1,26.9,2.7,35.9,48.2,0.16366666666666665,823,40,1,Deformation
584591,1,591,0.142,0.168,0.179,2.134,217,0.008,11,257,20.8,0.044,1052,8.0,1.0,0.8,704.1,6.1,26.9,2.7,35.9,48.2,0.163,835,40,0,Normal
585592,1,592,0.144,0.168,0.182,2.129,214,0.008,11,257,20.8,0.043,1037,8.0,1.0,0.8,704.1,6.1,26.9,2.7,35.9,48.2,0.16466666666666666,823,40,0,Normal
586593,1,593,0.142,0.168,0.182,2.117,217,0.008,11,257,21.0,0.044,1051,8.0,1.0,0.8,705.0,6.1,26.9,2.71,36.0,48.0,0.164,834,40,0,Normal
587594,1,594,0.142,0.168,0.182,2.117,217,0.008,11,257,21.0,0.044,1051,8.0,1.0,0.8,705.0,6.1,26.9,2.71,36.0,48.0,0.164,834,40,0,Normal
588595,1,595,0.142,0.17,0.182,2.12,215,0.009,11,257,20.9,0.044,1038,8.0,1.0,0.8,705.0,6.1,26.9,2.71,36.0,48.0,0.16466666666666666,823,40,1,Exfoliation
589596,1,596,0.142,0.17,0.182,2.12,215,0.009,11,257,20.9,0.044,1038,8.0,1.0,0.8,706.0,6.1,26.8,2.71,35.9,47.9,0.16466666666666666,823,40,1,Stain
590597,1,597,0.142,0.166,0.181,2.125,214,0.008,12,257,20.9,0.042,1036,8.0,1.0,0.8,706.0,6.1,26.8,2.71,35.9,47.9,0.163,822,40,1,Exfoliation
591598,1,598,0.142,0.168,0.176,2.137,217,0.008,12,257,20.9,0.044,1052,8.0,1.0,0.8,706.0,6.1,26.8,2.71,35.9,47.9,0.162,835,40,1,Deformation
592599,1,599,0.141,0.17,0.176,2.153,214,0.018,12,257,20.9,0.044,1036,8.0,1.0,0.8,706.7,6.1,26.9,2.67,35.9,47.8,0.16233333333333333,822,40,0,Normal
593600,1,600,0.144,0.168,0.176,2.136,217,0.008,12,257,20.9,0.043,1052,8.0,1.0,0.8,706.7,6.1,26.9,2.67,35.9,47.8,0.16266666666666665,835,40,0,Normal
594601,1,601,0.14,0.168,0.18,2.166,218,0.008,11,257,20.9,0.041,1054,8.0,1.0,0.8,707.5,6.2,26.8,2.67,35.9,47.8,0.16266666666666668,836,40,1,Deformation
595602,1,602,0.142,0.168,0.18,2.155,215,0.008,12,257,20.8,0.041,1039,8.0,1.0,0.8,707.5,6.2,26.8,2.67,35.9,47.8,0.16333333333333333,824,40,0,Normal
596603,1,603,0.146,0.168,0.184,2.163,217,0.007,12,257,20.8,0.043,1052,8.0,1.0,0.8,707.5,6.2,26.8,2.67,35.9,47.8,0.166,835,40,0,Normal
597604,1,604,0.146,0.17,0.176,2.16,218,0.008,11,257,20.9,0.041,1055,8.0,1.0,0.8,708.3,6.2,26.8,2.7,35.9,47.7,0.164,837,40,0,Normal
598605,1,605,0.146,0.168,0.182,2.122,215,0.008,11,257,20.8,0.042,1040,8.0,1.0,0.8,708.3,6.2,26.8,2.7,35.9,47.7,0.16533333333333333,825,40,1,Deformation
599606,1,606,0.144,0.168,0.176,2.169,216,0.009,11,257,20.8,0.042,1045,8.0,1.0,0.8,708.3,6.2,26.8,2.7,35.9,47.7,0.16266666666666665,829,40,1,Exfoliation
600607,1,607,0.142,0.168,0.178,2.164,217,0.007,12,257,20.9,0.042,1049,8.0,1.0,0.8,709.1,6.2,26.8,2.69,35.8,47.8,0.16266666666666665,832,40,0,Normal
601608,1,608,0.142,0.168,0.18,2.164,217,0.008,11,257,20.9,0.042,1052,8.0,1.0,0.8,709.1,6.2,26.8,2.69,35.8,47.8,0.16333333333333333,835,40,0,Normal
602609,1,609,0.142,0.166,0.182,2.152,218,0.008,11,257,20.9,0.043,1054,8.0,1.0,0.8,709.1,6.2,26.8,2.69,35.8,47.8,0.16333333333333333,836,40,0,Normal
603610,1,610,0.141,0.168,0.178,2.142,215,0.008,11,257,20.9,0.044,1040,8.1,1.0,0.8,710.0,6.1,26.8,2.68,35.8,47.8,0.16233333333333333,825,40,0,Normal
604611,1,611,0.142,0.168,0.182,2.161,216,0.008,11,257,20.8,0.042,1046,8.0,1.0,0.8,710.0,6.1,26.8,2.68,35.8,47.8,0.164,830,40,1,Deformation
605612,1,612,0.144,0.168,0.176,2.157,217,0.008,11,257,21.0,0.042,1049,8.0,1.0,0.8,710.0,6.1,26.8,2.68,35.8,47.8,0.16266666666666665,832,40,0,Normal
606613,1,613,0.146,0.166,0.18,2.128,218,0.007,11,257,21.0,0.044,1053,8.1,1.0,0.8,710.8,6.1,26.8,2.7,35.9,47.9,0.164,835,40,0,Normal
607614,1,614,0.146,0.168,0.185,2.137,218,0.008,12,257,20.8,0.044,1055,8.0,1.0,0.8,710.8,6.1,26.8,2.7,35.9,47.9,0.16633333333333333,837,40,0,Normal
608615,1,615,0.144,0.168,0.186,2.164,215,0.011,11,257,20.9,0.042,1040,8.1,1.0,0.8,710.8,6.1,26.8,2.7,35.9,47.9,0.166,825,40,0,Normal
609616,1,616,0.144,0.168,0.181,2.159,216,0.01,11,257,20.7,0.042,1046,8.1,1.0,0.8,711.7,6.1,26.8,2.71,36.0,48.1,0.16433333333333333,830,40,0,Normal
610617,1,617,0.146,0.168,0.178,2.125,217,0.008,12,257,20.8,0.035,1049,8.0,1.0,0.8,711.7,6.1,26.8,2.71,36.0,48.1,0.164,832,40,1,Exfoliation
611618,1,618,0.144,0.168,0.179,2.137,217,0.008,11,257,20.9,0.044,1052,8.0,1.0,0.8,711.7,6.1,26.8,2.71,36.0,48.1,0.16366666666666665,835,40,0,Normal
612619,1,619,0.14,0.166,0.187,2.158,218,0.008,11,257,20.9,0.041,1054,8.0,1.0,0.8,712.3,6.1,26.8,2.72,36.0,48.0,0.16433333333333336,836,40,0,Normal
613620,1,620,0.146,0.168,0.176,2.147,218,0.008,12,257,20.9,0.044,1056,8.0,1.0,0.8,712.3,6.1,26.8,2.72,36.0,48.0,0.16333333333333333,838,40,0,Normal
614621,1,621,0.142,0.166,0.178,2.152,215,0.008,12,257,20.8,0.043,1040,8.0,1.0,0.8,712.3,6.1,26.8,2.72,36.0,48.0,0.162,825,40,0,Normal
615622,1,622,0.142,0.168,0.178,2.119,218,0.008,12,257,20.8,0.044,1054,8.0,1.0,0.8,713.0,6.1,26.9,2.7,36.0,47.8,0.16266666666666665,836,40,0,Normal
616623,1,623,0.144,0.168,0.178,2.17,215,0.008,12,257,20.9,0.041,1039,8.0,1.0,0.8,713.0,6.1,26.9,2.7,36.0,47.8,0.16333333333333333,824,40,1,Exfoliation
617624,1,624,0.144,0.168,0.19,2.128,218,0.008,10,257,20.8,0.044,1054,8.0,1.0,0.8,713.7,6.0,26.9,2.71,36.1,47.5,0.16733333333333333,836,40,0,Normal
618625,1,625,0.144,0.168,0.19,2.128,218,0.008,10,257,20.8,0.044,1054,8.0,1.0,0.8,713.7,6.0,26.9,2.71,36.1,47.5,0.16733333333333333,836,40,0,Normal
619626,1,626,0.142,0.164,0.182,2.149,218,0.008,11,257,20.8,0.043,1053,8.0,1.0,0.8,713.7,6.0,26.9,2.71,36.1,47.5,0.16266666666666665,835,40,0,Normal
620627,1,627,0.142,0.164,0.182,2.149,218,0.008,11,257,20.8,0.043,1053,8.0,1.0,0.8,714.0,5.9,26.9,2.69,36.2,47.3,0.16266666666666665,835,40,0,Normal
621628,1,628,0.144,0.17,0.182,2.145,215,0.008,11,257,20.8,0.043,1039,8.0,1.0,0.8,714.0,5.9,26.9,2.69,36.2,47.3,0.16533333333333333,824,40,1,Exfoliation
622629,1,629,0.144,0.17,0.182,2.145,215,0.008,11,257,20.8,0.043,1039,8.0,1.0,0.8,714.0,5.9,26.9,2.69,36.2,47.3,0.16533333333333333,824,40,1,Short_Shot
623630,1,630,0.14,0.166,0.182,2.132,218,0.007,12,257,20.9,0.044,1055,8.0,1.0,0.8,714.0,5.9,26.9,2.7,36.3,47.2,0.16266666666666668,837,40,1,Deformation
624631,1,631,0.144,0.168,0.184,2.164,215,0.008,12,257,20.9,0.044,1040,8.0,1.0,0.8,714.0,5.9,26.9,2.7,36.3,47.2,0.16533333333333333,825,40,0,Normal
625632,1,632,0.144,0.168,0.18,2.144,218,0.007,12,257,20.8,0.044,1053,8.0,1.0,0.8,714.0,5.9,26.9,2.7,36.3,47.2,0.164,835,40,0,Normal
626633,1,633,0.144,0.168,0.188,2.143,215,0.008,11,258,20.8,0.043,1038,8.0,1.0,0.8,714.0,5.8,26.9,2.71,36.4,47.1,0.16666666666666666,823,40,0,Normal
627634,1,634,0.142,0.168,0.188,2.16,218,0.008,12,257,20.8,0.044,1053,8.0,1.0,0.8,714.0,5.8,26.9,2.71,36.4,47.1,0.166,835,40,0,Normal
628635,1,635,0.144,0.17,0.186,2.121,214,0.008,11,257,20.9,0.044,1038,8.0,1.0,0.8,714.0,5.8,26.9,2.71,36.4,47.1,0.16666666666666666,824,40,0,Normal
629636,1,636,0.144,0.168,0.178,2.156,217,0.008,11,257,20.7,0.044,1052,8.0,1.0,0.8,714.0,5.8,26.9,2.7,36.4,46.9,0.16333333333333333,835,40,0,Normal
630637,1,637,0.146,0.168,0.176,2.152,214,0.011,11,257,20.9,0.042,1037,8.0,1.0,0.8,714.0,5.8,26.9,2.7,36.4,46.9,0.16333333333333333,823,40,1,Exfoliation
631638,1,638,0.142,0.17,0.187,2.149,217,0.008,12,257,20.8,0.043,1052,8.0,1.0,0.8,714.0,5.8,26.9,2.7,36.4,46.9,0.16633333333333333,835,40,0,Normal
632639,1,639,0.147,0.168,0.178,2.163,214,0.008,12,257,20.7,0.044,1038,8.0,1.0,0.8,713.6,5.7,26.9,2.7,36.4,46.8,0.16433333333333333,824,40,1,Short_Shot
633640,1,640,0.14,0.168,0.182,2.129,218,0.008,11,258,20.9,0.044,1053,8.0,1.0,0.8,713.6,5.7,26.9,2.7,36.4,46.8,0.16333333333333336,835,40,0,Normal
634641,1,641,0.142,0.17,0.19,2.161,214,0.007,11,258,20.8,0.041,1037,8.0,1.0,0.8,713.6,5.7,26.9,2.7,36.4,46.8,0.16733333333333333,823,40,0,Normal
635642,1,642,0.142,0.171,0.184,2.149,218,0.008,12,258,20.9,0.043,1053,8.0,1.0,0.8,712.5,5.7,26.9,2.67,36.4,46.9,0.16566666666666666,835,40,0,Normal
636643,1,643,0.144,0.17,0.188,2.118,214,0.009,12,258,20.8,0.042,1037,8.0,1.0,0.8,712.5,5.7,26.9,2.67,36.4,46.9,0.16733333333333333,823,40,0,Normal
637644,1,644,0.141,0.17,0.18,2.139,218,0.008,12,257,20.9,0.044,1054,8.0,1.0,0.8,710.8,5.6,26.9,2.7,36.4,46.9,0.16366666666666665,836,40,1,Short_Shot
638645,1,645,0.142,0.17,0.178,2.158,215,0.007,11,257,20.9,0.044,1039,8.0,1.0,0.8,710.8,5.6,26.9,2.7,36.4,46.9,0.16333333333333333,824,40,0,Normal
639646,1,646,0.142,0.17,0.182,2.13,218,0.008,12,257,20.8,0.043,1053,8.0,1.0,0.8,710.8,5.6,26.9,2.7,36.4,46.9,0.16466666666666666,835,40,0,Normal
640647,1,647,0.142,0.17,0.182,2.13,218,0.008,12,257,20.8,0.043,1053,8.0,1.0,0.8,709.2,5.6,26.9,2.69,36.4,47.0,0.16466666666666666,835,40,1,Deformation
641648,1,648,0.142,0.168,0.184,2.131,218,0.008,11,257,20.9,0.044,1055,8.0,1.0,0.8,709.2,5.6,26.9,2.69,36.4,47.0,0.16466666666666666,837,40,0,Normal
642649,1,649,0.144,0.168,0.176,2.124,215,0.008,12,257,20.8,0.042,1039,8.0,1.0,0.8,709.2,5.6,26.9,2.69,36.4,47.0,0.16266666666666665,824,40,0,Normal
643650,1,650,0.142,0.17,0.182,2.119,217,0.009,12,258,20.8,0.043,1052,8.0,1.0,0.8,707.3,5.6,26.9,2.72,36.4,47.0,0.16466666666666666,835,40,1,Deformation
644651,1,651,0.144,0.168,0.18,2.128,215,0.008,15,257,20.8,0.043,1039,8.0,1.0,0.8,707.3,5.6,26.9,2.72,36.4,47.0,0.164,824,40,0,Normal
645652,1,652,0.144,0.168,0.18,2.128,215,0.008,15,257,20.8,0.043,1039,8.0,1.0,0.8,707.3,5.6,26.9,2.72,36.4,47.0,0.164,824,40,1,Bubble
646653,1,653,0.14,0.17,0.178,2.132,217,0.007,11,257,20.8,0.044,1052,8.0,1.0,0.8,705.3,5.5,27.0,2.72,36.4,47.1,0.16266666666666668,835,40,0,Normal
647654,1,654,0.144,0.168,0.178,2.162,215,0.007,11,257,20.8,0.043,1039,8.0,1.0,0.8,705.3,5.5,27.0,2.72,36.4,47.1,0.16333333333333333,824,40,0,Normal
648655,1,655,0.144,0.168,0.178,2.162,215,0.007,11,257,20.8,0.043,1039,8.0,1.0,0.8,705.3,5.5,27.0,2.72,36.4,47.1,0.16333333333333333,824,40,0,Normal
649656,1,656,0.142,0.17,0.176,2.177,217,0.009,12,257,20.8,0.042,1052,8.0,1.0,0.8,703.3,5.5,27.0,2.71,36.5,47.2,0.16266666666666665,835,40,0,Normal
650657,1,657,0.144,0.164,0.178,2.124,215,0.009,12,258,20.7,0.042,1038,8.0,1.0,0.8,703.3,5.5,27.0,2.71,36.5,47.2,0.162,823,40,0,Normal
651658,1,658,0.142,0.17,0.184,2.148,217,0.008,12,258,20.8,0.044,1052,8.0,1.0,0.8,703.3,5.5,27.0,2.71,36.5,47.2,0.16533333333333333,835,40,0,Normal
652659,1,659,0.142,0.166,0.176,2.17,218,0.008,11,258,20.8,0.041,1054,8.0,1.0,0.8,701.2,5.4,27.0,2.7,36.7,47.0,0.16133333333333333,836,40,1,Deformation
653660,1,660,0.144,0.166,0.18,2.137,215,0.007,11,258,20.9,0.043,1039,8.0,1.0,0.8,701.2,5.4,27.0,2.7,36.7,47.0,0.16333333333333333,824,40,1,Short_Shot
654661,1,661,0.142,0.168,0.18,2.126,218,0.009,12,257,20.8,0.043,1053,8.0,1.0,0.8,701.2,5.4,27.0,2.7,36.7,47.0,0.16333333333333333,835,40,0,Normal
655662,1,662,0.142,0.168,0.186,2.128,214,0.008,12,257,20.9,0.044,1037,8.0,1.0,0.8,699.1,5.4,27.0,2.7,36.7,46.8,0.16533333333333333,823,40,0,Normal
656663,1,663,0.139,0.168,0.178,2.171,217,0.008,12,257,20.8,0.041,1052,8.0,1.0,0.8,699.1,5.4,27.0,2.7,36.7,46.8,0.16166666666666668,835,40,0,Normal
657664,1,664,0.144,0.17,0.179,2.118,214,0.007,12,257,20.8,0.033,1036,8.0,1.0,0.8,699.1,5.4,27.0,2.7,36.7,46.8,0.16433333333333333,822,40,0,Normal
658665,1,665,0.144,0.168,0.186,2.156,217,0.008,12,257,20.7,0.042,1052,8.0,1.0,0.8,697.1,5.3,27.0,2.71,36.7,46.6,0.166,835,40,0,Normal
659666,1,666,0.144,0.168,0.182,2.137,214,0.008,11,257,20.7,0.044,1037,8.0,1.0,0.8,697.1,5.3,27.0,2.71,36.7,46.6,0.16466666666666666,823,40,0,Normal
660667,1,667,0.142,0.168,0.188,2.137,218,0.008,11,257,20.8,0.044,1054,8.0,1.0,0.8,697.1,5.3,27.0,2.71,36.7,46.6,0.166,836,40,0,Normal
661668,1,668,0.144,0.166,0.176,2.167,215,0.008,11,258,20.8,0.042,1039,8.0,1.0,0.8,695.1,5.3,27.0,2.72,36.7,46.7,0.162,824,40,0,Normal
662669,1,669,0.142,0.168,0.18,2.165,218,0.008,12,257,20.8,0.041,1053,8.0,1.0,0.8,695.1,5.3,27.0,2.72,36.7,46.7,0.16333333333333333,835,40,0,Normal
663670,1,670,0.148,0.168,0.184,2.14,214,0.008,12,257,20.8,0.043,1038,8.0,1.0,0.8,693.2,5.3,27.0,2.67,36.7,46.8,0.16666666666666666,824,40,1,Short_Shot
664671,1,671,0.144,0.168,0.176,2.153,218,0.007,11,257,20.8,0.043,1053,8.0,1.0,0.8,693.2,5.3,27.0,2.67,36.7,46.8,0.16266666666666665,835,40,0,Normal
665672,1,672,0.144,0.17,0.182,2.144,214,0.008,11,257,20.7,0.044,1037,8.0,1.0,0.8,693.2,5.3,27.0,2.67,36.7,46.8,0.16533333333333333,823,40,0,Normal
666673,1,673,0.144,0.17,0.182,2.144,214,0.008,11,257,20.7,0.044,1037,8.0,1.0,0.8,691.4,5.3,27.0,2.67,36.8,46.7,0.16533333333333333,823,40,0,Normal
667674,1,674,0.146,0.168,0.18,2.153,214,0.008,12,258,20.7,0.044,1038,8.0,1.0,0.8,691.4,5.3,27.0,2.67,36.8,46.7,0.16466666666666666,824,40,0,Normal
668675,1,675,0.144,0.168,0.181,2.139,217,0.009,12,258,20.8,0.044,1052,8.0,1.0,0.8,691.4,5.3,27.0,2.67,36.8,46.7,0.16433333333333333,835,40,1,Bubble
669676,1,676,0.146,0.166,0.188,2.152,214,0.013,12,257,20.8,0.044,1037,8.0,1.0,0.8,689.5,5.3,27.0,2.69,36.8,46.6,0.16666666666666666,823,40,0,Normal
670677,1,677,0.142,0.168,0.174,2.147,218,0.008,11,258,20.8,0.044,1053,8.0,1.0,0.8,689.5,5.3,27.0,2.69,36.8,46.6,0.16133333333333333,835,40,1,Exfoliation
671678,1,678,0.144,0.166,0.182,2.154,214,0.008,11,257,20.8,0.043,1038,8.0,1.0,0.8,689.5,5.3,27.0,2.69,36.8,46.6,0.164,824,40,0,Normal
672679,1,679,0.146,0.168,0.18,2.147,218,0.008,11,257,20.9,0.041,1054,8.0,1.0,0.8,687.8,5.4,27.0,2.73,36.8,46.4,0.16466666666666666,836,40,1,Short_Shot
673680,1,680,0.146,0.17,0.176,2.171,214,0.008,11,257,20.9,0.041,1038,8.0,1.0,0.8,687.8,5.4,27.0,2.73,36.8,46.4,0.164,824,40,1,Deformation
674681,1,681,0.144,0.166,0.182,2.128,218,0.008,11,257,20.8,0.041,1053,8.0,1.0,0.8,687.8,5.4,27.0,2.73,36.8,46.4,0.164,835,40,0,Normal
675682,1,682,0.146,0.164,0.184,2.171,214,0.007,11,257,20.8,0.042,1038,8.0,1.0,0.8,686.5,5.4,27.0,2.71,36.8,46.3,0.16466666666666666,824,40,0,Normal
676683,1,683,0.144,0.168,0.186,2.164,218,0.008,11,257,20.6,0.041,1054,8.0,1.0,0.8,686.5,5.4,27.0,2.71,36.8,46.3,0.166,836,40,1,Short_Shot
677684,1,684,0.146,0.17,0.186,2.153,218,0.008,12,257,20.7,0.044,1056,8.0,1.0,0.8,686.5,5.4,27.0,2.71,36.8,46.3,0.16733333333333333,838,40,0,Normal
678685,1,685,0.142,0.166,0.178,2.169,215,0.008,11,257,20.7,0.041,1040,8.0,1.0,0.8,685.0,5.4,27.0,2.72,36.8,46.4,0.162,825,40,0,Normal
679686,1,686,0.146,0.168,0.177,2.161,218,0.007,11,257,20.6,0.042,1053,8.0,1.0,0.8,685.0,5.4,27.0,2.72,36.8,46.4,0.16366666666666665,835,40,0,Normal
680687,1,687,0.144,0.168,0.184,2.14,218,0.008,12,257,20.8,0.044,1055,8.0,1.0,0.8,685.0,5.4,27.0,2.72,36.8,46.4,0.16533333333333333,837,40,0,Normal
681688,1,688,0.144,0.168,0.184,2.14,218,0.008,12,257,20.8,0.044,1055,8.0,1.0,0.8,683.7,5.4,27.0,2.7,36.8,46.3,0.16533333333333333,837,40,0,Normal
682689,1,689,0.14,0.168,0.186,2.137,218,0.008,11,257,20.8,0.044,1053,8.0,1.0,0.8,683.7,5.4,27.0,2.7,36.8,46.3,0.16466666666666668,835,40,1,Deformation
683690,1,690,0.14,0.168,0.186,2.137,218,0.008,11,257,20.8,0.044,1053,8.0,1.0,0.8,683.7,5.4,27.0,2.7,36.8,46.3,0.16466666666666668,835,40,0,Normal
684691,1,691,0.142,0.168,0.176,2.151,215,0.008,12,258,20.8,0.044,1040,8.0,1.0,0.8,682.0,5.4,27.0,2.71,36.9,46.3,0.162,825,40,0,Normal
685692,1,692,0.142,0.168,0.176,2.151,215,0.008,12,258,20.8,0.044,1040,8.0,1.0,0.8,682.0,5.4,27.0,2.71,36.9,46.3,0.162,825,40,0,Normal
686693,1,693,0.142,0.168,0.176,2.144,214,0.008,11,257,20.9,0.044,1038,8.0,1.0,0.8,680.3,5.5,27.0,2.7,37.0,45.9,0.162,824,40,1,Deformation
687694,1,694,0.144,0.168,0.18,2.118,218,0.009,11,257,20.8,0.034,1053,8.0,1.0,0.8,680.3,5.5,27.0,2.7,37.0,45.9,0.164,835,40,0,Normal
688695,1,695,0.14,0.166,0.182,2.166,218,0.008,11,257,20.8,0.044,1055,8.0,1.0,0.8,680.3,5.5,27.0,2.7,37.0,45.9,0.16266666666666668,837,40,0,Normal
689696,1,696,0.138,0.168,0.182,2.137,215,0.008,12,257,20.7,0.044,1040,8.0,1.0,0.8,679.3,5.5,27.0,2.7,37.0,45.5,0.16266666666666668,825,40,0,Normal
690697,1,697,0.144,0.168,0.178,2.23,217,0.01,11,257,20.8,0.041,1052,8.0,1.0,0.8,679.3,5.5,27.0,2.7,37.0,45.5,0.16333333333333333,835,40,0,Normal
691698,1,698,0.14,0.17,0.18,2.167,214,0.008,11,257,20.9,0.044,1038,8.0,1.0,0.8,679.3,5.5,27.0,2.7,37.0,45.5,0.16333333333333336,824,40,0,Normal
692699,1,699,0.14,0.17,0.188,2.17,218,0.008,11,257,20.8,0.041,1053,8.0,1.0,0.8,678.3,5.4,27.0,2.7,36.8,45.5,0.166,835,40,1,Deformation
693700,1,700,0.144,0.17,0.176,2.156,215,0.014,12,257,20.8,0.043,1039,8.0,1.0,0.8,678.3,5.4,27.0,2.7,36.8,45.5,0.16333333333333333,824,40,0,Normal
694701,1,701,0.146,0.17,0.184,2.134,217,0.01,12,257,20.8,0.044,1052,8.0,1.0,0.8,678.3,5.4,27.0,2.7,36.8,45.5,0.16666666666666666,835,40,0,Normal
695702,1,702,0.142,0.17,0.182,2.149,214,0.008,11,257,20.8,0.044,1037,8.0,1.0,0.8,677.2,5.4,27.0,2.7,36.8,45.5,0.16466666666666666,823,40,0,Normal
696703,1,703,0.142,0.17,0.182,2.149,214,0.008,11,257,20.8,0.044,1037,8.0,1.0,0.8,677.2,5.4,27.0,2.7,36.8,45.5,0.16466666666666666,823,40,0,Normal
697704,1,704,0.144,0.17,0.178,2.152,215,0.008,11,257,20.8,0.044,1038,8.0,1.0,0.8,677.2,5.4,27.0,2.7,36.8,45.5,0.164,823,40,1,Deformation
698705,1,705,0.144,0.17,0.178,2.152,215,0.008,11,257,20.8,0.044,1038,8.0,1.0,0.8,677.0,5.3,27.0,2.68,36.7,45.6,0.164,823,40,0,Normal
699706,1,706,0.138,0.168,0.178,2.163,215,0.008,11,257,20.8,0.041,1039,7.9,1.0,0.8,677.0,5.3,27.0,2.68,36.7,45.6,0.16133333333333336,824,40,0,Normal
700707,1,707,0.146,0.17,0.178,2.157,218,0.018000000000000002,11,257,20.8,0.043,1053,7.9,1.0,0.8,677.0,5.3,27.0,2.68,36.7,45.6,0.16466666666666666,835,40,0,Normal
701708,1,708,0.142,0.168,0.176,2.164,214,0.008,11,257,20.9,0.041,1038,7.9,1.0,0.8,676.0,5.3,27.0,2.69,36.6,45.8,0.162,824,40,1,Exfoliation
702709,1,709,0.144,0.172,0.178,2.131,218,0.008,11,257,20.8,0.043,1053,7.9,1.0,0.8,676.0,5.3,27.0,2.69,36.6,45.8,0.16466666666666666,835,40,0,Normal
703710,1,710,0.141,0.168,0.187,2.149,218,0.008,11,257,20.6,0.044,1055,7.9,1.0,0.8,676.0,5.3,27.0,2.69,36.6,45.8,0.16533333333333333,837,40,0,Normal
704711,1,711,0.14,0.166,0.18,2.155,218,0.007,11,257,20.8,0.044,1056,7.9,1.0,0.8,676.5,5.3,27.0,2.71,36.5,46.1,0.162,838,40,0,Normal
705712,1,712,0.142,0.17,0.176,2.126,215,0.007,11,257,20.6,0.044,1041,8.0,1.0,0.8,676.5,5.3,27.0,2.71,36.5,46.1,0.16266666666666665,826,40,0,Normal
706713,1,713,0.14,0.17,0.18,2.155,218,0.007,11,257,20.8,0.044,1054,8.0,1.0,0.8,676.5,5.3,27.0,2.71,36.5,46.1,0.16333333333333336,836,40,0,Normal
707714,1,714,0.142,0.168,0.185,2.172,218,0.009,11,257,20.7,0.033,1055,8.0,1.0,0.8,677.0,5.4,27.0,2.7,36.4,46.3,0.165,837,40,0,Normal
708715,1,715,0.142,0.168,0.185,2.172,218,0.009,11,257,20.7,0.033,1055,8.0,1.0,0.8,677.0,5.4,27.0,2.7,36.4,46.3,0.165,837,40,0,Normal
709716,1,716,0.142,0.168,0.184,2.169,219,0.018,11,257,20.6,0.042,1058,8.0,1.0,0.8,677.0,5.4,27.0,2.7,36.4,46.3,0.16466666666666666,839,40,0,Normal
710717,1,717,0.146,0.168,0.176,2.122,215,0.007,11,257,20.5,0.041,1043,8.0,1.0,0.8,677.8,5.5,27.0,2.72,36.4,46.3,0.16333333333333333,828,40,0,Normal
711718,1,718,0.146,0.172,0.186,2.155,218,0.008,13,257,20.7,0.043,1054,8.0,1.0,0.8,677.8,5.5,27.0,2.72,36.4,46.3,0.168,836,40,0,Normal
712719,1,719,0.144,0.17,0.176,2.133,215,0.008,11,257,20.8,0.041,1038,8.0,1.0,0.8,678.8,5.5,27.0,2.71,36.3,46.3,0.16333333333333333,823,40,0,Normal
713720,1,720,0.142,0.17,0.176,2.173,218,0.008,11,257,20.7,0.041,1055,8.0,1.0,0.8,678.8,5.5,27.0,2.71,36.3,46.3,0.16266666666666665,837,40,0,Normal
714721,1,721,0.144,0.17,0.181,2.18,215,0.009,11,257,20.8,0.043,1039,8.0,1.0,0.8,678.8,5.5,27.0,2.71,36.3,46.3,0.165,824,40,0,Normal
715722,1,722,0.144,0.168,0.188,2.127,217,0.008,11,257,20.8,0.044,1052,8.0,1.0,0.8,679.9,5.6,27.1,2.71,36.2,46.3,0.16666666666666666,835,40,1,Short_Shot
716723,1,723,0.144,0.168,0.174,2.167,214,0.007,11,257,20.9,0.044,1037,8.0,1.0,0.8,679.9,5.6,27.1,2.71,36.2,46.3,0.162,823,40,0,Normal
717724,1,724,0.141,0.168,0.176,2.17,218,0.008,11,257,20.8,0.041,1054,8.0,1.0,0.8,679.9,5.6,27.1,2.71,36.2,46.3,0.16166666666666665,836,40,0,Normal
718725,1,725,0.138,0.166,0.174,2.145,215,0.008,11,257,20.9,0.044,1039,8.0,1.0,0.8,681.5,5.6,27.0,2.71,36.1,46.3,0.15933333333333335,824,40,0,Normal
719726,1,726,0.144,0.168,0.179,2.158,218,0.007,11,258,20.9,0.042,1053,8.0,1.0,0.8,681.5,5.6,27.0,2.71,36.1,46.3,0.16366666666666665,835,40,1,Short_Shot
720727,1,727,0.144,0.168,0.174,2.159,218,0.008,11,257,20.8,0.042,1054,8.0,1.0,0.8,681.5,5.6,27.0,2.71,36.1,46.3,0.162,836,40,0,Normal
721728,1,728,0.142,0.165,0.182,2.152,215,0.008,11,257,20.8,0.044,1038,8.0,1.0,0.8,683.1,5.7,27.0,2.7,36.1,46.4,0.163,823,40,1,Short_Shot
722729,1,729,0.142,0.168,0.176,2.128,218,0.008,11,257,20.8,0.044,1054,8.0,1.0,0.8,683.1,5.7,27.0,2.7,36.1,46.4,0.162,836,40,0,Normal
723730,1,730,0.142,0.168,0.176,2.129,218,0.008,12,257,20.7,0.043,1056,8.0,1.0,0.8,683.1,5.7,27.0,2.7,36.1,46.4,0.162,838,40,1,Deformation
724731,1,731,0.144,0.168,0.184,2.169,215,0.009,12,257,20.8,0.036,1040,8.0,1.0,0.8,684.6,5.6,27.0,2.69,36.1,46.4,0.16533333333333333,825,40,1,Short_Shot
725732,1,732,0.142,0.172,0.19,2.132,218,0.014,12,257,20.8,0.044,1053,8.0,1.0,0.8,684.6,5.6,27.0,2.69,36.1,46.4,0.168,835,40,0,Normal
726733,1,733,0.142,0.168,0.18,2.161,215,0.008,11,255,20.8,0.044,1038,8.0,1.0,0.8,684.6,5.6,27.0,2.69,36.1,46.4,0.16333333333333333,823,40,1,Deformation
727734,1,734,0.142,0.168,0.186,2.122,218,0.008,11,257,20.8,0.044,1053,8.0,1.0,0.8,686.3,5.7,27.0,2.71,36.0,46.3,0.16533333333333333,835,40,0,Normal
728735,1,735,0.141,0.168,0.18,2.14,218,0.007,11,257,20.8,0.044,1055,8.0,1.0,0.8,686.3,5.7,27.0,2.71,36.0,46.3,0.163,837,40,0,Normal
729736,1,736,0.142,0.166,0.182,2.134,215,0.008,11,257,20.8,0.044,1041,8.0,1.0,0.8,686.3,5.7,27.0,2.71,36.0,46.3,0.16333333333333333,826,40,0,Normal
730737,1,737,0.142,0.168,0.174,2.151,218,0.008,12,255,20.7,0.043,1054,8.0,1.0,0.8,687.6,5.7,27.0,2.69,36.0,46.4,0.16133333333333333,836,40,0,Normal
731738,1,738,0.142,0.168,0.178,2.128,218,0.008,12,255,20.9,0.044,1056,8.0,1.0,0.8,687.6,5.7,27.0,2.69,36.0,46.4,0.16266666666666665,838,40,0,Normal
732739,1,739,0.142,0.168,0.178,2.128,218,0.008,12,255,20.9,0.044,1056,8.0,1.0,0.8,687.6,5.7,27.0,2.69,36.0,46.4,0.16266666666666665,838,40,0,Normal
733740,1,740,0.142,0.166,0.174,2.136,218,0.008,12,255,20.8,0.044,1053,8.0,1.0,0.8,688.8,5.7,27.0,2.71,36.0,46.7,0.16066666666666665,835,40,0,Normal
734741,1,741,0.142,0.166,0.174,2.136,218,0.008,12,255,20.8,0.044,1053,8.0,1.0,0.8,688.8,5.7,27.0,2.71,36.0,46.7,0.16066666666666665,835,40,0,Normal
735742,1,742,0.144,0.166,0.178,2.123,218,0.01,12,255,20.8,0.044,1053,8.0,1.0,0.8,689.8,5.8,27.0,2.7,36.0,46.8,0.16266666666666665,835,40,1,Deformation
736743,1,743,0.146,0.168,0.18,2.134,218,0.007,11,255,20.8,0.043,1055,8.0,1.0,0.8,689.8,5.8,27.0,2.7,36.0,46.8,0.16466666666666666,837,40,0,Normal
737744,1,744,0.144,0.168,0.178,2.166,215,0.007,12,257,20.8,0.043,1039,8.0,1.0,0.8,689.8,5.8,27.0,2.7,36.0,46.8,0.16333333333333333,824,40,0,Normal
738745,1,745,0.146,0.164,0.176,2.165,218,0.008,12,257,20.8,0.044,1053,8.0,1.0,0.8,690.8,5.8,27.0,2.7,36.0,46.7,0.162,835,40,1,Short_Shot
739746,1,746,0.144,0.168,0.176,2.178,218,0.016,12,255,20.8,0.044,1055,8.0,1.0,0.8,690.8,5.8,27.0,2.7,36.0,46.7,0.16266666666666665,837,40,0,Normal
740747,1,747,0.144,0.166,0.186,2.137,215,0.008,11,257,20.8,0.044,1040,8.0,1.0,0.8,690.8,5.8,27.0,2.7,36.0,46.7,0.16533333333333333,825,40,1,Bubble
741748,1,748,0.142,0.168,0.186,2.168,217,0.01,12,255,20.8,0.041,1052,8.0,1.0,0.8,691.7,5.8,27.0,2.69,36.0,46.7,0.16533333333333333,835,40,1,Short_Shot
742750,1,750,0.144,0.168,0.18,2.144,218,0.008,12,254,20.8,0.043,1054,8.0,1.0,0.8,693.1,5.9,27.1,2.7,36.1,47.0,0.164,836,40,1,Bubble
743751,1,751,0.144,0.168,0.18,2.144,218,0.008,12,254,20.8,0.043,1054,8.0,1.0,0.8,693.1,5.9,27.1,2.7,36.1,47.0,0.164,836,40,0,Normal
744752,1,752,0.146,0.17,0.184,2.121,215,0.008,12,254,20.7,0.041,1040,8.0,1.0,0.8,693.1,5.9,27.1,2.7,36.1,47.0,0.16666666666666666,825,40,0,Normal
745753,1,753,0.144,0.168,0.186,2.149,217,0.009,13,250,58.4,0.045,1049,8.0,1.0,0.8,694.9,6.1,27.1,2.7,36.4,46.7,0.166,832,40,0,Normal
746754,1,754,0.142,0.168,0.182,2.127,217,0.008,11,258,20.7,0.044,1051,8.0,1.0,0.8,694.9,6.1,27.1,2.7,36.4,46.7,0.164,834,40,0,Normal
747755,1,755,0.142,0.168,0.182,2.113,218,0.01,13,258,20.8,0.035,1053,8.0,1.0,0.8,694.9,6.1,27.1,2.7,36.4,46.7,0.164,835,40,0,Normal
748756,1,756,0.144,0.168,0.188,2.119,214,0.009,12,258,20.9,0.035,1037,8.0,1.0,0.8,695.8,6.2,27.1,2.69,36.5,46.7,0.16666666666666666,823,40,0,Normal
749757,1,757,0.134,0.168,0.179,2.136,218,0.008,13,259,20.9,0.044,1053,8.0,1.0,0.8,695.8,6.2,27.1,2.69,36.5,46.7,0.16033333333333336,835,40,0,Normal
750758,1,758,0.139,0.168,0.184,2.134,218,0.008,12,261,20.8,0.044,1054,8.0,1.0,0.8,695.8,6.2,27.1,2.69,36.5,46.7,0.16366666666666668,836,40,1,Short_Shot
751759,1,759,0.142,0.166,0.182,2.148,215,0.008,11,261,20.9,0.043,1040,8.0,1.0,0.8,696.8,6.2,27.1,2.69,36.5,46.8,0.16333333333333333,825,40,1,Short_Shot
752760,1,760,0.142,0.168,0.182,2.114,217,0.009,12,254,20.8,0.036,1052,8.0,1.0,0.8,696.8,6.2,27.1,2.69,36.5,46.8,0.164,835,40,0,Normal
753761,1,761,0.142,0.168,0.184,2.15,218,0.008,12,254,20.8,0.044,1054,8.0,1.0,0.8,696.8,6.2,27.1,2.69,36.5,46.8,0.16466666666666666,836,40,1,Short_Shot
754762,1,762,0.14,0.168,0.18,2.163,215,0.008,12,254,20.9,0.042,1039,8.0,1.0,0.8,697.9,6.2,27.1,2.67,36.5,46.8,0.16266666666666668,824,40,0,Normal
755763,1,763,0.144,0.168,0.18,2.144,217,0.008,12,254,20.9,0.044,1052,8.0,1.0,0.8,697.9,6.2,27.1,2.67,36.5,46.8,0.164,835,40,0,Normal
756764,1,764,0.144,0.17,0.185,2.12,214,0.009,12,255,20.9,0.034,1036,8.0,1.0,0.8,699.1,6.2,27.1,2.73,36.5,46.8,0.16633333333333333,822,40,0,Normal
757765,1,765,0.144,0.17,0.185,2.12,214,0.009,12,255,20.9,0.034,1036,8.0,1.0,0.8,699.1,6.2,27.1,2.73,36.5,46.8,0.16633333333333333,822,40,0,Normal
758766,1,766,0.144,0.168,0.182,2.128,214,0.007,17,255,20.9,0.036,1037,8.0,1.0,0.8,699.1,6.2,27.1,2.73,36.5,46.8,0.16466666666666666,823,40,0,Normal
759767,1,767,0.144,0.168,0.182,2.128,214,0.007,17,255,20.9,0.036,1037,8.0,1.0,0.8,700.4,6.2,27.1,2.72,36.6,46.7,0.16466666666666666,823,40,1,Short_Shot
760768,1,768,0.144,0.168,0.18,2.148,218,0.008,12,255,20.9,0.044,1054,8.0,1.0,0.8,700.4,6.2,27.1,2.72,36.6,46.7,0.164,836,40,0,Normal
761769,1,769,0.142,0.17,0.179,2.159,215,0.008,12,255,20.8,0.044,1040,8.0,1.0,0.8,700.4,6.2,27.1,2.72,36.6,46.7,0.16366666666666665,825,40,0,Normal
762770,1,770,0.144,0.17,0.178,2.138,217,0.008,12,255,21.0,0.043,1052,8.0,1.0,0.8,701.5,6.2,27.1,2.68,36.7,46.6,0.164,835,40,0,Normal
763771,1,771,0.146,0.17,0.186,2.134,218,0.007,11,255,20.9,0.043,1054,8.0,1.0,0.8,701.5,6.2,27.1,2.68,36.7,46.6,0.16733333333333333,836,40,0,Normal
764772,1,772,0.142,0.17,0.187,2.137,215,0.007,12,257,21.0,0.043,1039,8.0,1.0,0.8,701.5,6.2,27.1,2.68,36.7,46.6,0.16633333333333333,824,40,0,Normal
765773,1,773,0.146,0.17,0.18,2.143,217,0.008,12,257,21.0,0.043,1052,8.0,1.0,0.8,702.8,6.2,27.1,2.69,36.8,46.5,0.16533333333333333,835,40,1,Bubble
766774,1,774,0.142,0.17,0.18,2.161,218,0.007,11,257,20.9,0.042,1054,8.0,1.0,0.8,702.8,6.2,27.1,2.69,36.8,46.5,0.164,836,40,0,Normal
767775,1,775,0.142,0.17,0.184,2.164,215,0.008,12,257,21.0,0.041,1039,8.0,1.0,0.8,702.8,6.2,27.1,2.69,36.8,46.5,0.16533333333333333,824,40,0,Normal
768776,1,776,0.142,0.168,0.178,2.137,218,0.008,11,258,20.8,0.043,1053,8.0,1.0,0.8,703.7,6.2,27.1,2.7,36.8,46.4,0.16266666666666665,835,40,0,Normal
769777,1,777,0.146,0.17,0.18,2.125,218,0.009,12,257,20.8,0.035,1054,8.0,1.0,0.8,703.7,6.2,27.1,2.7,36.8,46.4,0.16533333333333333,836,40,0,Normal
770778,1,778,0.144,0.171,0.184,2.137,215,0.008,12,258,20.9,0.043,1040,8.0,1.0,0.8,703.7,6.2,27.1,2.7,36.8,46.4,0.16633333333333333,825,40,0,Normal
771779,1,779,0.144,0.171,0.184,2.137,215,0.008,12,258,20.9,0.043,1040,8.0,1.0,0.8,704.5,6.1,27.1,2.69,36.9,46.2,0.16633333333333333,825,40,0,Normal
772780,1,780,0.144,0.172,0.182,2.158,214,0.007,11,258,20.8,0.043,1037,8.0,1.0,0.8,704.5,6.1,27.1,2.69,36.9,46.2,0.16599999999999998,823,40,1,Exfoliation
773781,1,781,0.144,0.172,0.182,2.158,214,0.007,11,258,20.8,0.043,1037,8.0,1.0,0.8,704.5,6.1,27.1,2.69,36.9,46.2,0.16599999999999998,823,40,0,Normal
774782,1,782,0.142,0.17,0.184,2.151,218,0.008,11,258,20.8,0.044,1054,8.0,1.0,0.8,705.1,6.1,27.1,2.69,37.0,46.0,0.16533333333333333,836,40,0,Normal
775783,1,783,0.142,0.17,0.184,2.151,218,0.008,11,258,20.8,0.044,1054,8.0,1.0,0.8,705.1,6.1,27.1,2.69,37.0,46.0,0.16533333333333333,836,40,0,Normal
776784,1,784,0.144,0.168,0.181,2.155,215,0.007,12,257,20.9,0.043,1039,8.0,1.0,0.8,706.0,6.0,27.1,2.71,37.0,45.8,0.16433333333333333,824,40,1,Short_Shot
777785,1,785,0.142,0.17,0.184,2.157,217,0.007,12,257,20.9,0.041,1052,8.0,1.0,0.8,706.0,6.0,27.1,2.71,37.0,45.8,0.16533333333333333,835,40,0,Normal
778786,1,786,0.142,0.166,0.187,2.126,214,0.01,12,258,20.9,0.041,1038,8.0,1.0,0.8,706.0,6.0,27.1,2.71,37.0,45.8,0.165,824,40,0,Normal
779787,1,787,0.142,0.168,0.186,2.132,217,0.008,12,258,20.9,0.044,1052,8.0,1.0,0.8,706.6,5.9,27.1,2.7,37.0,45.7,0.16533333333333333,835,40,0,Normal
780788,1,788,0.146,0.168,0.186,2.134,214,0.008,11,258,20.9,0.043,1037,8.0,1.0,0.8,706.6,5.9,27.1,2.7,37.0,45.7,0.16666666666666666,823,40,0,Normal
781789,1,789,0.144,0.168,0.186,2.136,218,0.008,11,258,20.9,0.044,1054,8.0,1.0,0.8,706.6,5.9,27.1,2.7,37.0,45.7,0.166,836,40,0,Normal
782790,1,790,0.14,0.17,0.184,2.127,215,0.007,11,258,20.9,0.044,1039,8.0,1.0,0.8,707.0,5.9,27.2,2.71,36.9,45.8,0.16466666666666668,824,40,0,Normal
783791,1,791,0.144,0.168,0.176,2.145,217,0.01,11,258,20.8,0.044,1052,8.0,1.0,0.8,707.0,5.9,27.2,2.71,36.9,45.8,0.16266666666666665,835,40,0,Normal
784792,1,792,0.144,0.168,0.182,2.129,218,0.008,11,258,20.8,0.044,1053,8.0,1.0,0.8,707.0,5.9,27.2,2.71,36.9,45.8,0.16466666666666666,835,40,0,Normal
785793,1,793,0.142,0.166,0.176,2.17,218,0.01,11,258,20.9,0.041,1055,8.0,1.0,0.8,707.7,5.9,27.2,2.69,36.9,45.7,0.16133333333333333,837,40,0,Normal
786794,1,794,0.142,0.17,0.18,2.14,215,0.007,11,258,20.7,0.044,1040,8.0,1.0,0.8,707.7,5.9,27.2,2.69,36.9,45.7,0.164,825,40,0,Normal
787795,1,795,0.142,0.17,0.182,2.149,217,0.008,12,258,20.9,0.043,1052,8.0,1.0,0.8,707.7,5.9,27.2,2.69,36.9,45.7,0.16466666666666666,835,40,0,Normal
788796,1,796,0.144,0.168,0.182,2.165,218,0.007,12,258,20.8,0.043,1054,8.0,1.0,0.8,708.0,5.8,27.2,2.67,36.8,46.0,0.16466666666666666,836,40,1,Short_Shot
789797,1,797,0.142,0.168,0.176,2.135,218,0.008,12,258,20.9,0.044,1055,8.0,1.0,0.8,708.0,5.8,27.2,2.67,36.8,46.0,0.162,837,40,0,Normal
790798,1,798,0.142,0.168,0.176,2.135,218,0.008,12,258,20.9,0.044,1055,8.0,1.0,0.8,708.0,5.8,27.2,2.67,36.8,46.0,0.162,837,40,1,Bubble
791799,1,799,0.144,0.17,0.182,2.155,217,0.007,11,258,20.8,0.042,1051,8.0,1.0,0.8,708.9,5.8,27.1,2.69,36.7,46.4,0.16533333333333333,834,40,0,Normal
792800,1,800,0.14,0.166,0.176,2.131,218,0.007,12,258,20.8,0.044,1054,8.0,1.0,0.8,708.9,5.8,27.1,2.69,36.7,46.4,0.16066666666666668,836,40,1,Deformation
793801,1,801,0.144,0.17,0.181,2.138,215,0.008,12,258,20.8,0.043,1039,8.0,1.0,0.8,708.9,5.8,27.1,2.69,36.7,46.4,0.165,824,40,0,Normal
794802,1,802,0.141,0.17,0.174,2.154,217,0.009,11,258,20.8,0.041,1052,8.0,1.0,0.8,709.3,5.8,27.1,2.69,36.7,46.7,0.16166666666666665,835,40,1,Deformation
795803,1,803,0.142,0.17,0.174,2.15,214,0.008,12,258,20.8,0.044,1038,8.0,1.0,0.8,709.3,5.8,27.1,2.69,36.7,46.7,0.162,824,40,0,Normal
796804,1,804,0.144,0.166,0.184,2.155,217,0.008,11,258,20.8,0.041,1052,8.0,1.0,0.8,709.3,5.8,27.1,2.69,36.7,46.7,0.16466666666666666,835,40,0,Normal
797805,1,805,0.144,0.166,0.184,2.155,214,0.008,12,258,20.8,0.043,1037,8.0,1.0,0.8,710.0,5.8,27.2,2.69,36.6,46.8,0.16466666666666666,823,40,1,Deformation
798806,1,806,0.144,0.166,0.179,2.151,217,0.008,12,258,20.8,0.044,1052,8.0,1.0,0.8,710.0,5.8,27.2,2.69,36.6,46.8,0.163,835,40,1,Short_Shot
799807,1,807,0.142,0.168,0.176,2.129,214,0.008,11,258,20.9,0.044,1037,8.0,1.0,0.8,709.5,5.8,27.2,2.7,36.5,46.9,0.162,823,40,1,Deformation
800808,1,808,0.144,0.171,0.174,2.151,217,0.008,12,258,20.8,0.043,1052,8.0,1.0,0.8,709.5,5.8,27.2,2.7,36.5,46.9,0.163,835,40,0,Normal
801809,1,809,0.144,0.166,0.176,2.119,218,0.008,12,258,20.9,0.044,1054,8.0,1.0,0.8,709.5,5.8,27.2,2.7,36.5,46.9,0.162,836,40,1,Deformation
802810,1,810,0.144,0.166,0.18,2.141,215,0.014,11,258,20.8,0.044,1039,8.0,1.0,0.8,709.0,5.9,27.2,2.7,36.5,47.0,0.16333333333333333,824,40,1,Bubble
803811,1,811,0.144,0.17,0.176,2.119,217,0.01,11,259,20.8,0.043,1052,8.0,1.0,0.8,709.0,5.9,27.2,2.7,36.5,47.0,0.16333333333333333,835,40,1,Short_Shot
804812,1,812,0.146,0.166,0.186,2.151,214,0.008,11,259,20.8,0.044,1037,8.0,1.0,0.8,709.0,5.9,27.2,2.7,36.5,47.0,0.166,823,40,0,Normal
805813,1,813,0.144,0.168,0.188,2.131,217,0.008,13,258,20.8,0.043,1052,8.0,1.0,0.8,708.9,5.9,27.2,2.69,36.5,47.0,0.16666666666666666,835,40,0,Normal
806814,1,814,0.14,0.168,0.182,2.162,214,0.008,11,259,20.8,0.042,1037,8.0,1.0,0.8,708.9,5.9,27.2,2.69,36.5,47.0,0.16333333333333336,823,40,0,Normal
807815,1,815,0.14,0.168,0.182,2.162,214,0.008,11,259,20.8,0.042,1037,8.0,1.0,0.8,708.9,5.9,27.2,2.69,36.5,47.0,0.16333333333333336,823,40,1,Deformation
808816,1,816,0.144,0.168,0.18,2.155,214,0.008,12,259,20.9,0.044,1038,8.0,1.0,0.8,708.0,5.9,27.2,2.7,36.5,47.0,0.164,824,40,1,Short_Shot
809817,1,817,0.144,0.168,0.176,2.121,217,0.009,12,251,20.9,0.044,1051,8.0,1.0,0.8,708.0,5.9,27.2,2.7,36.5,47.0,0.16266666666666665,834,40,0,Normal
810818,1,818,0.144,0.166,0.184,2.137,214,0.007,12,250,20.8,0.044,1037,8.0,1.0,0.8,708.0,5.9,27.2,2.7,36.5,47.0,0.16466666666666666,823,40,0,Normal
811819,1,819,0.144,0.166,0.18,2.166,217,0.009,12,250,20.8,0.036,1052,8.0,1.0,0.8,707.1,5.9,27.2,2.7,36.5,47.1,0.16333333333333333,835,40,1,Short_Shot
812820,1,820,0.146,0.168,0.18,2.164,218,0.008,11,258,20.8,0.042,1054,8.0,1.0,0.8,707.1,5.9,27.2,2.7,36.5,47.1,0.16466666666666666,836,40,0,Normal
813821,1,821,0.14,0.168,0.182,2.134,215,0.008,12,258,20.8,0.044,1039,8.0,1.0,0.8,707.1,5.9,27.2,2.7,36.5,47.1,0.16333333333333336,824,40,0,Normal
814822,1,822,0.144,0.168,0.182,2.136,217,0.008,11,258,20.8,0.044,1051,8.0,1.0,0.8,706.2,5.9,27.2,2.71,36.6,47.2,0.16466666666666666,834,40,0,Normal
815823,1,823,0.146,0.168,0.188,2.128,214,0.009,12,258,20.8,0.042,1036,8.0,1.0,0.8,706.2,5.9,27.2,2.71,36.6,47.2,0.16733333333333333,822,40,1,Short_Shot
816824,1,824,0.142,0.168,0.178,2.144,217,0.008,12,258,20.7,0.043,1052,8.0,1.0,0.8,706.2,5.9,27.2,2.71,36.6,47.2,0.16266666666666665,835,40,0,Normal
817825,1,825,0.142,0.168,0.179,2.12,218,0.01,11,258,20.8,0.043,1055,8.0,1.0,0.8,705.2,5.9,27.2,2.72,36.7,47.1,0.163,837,40,1,Exfoliation
818826,1,826,0.138,0.166,0.188,2.141,215,0.007,11,258,20.9,0.043,1039,8.0,1.0,0.8,705.2,5.9,27.2,2.72,36.7,47.1,0.164,824,40,0,Normal
819827,1,827,0.142,0.166,0.178,2.158,218,0.008,12,258,20.9,0.041,1054,8.0,1.0,0.8,705.2,5.9,27.2,2.72,36.7,47.1,0.162,836,40,1,Deformation
820828,1,828,0.142,0.17,0.186,2.133,215,0.014,12,258,20.8,0.043,1039,8.0,1.0,0.8,704.2,5.9,27.2,2.69,36.8,46.9,0.166,824,40,1,Short_Shot
821829,1,829,0.142,0.17,0.186,2.133,215,0.014,12,258,20.8,0.043,1039,8.0,1.0,0.8,704.2,5.9,27.2,2.69,36.8,46.9,0.166,824,40,1,Short_Shot
822830,1,830,0.138,0.168,0.184,2.159,218,0.013,12,258,20.9,0.041,1054,8.0,1.0,0.8,703.2,5.8,27.2,2.71,36.8,46.7,0.16333333333333336,836,40,0,Normal
823831,1,831,0.144,0.168,0.182,2.161,215,0.007,12,258,20.7,0.044,1039,8.0,1.0,0.8,703.2,5.8,27.2,2.71,36.8,46.7,0.16466666666666666,824,40,1,Exfoliation
824832,1,832,0.142,0.168,0.186,2.148,218,0.008,11,258,20.7,0.043,1053,8.0,1.0,0.8,703.2,5.8,27.2,2.71,36.8,46.7,0.16533333333333333,835,40,1,Deformation
825833,1,833,0.144,0.17,0.18,2.14,218,0.008,12,258,20.8,0.044,1055,8.0,1.0,0.8,701.9,5.8,27.2,2.69,36.8,46.6,0.16466666666666666,837,40,1,Exfoliation
826834,1,834,0.144,0.168,0.184,2.13,215,0.007,12,258,20.8,0.043,1039,8.0,1.0,0.8,701.9,5.8,27.2,2.69,36.8,46.6,0.16533333333333333,824,40,0,Normal
