Repository: heeso0908/hotsix

# 🏭 HotSix — 다이캐스팅 공정 데이터 기반 품질 예측 프로젝트

> 공정 변수 이상 패턴 감지를 통한 불량 발생 사전 경보 시스템

## 📌 프로젝트 개요

다이캐스팅(Die-casting)은 용융 금속을 금형에 고압으로 주입하여 정밀한 제품을 대량 생산하는 공정입니다.

본 프로젝트는 다이캐스팅 설비에서 매 Shot마다 자동으로 수집되는 **공정 변수(주조 압력, 금형 온도, 주입 속도 등)** 및 **센서 데이터(온도, 압력 등)** 를 분석하여, 불량 여부를 사전에 예측하는 머신러닝 기반 품질 예측 시스템을 구축합니다.

### 배경 — 왜 필요한가?

현재 다이캐스팅 현장에서는 미성형, 박리, 기공 등의 불량이 발생해도 **육안 검사에 의존**하여 다음과 같은 문제가 있습니다.

- 판정 기준의 주관성과 검사 속도 한계로 생산성 저하
- 불량 발생 원인 추적이 어려워 공정 개선 및 재발 방지 대책 부족
- 공정 데이터와 품질 검사를 효과적으로 연계하지 못해 실시간 품질 관리 미흡

이를 해결하기 위해 머신러닝 기반의 불량 자동 감지 및 조기 경보 시스템을 개발합니다.

File: notebooks/지소윤/DieCasting_Preprocessed.csv (part 5 of 28)
id,Product_Type,Shot,Velocity_1,Velocity_2,Velocity_3,High_Velocity,Cylinder_Pressure,Rapid_Rise_Time,Biscuit_Thickness,Clamping_Force,Cycle_Time,Pressure_Rise_Time,Casting_Pressure,Spray_Time,Spray_1_Time,Spray_2_Time,Melting_Furnace_Temp,Air_Pressure,Coolant_Temp,Coolant_Pressure,Factory_Temp,Factory_Humidity,Velocity_Avg,Pressure_Diff,Coolant_Temp_Range,Defect_Status,Defect_Type
1103003,1,3,0.142,0.17,0.18,2.157,218,0.008,11,257,21.0,0.041,1055,8.1,1.0,0.8,702.1,6.4,26.0,2.74,30.9,66.0,0.164,837,40,1,Short_Shot
1104003,1,3,0.142,0.17,0.18,2.157,218,0.008,11,257,21.0,0.041,1055,8.1,1.0,0.8,702.1,6.4,26.0,2.74,30.9,66.0,0.164,837,40,1,Short_Shot
1105004,1,4,0.144,0.17,0.182,2.097,218,0.009,10,259,21.0,0.042,1054,8.1,1.0,0.8,702.1,6.4,26.0,2.74,30.9,66.0,0.16533333333333333,836,40,1,Short_Shot
1106004,1,4,0.144,0.17,0.182,2.097,218,0.009,10,259,21.0,0.042,1054,8.1,1.0,0.8,702.1,6.4,26.0,2.74,30.9,66.0,0.16533333333333333,836,40,1,Short_Shot
1107005,1,5,0.144,0.17,0.182,2.097,218,0.009,10,259,21.0,0.042,1054,8.1,1.0,0.8,703.9,6.5,26.0,2.72,30.9,65.9,0.16533333333333333,836,40,0,Normal
1108005,1,5,0.144,0.17,0.182,2.097,218,0.009,10,259,21.0,0.042,1054,8.1,1.0,0.8,703.9,6.5,26.0,2.72,30.9,65.9,0.16533333333333333,836,40,0,Normal
1109006,1,6,0.144,0.168,0.182,2.141,218,0.007,11,259,20.9,0.042,1054,8.1,1.0,0.8,703.9,6.5,26.0,2.72,30.9,65.9,0.16466666666666666,836,40,0,Normal
1110006,1,6,0.144,0.168,0.182,2.141,218,0.007,11,259,20.9,0.042,1054,8.1,1.0,0.8,703.9,6.5,26.0,2.72,30.9,65.9,0.16466666666666666,836,40,0,Normal
1111007,1,7,0.142,0.17,0.186,2.126,215,0.007,11,259,21.0,0.041,1039,8.1,1.0,0.8,703.9,6.5,26.0,2.72,30.9,65.9,0.166,824,40,1,Exfoliation
1112007,1,7,0.142,0.17,0.186,2.126,215,0.007,11,259,21.0,0.041,1039,8.1,1.0,0.8,703.9,6.5,26.0,2.72,30.9,65.9,0.166,824,40,1,Exfoliation
1113008,1,8,0.142,0.168,0.174,2.111,218,0.007,11,261,20.8,0.044,1054,8.1,1.0,0.8,705.5,6.5,26.0,2.73,30.9,65.9,0.16133333333333333,836,40,0,Normal
1114008,1,8,0.142,0.168,0.174,2.111,218,0.007,11,261,20.8,0.044,1054,8.1,1.0,0.8,705.5,6.5,26.0,2.73,30.9,65.9,0.16133333333333333,836,40,0,Normal
1115009,1,9,0.144,0.17,0.176,2.14,215,0.008,11,253,21.0,0.042,1039,8.1,1.0,0.8,705.5,6.5,26.0,2.73,30.9,65.9,0.16333333333333333,824,40,0,Normal
1116009,1,9,0.144,0.17,0.176,2.14,215,0.008,11,253,21.0,0.042,1039,8.1,1.0,0.8,705.5,6.5,26.0,2.73,30.9,65.9,0.16333333333333333,824,40,0,Normal
1117010,1,10,0.142,0.17,0.18,2.093,218,0.007,11,254,21.0,0.041,1056,8.1,1.0,0.8,707.5,6.6,25.9,2.73,31.0,65.8,0.164,838,40,0,Normal
1118010,1,10,0.142,0.17,0.18,2.093,218,0.007,11,254,21.0,0.041,1056,8.1,1.0,0.8,707.5,6.6,25.9,2.73,31.0,65.8,0.164,838,40,0,Normal
1119011,1,11,0.144,0.165,0.18,2.151,215,0.008,11,254,20.9,0.041,1040,8.1,1.0,0.8,707.5,6.6,25.9,2.73,31.0,65.8,0.163,825,40,0,Normal
1120011,1,11,0.144,0.165,0.18,2.151,215,0.008,11,254,20.9,0.041,1040,8.1,1.0,0.8,707.5,6.6,25.9,2.73,31.0,65.8,0.163,825,40,0,Normal
1121012,1,12,0.142,0.168,0.18,2.095,218,0.007,11,255,20.9,0.043,1055,8.1,1.0,0.8,707.5,6.6,25.9,2.73,31.0,65.8,0.16333333333333333,837,40,0,Normal
1122012,1,12,0.142,0.168,0.18,2.095,218,0.007,11,255,20.9,0.043,1055,8.1,1.0,0.8,707.5,6.6,25.9,2.73,31.0,65.8,0.16333333333333333,837,40,0,Normal
1123013,1,13,0.142,0.17,0.184,2.125,215,0.007,11,255,20.9,0.042,1039,8.1,1.0,0.8,709.4,6.6,25.9,2.76,31.0,65.7,0.16533333333333333,824,40,0,Normal
1124013,1,13,0.142,0.17,0.184,2.125,215,0.007,11,255,20.9,0.042,1039,8.1,1.0,0.8,709.4,6.6,25.9,2.76,31.0,65.7,0.16533333333333333,824,40,0,Normal
1125014,1,14,0.144,0.166,0.184,2.105,218,0.008,11,255,21.0,0.043,1055,8.1,1.0,0.8,709.4,6.6,25.9,2.76,31.0,65.7,0.16466666666666666,837,40,0,Normal
1126014,1,14,0.144,0.166,0.184,2.105,218,0.008,11,255,21.0,0.043,1055,8.1,1.0,0.8,709.4,6.6,25.9,2.76,31.0,65.7,0.16466666666666666,837,40,0,Normal
1127015,1,15,0.142,0.166,0.184,2.121,215,0.007,12,255,20.9,0.044,1040,8.1,1.0,0.8,709.4,6.6,25.9,2.76,31.0,65.7,0.164,825,40,0,Normal
1128015,1,15,0.142,0.166,0.184,2.121,215,0.007,12,255,20.9,0.044,1040,8.1,1.0,0.8,709.4,6.6,25.9,2.76,31.0,65.7,0.164,825,40,0,Normal
1129016,1,16,0.142,0.17,0.186,2.144,218,0.008,11,257,21.0,0.034,1055,8.1,1.0,0.8,711.3,6.6,25.9,2.76,31.0,65.5,0.166,837,40,0,Normal
1130016,1,16,0.142,0.17,0.186,2.144,218,0.008,11,257,21.0,0.034,1055,8.1,1.0,0.8,711.3,6.6,25.9,2.76,31.0,65.5,0.166,837,40,0,Normal
1131017,1,17,0.144,0.17,0.178,2.12,215,0.008,10,257,21.0,0.044,1039,8.1,1.0,0.8,711.3,6.6,25.9,2.76,31.0,65.5,0.164,824,40,0,Normal
1132017,1,17,0.144,0.17,0.178,2.12,215,0.008,10,257,21.0,0.044,1039,8.1,1.0,0.8,711.3,6.6,25.9,2.76,31.0,65.5,0.164,824,40,0,Normal
1133018,1,18,0.144,0.168,0.182,2.139,218,0.008,11,257,20.9,0.044,1056,8.1,1.0,0.8,711.3,6.6,25.9,2.76,31.0,65.5,0.16466666666666666,838,40,0,Normal
1134018,1,18,0.144,0.168,0.182,2.139,218,0.008,11,257,20.9,0.044,1056,8.1,1.0,0.8,711.3,6.6,25.9,2.76,31.0,65.5,0.16466666666666666,838,40,0,Normal
1135019,1,19,0.144,0.168,0.182,2.139,218,0.008,11,257,20.9,0.044,1056,8.1,1.0,0.8,712.9,6.5,25.9,2.73,31.0,65.3,0.16466666666666666,838,40,1,Exfoliation
1136019,1,19,0.144,0.168,0.182,2.139,218,0.008,11,257,20.9,0.044,1056,8.1,1.0,0.8,712.9,6.5,25.9,2.73,31.0,65.3,0.16466666666666666,838,40,1,Exfoliation
1137020,1,20,0.144,0.168,0.178,2.102,218,0.008,10,258,20.9,0.044,1056,8.1,1.0,0.8,712.9,6.5,25.9,2.73,31.0,65.3,0.16333333333333333,838,40,1,Short_Shot
1138020,1,20,0.144,0.168,0.178,2.102,218,0.008,10,258,20.9,0.044,1056,8.1,1.0,0.8,712.9,6.5,25.9,2.73,31.0,65.3,0.16333333333333333,838,40,1,Short_Shot
1139021,1,21,0.144,0.168,0.178,2.102,218,0.008,10,258,20.9,0.044,1056,8.1,1.0,0.8,712.9,6.5,25.9,2.73,31.0,65.3,0.16333333333333333,838,40,0,Normal
1140021,1,21,0.144,0.168,0.178,2.102,218,0.008,10,258,20.9,0.044,1056,8.1,1.0,0.8,712.9,6.5,25.9,2.73,31.0,65.3,0.16333333333333333,838,40,0,Normal
1141022,1,22,0.146,0.168,0.178,2.134,218,0.007,10,259,20.8,0.041,1055,8.1,1.0,0.8,714.8,6.4,25.9,2.75,31.0,65.2,0.164,837,40,0,Normal
1142022,1,22,0.146,0.168,0.178,2.134,218,0.007,10,259,20.8,0.041,1055,8.1,1.0,0.8,714.8,6.4,25.9,2.75,31.0,65.2,0.164,837,40,0,Normal
1143023,1,23,0.146,0.168,0.189,2.135,215,0.008,12,259,20.9,0.041,1040,8.1,1.0,0.8,714.8,6.4,25.9,2.75,31.0,65.2,0.16766666666666666,825,40,0,Normal
1144023,1,23,0.146,0.168,0.189,2.135,215,0.008,12,259,20.9,0.041,1040,8.1,1.0,0.8,714.8,6.4,25.9,2.75,31.0,65.2,0.16766666666666666,825,40,0,Normal
1145024,1,24,0.142,0.168,0.178,2.149,218,0.007,11,253,20.9,0.041,1056,8.1,1.0,0.8,714.8,6.4,25.9,2.75,31.0,65.2,0.16266666666666665,838,40,1,Short_Shot
1146024,1,24,0.142,0.168,0.178,2.149,218,0.007,11,253,20.9,0.041,1056,8.1,1.0,0.8,714.8,6.4,25.9,2.75,31.0,65.2,0.16266666666666665,838,40,1,Short_Shot
1147025,1,25,0.146,0.168,0.182,2.148,215,0.008,11,253,20.9,0.042,1040,8.1,1.0,0.8,716.6,6.3,25.9,2.72,30.9,65.3,0.16533333333333333,825,40,0,Normal
1148025,1,25,0.146,0.168,0.182,2.148,215,0.008,11,253,20.9,0.042,1040,8.1,1.0,0.8,716.6,6.3,25.9,2.72,30.9,65.3,0.16533333333333333,825,40,0,Normal
1149026,1,26,0.144,0.168,0.19,2.131,218,0.008,11,254,21.0,0.041,1055,8.1,1.0,0.8,716.6,6.3,25.9,2.72,30.9,65.3,0.16733333333333333,837,40,1,Exfoliation
1150026,1,26,0.144,0.168,0.19,2.131,218,0.008,11,254,21.0,0.041,1055,8.1,1.0,0.8,716.6,6.3,25.9,2.72,30.9,65.3,0.16733333333333333,837,40,1,Exfoliation
1151027,1,27,0.144,0.168,0.184,2.149,215,0.007,11,254,20.9,0.041,1040,8.1,1.0,0.8,716.6,6.3,25.9,2.72,30.9,65.3,0.16533333333333333,825,40,0,Normal
1152027,1,27,0.144,0.168,0.184,2.149,215,0.007,11,254,20.9,0.041,1040,8.1,1.0,0.8,716.6,6.3,25.9,2.72,30.9,65.3,0.16533333333333333,825,40,0,Normal
1153028,1,28,0.142,0.168,0.181,2.125,218,0.007,12,254,20.9,0.043,1056,8.1,1.0,0.8,718.4,6.3,26.0,2.73,30.9,65.4,0.16366666666666665,838,40,1,Exfoliation
1154028,1,28,0.142,0.168,0.181,2.125,218,0.007,12,254,20.9,0.043,1056,8.1,1.0,0.8,718.4,6.3,26.0,2.73,30.9,65.4,0.16366666666666665,838,40,1,Exfoliation
1155029,1,29,0.146,0.166,0.176,2.137,215,0.008,11,254,20.9,0.041,1040,8.1,1.0,0.8,718.4,6.3,26.0,2.73,30.9,65.4,0.16266666666666665,825,40,1,Exfoliation
1156029,1,29,0.146,0.166,0.176,2.137,215,0.008,11,254,20.9,0.041,1040,8.1,1.0,0.8,718.4,6.3,26.0,2.73,30.9,65.4,0.16266666666666665,825,40,1,Exfoliation
1157030,1,30,0.142,0.168,0.182,2.153,218,0.008,11,255,20.8,0.042,1056,8.1,1.0,0.8,720.2,6.2,25.9,2.72,30.9,65.6,0.164,838,40,1,Exfoliation
1158030,1,30,0.142,0.168,0.182,2.153,218,0.008,11,255,20.8,0.042,1056,8.1,1.0,0.8,720.2,6.2,25.9,2.72,30.9,65.6,0.164,838,40,1,Exfoliation
1159031,1,31,0.142,0.168,0.178,2.104,215,0.006,11,254,20.9,0.042,1040,8.1,1.0,0.8,720.2,6.2,25.9,2.72,30.9,65.6,0.16266666666666665,825,40,1,Exfoliation
1160031,1,31,0.142,0.168,0.178,2.104,215,0.006,11,254,20.9,0.042,1040,8.1,1.0,0.8,720.2,6.2,25.9,2.72,30.9,65.6,0.16266666666666665,825,40,1,Exfoliation
1161032,1,32,0.144,0.168,0.187,2.132,218,0.007,12,254,21.1,0.042,1053,8.1,1.0,0.8,720.2,6.2,25.9,2.72,30.9,65.6,0.16633333333333333,835,40,1,Exfoliation
1162032,1,32,0.144,0.168,0.187,2.132,218,0.007,12,254,21.1,0.042,1053,8.1,1.0,0.8,720.2,6.2,25.9,2.72,30.9,65.6,0.16633333333333333,835,40,1,Exfoliation
1163033,1,33,0.144,0.168,0.187,2.132,218,0.007,12,254,21.1,0.042,1053,8.1,1.0,0.8,721.9,6.2,26.0,2.74,30.9,65.8,0.16633333333333333,835,40,1,Exfoliation
1164033,1,33,0.144,0.168,0.187,2.132,218,0.007,12,254,21.1,0.042,1053,8.1,1.0,0.8,721.9,6.2,26.0,2.74,30.9,65.8,0.16633333333333333,835,40,1,Exfoliation
1165034,1,34,0.144,0.168,0.179,2.143,215,0.008,11,255,20.8,0.044,1040,8.1,1.0,0.8,721.9,6.2,26.0,2.74,30.9,65.8,0.16366666666666665,825,40,0,Normal
1166034,1,34,0.144,0.168,0.179,2.143,215,0.008,11,255,20.8,0.044,1040,8.1,1.0,0.8,721.9,6.2,26.0,2.74,30.9,65.8,0.16366666666666665,825,40,0,Normal
1167035,1,35,0.144,0.168,0.179,2.143,215,0.008,11,255,20.8,0.044,1040,8.1,1.0,0.8,721.9,6.2,26.0,2.74,30.9,65.8,0.16366666666666665,825,40,0,Normal
1168035,1,35,0.144,0.168,0.179,2.143,215,0.008,11,255,20.8,0.044,1040,8.1,1.0,0.8,721.9,6.2,26.0,2.74,30.9,65.8,0.16366666666666665,825,40,0,Normal
1169036,1,36,0.146,0.166,0.182,2.155,218,0.008,11,257,20.8,0.044,1056,8.1,1.0,0.8,723.5,6.1,26.0,2.73,30.9,65.8,0.16466666666666666,838,40,0,Normal
1170036,1,36,0.146,0.166,0.182,2.155,218,0.008,11,257,20.8,0.044,1056,8.1,1.0,0.8,723.5,6.1,26.0,2.73,30.9,65.8,0.16466666666666666,838,40,0,Normal
1171037,1,37,0.146,0.166,0.182,2.155,218,0.008,11,257,20.8,0.044,1056,8.1,1.0,0.8,723.5,6.1,26.0,2.73,30.9,65.8,0.16466666666666666,838,40,1,Exfoliation
1172037,1,37,0.146,0.166,0.182,2.155,218,0.008,11,257,20.8,0.044,1056,8.1,1.0,0.8,723.5,6.1,26.0,2.73,30.9,65.8,0.16466666666666666,838,40,1,Exfoliation
1173038,1,38,0.144,0.17,0.181,2.102,218,0.009,11,257,20.8,0.044,1055,8.1,1.0,0.8,723.5,6.1,26.0,2.73,30.9,65.8,0.165,837,40,0,Normal
1174038,1,38,0.144,0.17,0.181,2.102,218,0.009,11,257,20.8,0.044,1055,8.1,1.0,0.8,723.5,6.1,26.0,2.73,30.9,65.8,0.165,837,40,0,Normal
1175039,1,39,0.144,0.17,0.182,2.104,215,0.008,11,257,21.0,0.042,1039,8.1,1.0,0.8,725.0,6.1,26.0,2.78,30.9,65.8,0.16533333333333333,824,40,1,Short_Shot
1176039,1,39,0.144,0.17,0.182,2.104,215,0.008,11,257,21.0,0.042,1039,8.1,1.0,0.8,725.0,6.1,26.0,2.78,30.9,65.8,0.16533333333333333,824,40,1,Short_Shot
1177040,1,40,0.144,0.168,0.182,2.153,218,0.008,10,258,20.9,0.042,1056,8.0,1.0,0.8,725.0,6.1,26.0,2.78,30.9,65.8,0.16466666666666666,838,40,1,Exfoliation
1178040,1,40,0.144,0.168,0.182,2.153,218,0.008,10,258,20.9,0.042,1056,8.0,1.0,0.8,725.0,6.1,26.0,2.78,30.9,65.8,0.16466666666666666,838,40,1,Exfoliation
1179041,1,41,0.142,0.166,0.184,2.145,215,0.008,10,258,21.1,0.042,1040,8.0,1.0,0.8,725.0,6.1,26.0,2.78,30.9,65.8,0.164,825,40,0,Normal
1180041,1,41,0.142,0.166,0.184,2.145,215,0.008,10,258,21.1,0.042,1040,8.0,1.0,0.8,725.0,6.1,26.0,2.78,30.9,65.8,0.164,825,40,0,Normal
1181042,1,42,0.141,0.17,0.189,2.116,218,0.008,10,258,21.0,0.044,1055,8.0,1.0,0.8,726.3,6.0,26.0,2.74,30.9,65.8,0.16666666666666666,837,40,0,Normal
1182042,1,42,0.141,0.17,0.189,2.116,218,0.008,10,258,21.0,0.044,1055,8.0,1.0,0.8,726.3,6.0,26.0,2.74,30.9,65.8,0.16666666666666666,837,40,0,Normal
1183043,1,43,0.144,0.168,0.182,2.108,215,0.008,10,258,20.9,0.041,1040,8.1,1.0,0.8,726.3,6.0,26.0,2.74,30.9,65.8,0.16466666666666666,825,40,1,Short_Shot
1184043,1,43,0.144,0.168,0.182,2.108,215,0.008,10,258,20.9,0.041,1040,8.1,1.0,0.8,726.3,6.0,26.0,2.74,30.9,65.8,0.16466666666666666,825,40,1,Short_Shot
1185044,1,44,0.142,0.168,0.19,2.147,218,0.008,10,258,21.0,0.041,1056,8.0,1.0,0.8,726.3,6.0,26.0,2.74,30.9,65.8,0.16666666666666666,838,40,0,Normal
1186044,1,44,0.142,0.168,0.19,2.147,218,0.008,10,258,21.0,0.041,1056,8.0,1.0,0.8,726.3,6.0,26.0,2.74,30.9,65.8,0.16666666666666666,838,40,0,Normal
1187045,1,45,0.144,0.168,0.184,2.148,215,0.008,10,258,20.9,0.042,1040,8.1,1.0,0.8,727.5,6.0,26.0,2.75,30.9,65.9,0.16533333333333333,825,40,0,Normal
1188045,1,45,0.144,0.168,0.184,2.148,215,0.008,10,258,20.9,0.042,1040,8.1,1.0,0.8,727.5,6.0,26.0,2.75,30.9,65.9,0.16533333333333333,825,40,0,Normal
1189046,1,46,0.14,0.17,0.186,2.131,218,0.008,11,259,20.9,0.043,1054,8.1,1.0,0.8,727.5,6.0,26.0,2.75,30.9,65.9,0.16533333333333336,836,40,1,Exfoliation
1190046,1,46,0.14,0.17,0.186,2.131,218,0.008,11,259,20.9,0.043,1054,8.1,1.0,0.8,727.5,6.0,26.0,2.75,30.9,65.9,0.16533333333333336,836,40,1,Exfoliation
1191047,1,47,0.144,0.17,0.186,2.097,215,0.007,11,259,20.8,0.042,1039,8.0,1.0,0.8,727.5,6.0,26.0,2.75,30.9,65.9,0.16666666666666666,824,40,0,Normal
1192047,1,47,0.144,0.17,0.186,2.097,215,0.007,11,259,20.8,0.042,1039,8.0,1.0,0.8,727.5,6.0,26.0,2.75,30.9,65.9,0.16666666666666666,824,40,0,Normal
1193048,1,48,0.138,0.168,0.186,2.152,218,0.008,11,258,20.9,0.042,1054,8.0,1.0,0.8,728.5,6.0,26.0,2.73,30.9,65.9,0.164,836,40,0,Normal
1194048,1,48,0.138,0.168,0.186,2.152,218,0.008,11,258,20.9,0.042,1054,8.0,1.0,0.8,728.5,6.0,26.0,2.73,30.9,65.9,0.164,836,40,0,Normal
1195049,1,49,0.14,0.17,0.188,2.128,215,0.008,11,261,20.9,0.043,1039,8.0,1.0,0.8,728.5,6.0,26.0,2.73,30.9,65.9,0.166,824,40,0,Normal
1196049,1,49,0.14,0.17,0.188,2.128,215,0.008,11,261,20.9,0.043,1039,8.0,1.0,0.8,728.5,6.0,26.0,2.73,30.9,65.9,0.166,824,40,0,Normal
1197050,1,50,0.14,0.168,0.176,2.122,218,0.008,11,259,20.9,0.042,1055,8.0,1.0,0.8,729.0,6.0,26.0,2.72,30.8,66.1,0.16133333333333336,837,40,0,Normal
1198050,1,50,0.14,0.168,0.176,2.122,218,0.008,11,259,20.9,0.042,1055,8.0,1.0,0.8,729.0,6.0,26.0,2.72,30.8,66.1,0.16133333333333336,837,40,0,Normal
1199051,1,51,0.14,0.168,0.176,2.122,218,0.008,11,259,20.9,0.042,1055,8.0,1.0,0.8,729.0,6.0,26.0,2.72,30.8,66.1,0.16133333333333336,837,40,1,Exfoliation
1200051,1,51,0.14,0.168,0.176,2.122,218,0.008,11,259,20.9,0.042,1055,8.0,1.0,0.8,729.0,6.0,26.0,2.72,30.8,66.1,0.16133333333333336,837,40,1,Exfoliation
1201052,1,52,0.142,0.168,0.19,2.125,218,0.008,11,251,21.0,0.043,1054,8.0,1.0,0.8,729.0,6.0,26.0,2.72,30.8,66.1,0.16666666666666666,836,40,0,Normal
1202052,1,52,0.142,0.168,0.19,2.125,218,0.008,11,251,21.0,0.043,1054,8.0,1.0,0.8,729.0,6.0,26.0,2.72,30.8,66.1,0.16666666666666666,836,40,0,Normal
1203053,1,53,0.142,0.168,0.19,2.125,218,0.008,11,251,21.0,0.043,1054,8.0,1.0,0.8,729.8,5.9,26.0,2.75,30.7,66.3,0.16666666666666666,836,40,0,Normal
1204053,1,53,0.142,0.168,0.19,2.125,218,0.008,11,251,21.0,0.043,1054,8.0,1.0,0.8,729.8,5.9,26.0,2.75,30.7,66.3,0.16666666666666666,836,40,0,Normal
1205054,1,54,0.142,0.168,0.184,2.146,218,0.008,11,253,20.9,0.041,1055,8.0,1.0,0.8,729.8,5.9,26.0,2.75,30.7,66.3,0.16466666666666666,837,40,1,Exfoliation
1206054,1,54,0.142,0.168,0.184,2.146,218,0.008,11,253,20.9,0.041,1055,8.0,1.0,0.8,729.8,5.9,26.0,2.75,30.7,66.3,0.16466666666666666,837,40,1,Exfoliation
1207055,1,55,0.142,0.168,0.184,2.146,218,0.008,11,253,20.9,0.041,1055,8.0,1.0,0.8,729.8,5.9,26.0,2.75,30.7,66.3,0.16466666666666666,837,40,0,Normal
1208055,1,55,0.142,0.168,0.184,2.146,218,0.008,11,253,20.9,0.041,1055,8.0,1.0,0.8,729.8,5.9,26.0,2.75,30.7,66.3,0.16466666666666666,837,40,0,Normal
1209056,1,56,0.14,0.17,0.184,2.086,215,0.008,21,253,20.7,0.037,1040,8.0,1.0,0.8,730.0,5.9,26.0,2.74,30.7,66.5,0.16466666666666668,825,40,0,Normal
1210056,1,56,0.14,0.17,0.184,2.086,215,0.008,21,253,20.7,0.037,1040,8.0,1.0,0.8,730.0,5.9,26.0,2.74,30.7,66.5,0.16466666666666668,825,40,0,Normal
1211057,1,57,0.14,0.17,0.184,2.086,215,0.008,21,253,20.7,0.037,1040,8.0,1.0,0.8,730.0,5.9,26.0,2.74,30.7,66.5,0.16466666666666668,825,40,0,Normal
1212057,1,57,0.14,0.17,0.184,2.086,215,0.008,21,253,20.7,0.037,1040,8.0,1.0,0.8,730.0,5.9,26.0,2.74,30.7,66.5,0.16466666666666668,825,40,0,Normal
1213058,1,58,0.141,0.17,0.18,2.127,218,0.008,10,253,20.8,0.044,1055,8.0,1.0,0.8,730.0,5.9,26.0,2.74,30.7,66.5,0.16366666666666665,837,40,0,Normal
1214058,1,58,0.141,0.17,0.18,2.127,218,0.008,10,253,20.8,0.044,1055,8.0,1.0,0.8,730.0,5.9,26.0,2.74,30.7,66.5,0.16366666666666665,837,40,0,Normal
1215059,1,59,0.144,0.168,0.182,2.127,215,0.008,12,253,20.9,0.044,1039,8.0,1.0,0.8,730.0,5.9,26.0,2.75,30.7,66.5,0.16466666666666666,824,40,1,Exfoliation
1216059,1,59,0.144,0.168,0.182,2.127,215,0.008,12,253,20.9,0.044,1039,8.0,1.0,0.8,730.0,5.9,26.0,2.75,30.7,66.5,0.16466666666666666,824,40,1,Exfoliation
1217060,1,60,0.146,0.168,0.184,2.144,218,0.008,11,254,20.8,0.042,1054,8.0,1.0,0.8,730.0,5.9,26.0,2.75,30.7,66.5,0.166,836,40,0,Normal
1218060,1,60,0.146,0.168,0.184,2.144,218,0.008,11,254,20.8,0.042,1054,8.0,1.0,0.8,730.0,5.9,26.0,2.75,30.7,66.5,0.166,836,40,0,Normal
1219061,1,61,0.144,0.168,0.178,2.153,214,0.008,12,254,20.8,0.034,1038,8.0,1.0,0.8,730.0,5.9,26.0,2.75,30.7,66.5,0.16333333333333333,824,40,0,Normal
1220061,1,61,0.144,0.168,0.178,2.153,214,0.008,12,254,20.8,0.034,1038,8.0,1.0,0.8,730.0,5.9,26.0,2.75,30.7,66.5,0.16333333333333333,824,40,0,Normal
1221062,1,62,0.144,0.166,0.181,2.164,218,0.007,11,254,20.9,0.041,1053,8.0,1.0,0.8,729.4,5.9,26.0,2.76,30.7,66.4,0.16366666666666665,835,40,0,Normal
1222062,1,62,0.144,0.166,0.181,2.164,218,0.007,11,254,20.9,0.041,1053,8.0,1.0,0.8,729.4,5.9,26.0,2.76,30.7,66.4,0.16366666666666665,835,40,0,Normal
1223063,1,63,0.144,0.168,0.182,2.122,218,0.008,11,254,20.8,0.044,1054,8.0,1.0,0.8,729.4,5.9,26.0,2.76,30.7,66.4,0.16466666666666666,836,40,0,Normal
1224063,1,63,0.144,0.168,0.182,2.122,218,0.008,11,254,20.8,0.044,1054,8.0,1.0,0.8,729.4,5.9,26.0,2.76,30.7,66.4,0.16466666666666666,836,40,0,Normal
1225064,1,64,0.141,0.168,0.179,2.111,215,0.008,12,254,20.9,0.044,1039,8.0,1.0,0.8,729.4,5.9,26.0,2.76,30.7,66.4,0.16266666666666665,824,40,0,Normal
1226064,1,64,0.141,0.168,0.179,2.111,215,0.008,12,254,20.9,0.044,1039,8.0,1.0,0.8,729.4,5.9,26.0,2.76,30.7,66.4,0.16266666666666665,824,40,0,Normal
1227065,1,65,0.14,0.17,0.182,2.133,214,0.008,10,255,20.8,0.044,1038,8.0,1.0,0.8,729.0,5.8,25.9,2.77,30.6,66.5,0.164,824,40,1,Short_Shot
1228065,1,65,0.14,0.17,0.182,2.133,214,0.008,10,255,20.8,0.044,1038,8.0,1.0,0.8,729.0,5.8,25.9,2.77,30.6,66.5,0.164,824,40,1,Short_Shot
1229066,1,66,0.142,0.168,0.181,2.157,218,0.008,11,255,20.9,0.042,1054,8.0,1.0,0.8,729.0,5.8,25.9,2.77,30.6,66.5,0.16366666666666665,836,40,0,Normal
1230066,1,66,0.142,0.168,0.181,2.157,218,0.008,11,255,20.9,0.042,1054,8.0,1.0,0.8,729.0,5.8,25.9,2.77,30.6,66.5,0.16366666666666665,836,40,0,Normal
1231067,1,67,0.144,0.168,0.186,2.151,214,0.008,11,255,20.9,0.042,1038,8.0,1.0,0.8,729.0,5.8,25.9,2.77,30.6,66.5,0.166,824,40,0,Normal
1232067,1,67,0.144,0.168,0.186,2.151,214,0.008,11,255,20.9,0.042,1038,8.0,1.0,0.8,729.0,5.8,25.9,2.77,30.6,66.5,0.166,824,40,0,Normal
1233068,1,68,0.142,0.17,0.181,2.154,218,0.008,10,255,20.9,0.041,1054,8.0,1.0,0.8,728.1,5.8,26.0,2.76,30.6,66.7,0.16433333333333333,836,40,0,Normal
1234068,1,68,0.142,0.17,0.181,2.154,218,0.008,10,255,20.9,0.041,1054,8.0,1.0,0.8,728.1,5.8,26.0,2.76,30.6,66.7,0.16433333333333333,836,40,0,Normal
1235069,1,69,0.141,0.17,0.178,2.143,214,0.007,11,255,20.9,0.043,1038,8.0,1.0,0.8,728.1,5.8,26.0,2.76,30.6,66.7,0.163,824,40,0,Normal
1236069,1,69,0.141,0.17,0.178,2.143,214,0.007,11,255,20.9,0.043,1038,8.0,1.0,0.8,728.1,5.8,26.0,2.76,30.6,66.7,0.163,824,40,0,Normal
1237070,1,70,0.141,0.17,0.178,2.143,214,0.007,11,255,20.9,0.043,1038,8.0,1.0,0.8,728.1,5.8,26.0,2.76,30.6,66.7,0.163,824,40,0,Normal
1238070,1,70,0.141,0.17,0.178,2.143,214,0.007,11,255,20.9,0.043,1038,8.0,1.0,0.8,728.1,5.8,26.0,2.76,30.6,66.7,0.163,824,40,0,Normal
1239071,1,71,0.144,0.171,0.187,2.114,214,0.008,11,255,20.9,0.043,1038,8.0,1.0,0.8,727.0,5.8,25.9,2.78,30.6,66.8,0.16733333333333333,824,40,1,Short_Shot
1240071,1,71,0.144,0.171,0.187,2.114,214,0.008,11,255,20.9,0.043,1038,8.0,1.0,0.8,727.0,5.8,25.9,2.78,30.6,66.8,0.16733333333333333,824,40,1,Short_Shot
1241072,1,72,0.144,0.171,0.187,2.114,214,0.008,11,255,20.9,0.043,1038,8.0,1.0,0.8,727.0,5.8,25.9,2.78,30.6,66.8,0.16733333333333333,824,40,0,Normal
1242072,1,72,0.144,0.171,0.187,2.114,214,0.008,11,255,20.9,0.043,1038,8.0,1.0,0.8,727.0,5.8,25.9,2.78,30.6,66.8,0.16733333333333333,824,40,0,Normal
1243073,1,73,0.138,0.17,0.187,2.143,214,0.008,11,255,21.0,0.042,1037,8.0,1.0,0.8,725.6,5.9,26.0,2.75,30.6,67.0,0.165,823,40,0,Normal
1244073,1,73,0.138,0.17,0.187,2.143,214,0.008,11,255,21.0,0.042,1037,8.0,1.0,0.8,725.6,5.9,26.0,2.75,30.6,67.0,0.165,823,40,0,Normal
1245074,1,74,0.138,0.17,0.187,2.119,217,0.008,10,255,20.9,0.043,1037,8.0,1.0,0.8,725.6,5.9,26.0,2.75,30.6,67.0,0.165,820,40,0,Normal
1246074,1,74,0.138,0.17,0.187,2.119,217,0.008,10,255,20.9,0.043,1037,8.0,1.0,0.8,725.6,5.9,26.0,2.75,30.6,67.0,0.165,820,40,0,Normal
1247075,1,75,0.144,0.17,0.176,2.116,214,0.008,11,258,20.9,0.044,1035,8.0,1.0,0.8,725.6,5.9,26.0,2.75,30.6,67.0,0.16333333333333333,821,40,1,Short_Shot
1248075,1,75,0.144,0.17,0.176,2.116,214,0.008,11,258,20.9,0.044,1035,8.0,1.0,0.8,725.6,5.9,26.0,2.75,30.6,67.0,0.16333333333333333,821,40,1,Short_Shot
1249076,1,76,0.142,0.17,0.181,2.123,217,0.007,11,258,20.9,0.043,1052,8.0,1.0,0.8,724.1,5.9,26.0,2.76,30.7,67.0,0.16433333333333333,835,40,0,Normal
1250076,1,76,0.142,0.17,0.181,2.123,217,0.007,11,258,20.9,0.043,1052,8.0,1.0,0.8,724.1,5.9,26.0,2.76,30.7,67.0,0.16433333333333333,835,40,0,Normal
1251077,1,77,0.144,0.168,0.18,2.117,218,0.008,11,258,21.0,0.044,1054,8.0,1.0,0.8,724.1,5.9,26.0,2.76,30.7,67.0,0.164,836,40,0,Normal
1252077,1,77,0.144,0.168,0.18,2.117,218,0.008,11,258,21.0,0.044,1054,8.0,1.0,0.8,724.1,5.9,26.0,2.76,30.7,67.0,0.164,836,40,0,Normal
1253078,1,78,0.142,0.168,0.186,2.102,214,0.008,11,258,20.9,0.044,1038,8.0,1.0,0.8,724.1,5.9,26.0,2.76,30.7,67.0,0.16533333333333333,824,40,0,Normal
1254078,1,78,0.142,0.168,0.186,2.102,214,0.008,11,258,20.9,0.044,1038,8.0,1.0,0.8,724.1,5.9,26.0,2.76,30.7,67.0,0.16533333333333333,824,40,0,Normal
1255079,1,79,0.146,0.17,0.178,2.12,217,0.008,11,258,21.0,0.044,1051,8.0,1.0,0.8,722.5,5.9,26.0,2.76,30.7,66.9,0.16466666666666666,834,40,0,Normal
1256079,1,79,0.146,0.17,0.178,2.12,217,0.008,11,258,21.0,0.044,1051,8.0,1.0,0.8,722.5,5.9,26.0,2.76,30.7,66.9,0.16466666666666666,834,40,0,Normal
1257080,1,80,0.146,0.17,0.178,2.151,218,0.007,11,258,21.0,0.041,1053,8.0,1.0,0.8,722.5,5.9,26.0,2.76,30.7,66.9,0.16466666666666666,835,40,0,Normal
1258080,1,80,0.146,0.17,0.178,2.151,218,0.007,11,258,21.0,0.041,1053,8.0,1.0,0.8,722.5,5.9,26.0,2.76,30.7,66.9,0.16466666666666666,835,40,0,Normal
1259081,1,81,0.144,0.17,0.184,2.096,214,0.008,11,259,20.9,0.041,1037,8.0,1.0,0.8,722.5,5.9,26.0,2.76,30.7,66.9,0.166,823,40,1,Exfoliation
1260081,1,81,0.144,0.17,0.184,2.096,214,0.008,11,259,20.9,0.041,1037,8.0,1.0,0.8,722.5,5.9,26.0,2.76,30.7,66.9,0.166,823,40,1,Exfoliation
1261082,1,82,0.142,0.17,0.181,2.145,217,0.008,11,258,20.8,0.041,1052,8.0,1.0,0.8,720.7,5.8,26.0,2.75,30.7,66.8,0.16433333333333333,835,40,0,Normal
1262082,1,82,0.142,0.17,0.181,2.145,217,0.008,11,258,20.8,0.041,1052,8.0,1.0,0.8,720.7,5.8,26.0,2.75,30.7,66.8,0.16433333333333333,835,40,0,Normal
1263083,1,83,0.146,0.168,0.186,2.136,214,0.008,11,258,20.8,0.043,1036,8.0,1.0,0.8,720.7,5.8,26.0,2.75,30.7,66.8,0.16666666666666666,822,40,0,Normal
1264083,1,83,0.146,0.168,0.186,2.136,214,0.008,11,258,20.8,0.043,1036,8.0,1.0,0.8,720.7,5.8,26.0,2.75,30.7,66.8,0.16666666666666666,822,40,0,Normal
1265084,1,84,0.144,0.17,0.186,2.121,217,0.008,12,259,20.9,0.044,1052,8.0,1.0,0.8,720.7,5.8,26.0,2.75,30.7,66.8,0.16666666666666666,835,40,0,Normal
1266084,1,84,0.144,0.17,0.186,2.121,217,0.008,12,259,20.9,0.044,1052,8.0,1.0,0.8,720.7,5.8,26.0,2.75,30.7,66.8,0.16666666666666666,835,40,0,Normal
1267085,1,85,0.144,0.168,0.184,2.155,214,0.008,10,259,21.0,0.042,1036,8.0,1.0,0.8,719.1,5.8,26.0,2.72,30.8,66.8,0.16533333333333333,822,40,0,Normal
1268085,1,85,0.144,0.168,0.184,2.155,214,0.008,10,259,21.0,0.042,1036,8.0,1.0,0.8,719.1,5.8,26.0,2.72,30.8,66.8,0.16533333333333333,822,40,0,Normal
1269086,1,86,0.144,0.168,0.184,2.155,214,0.008,10,259,21.0,0.042,1036,8.0,1.0,0.8,719.1,5.8,26.0,2.72,30.8,66.8,0.16533333333333333,822,40,1,Exfoliation
1270086,1,86,0.144,0.168,0.184,2.155,214,0.008,10,259,21.0,0.042,1036,8.0,1.0,0.8,719.1,5.8,26.0,2.72,30.8,66.8,0.16533333333333333,822,40,1,Exfoliation
1271087,1,87,0.142,0.168,0.189,2.155,214,0.008,12,251,20.8,0.042,1036,8.0,1.0,0.8,719.1,5.8,26.0,2.72,30.8,66.8,0.16633333333333333,822,40,0,Normal
1272087,1,87,0.142,0.168,0.189,2.155,214,0.008,12,251,20.8,0.042,1036,8.0,1.0,0.8,719.1,5.8,26.0,2.72,30.8,66.8,0.16633333333333333,822,40,0,Normal
1273088,1,88,0.142,0.168,0.189,2.155,214,0.008,12,251,20.8,0.042,1036,8.0,1.0,0.8,717.3,5.8,26.0,2.75,30.9,66.6,0.16633333333333333,822,40,0,Normal
1274088,1,88,0.142,0.168,0.189,2.155,214,0.008,12,251,20.8,0.042,1036,8.0,1.0,0.8,717.3,5.8,26.0,2.75,30.9,66.6,0.16633333333333333,822,40,0,Normal
1275089,1,89,0.144,0.17,0.178,2.132,218,0.008,11,251,21.0,0.042,1054,8.0,1.0,0.8,717.3,5.8,26.0,2.75,30.9,66.6,0.164,836,40,0,Normal
1276089,1,89,0.144,0.17,0.178,2.132,218,0.008,11,251,21.0,0.042,1054,8.0,1.0,0.8,717.3,5.8,26.0,2.75,30.9,66.6,0.164,836,40,0,Normal
1277090,1,90,0.144,0.168,0.186,2.146,214,0.008,12,257,20.9,0.044,1038,8.0,1.0,0.8,717.3,5.8,26.0,2.75,30.9,66.6,0.166,824,40,0,Normal
1278090,1,90,0.144,0.168,0.186,2.146,214,0.008,12,257,20.9,0.044,1038,8.0,1.0,0.8,717.3,5.8,26.0,2.75,30.9,66.6,0.166,824,40,0,Normal
1279091,1,91,0.144,0.17,0.174,2.121,217,0.008,11,257,20.9,0.044,1051,8.0,1.0,0.8,715.4,5.7,26.1,2.75,30.9,66.5,0.16266666666666665,834,40,1,Exfoliation
1280091,1,91,0.144,0.17,0.174,2.121,217,0.008,11,257,20.9,0.044,1051,8.0,1.0,0.8,715.4,5.7,26.1,2.75,30.9,66.5,0.16266666666666665,834,40,1,Exfoliation
1281092,1,92,0.144,0.168,0.184,2.115,214,0.008,12,257,20.9,0.042,1035,8.0,1.0,0.8,715.4,5.7,26.1,2.75,30.9,66.5,0.16533333333333333,821,40,0,Normal
1282092,1,92,0.144,0.168,0.184,2.115,214,0.008,12,257,20.9,0.042,1035,8.0,1.0,0.8,715.4,5.7,26.1,2.75,30.9,66.5,0.16533333333333333,821,40,0,Normal
1283093,1,93,0.144,0.168,0.187,2.155,217,0.008,11,257,20.9,0.042,1052,8.0,1.0,0.8,713.4,5.7,26.0,2.73,30.9,66.5,0.16633333333333333,835,40,0,Normal
1284093,1,93,0.144,0.168,0.187,2.155,217,0.008,11,257,20.9,0.042,1052,8.0,1.0,0.8,713.4,5.7,26.0,2.73,30.9,66.5,0.16633333333333333,835,40,0,Normal
1285094,1,94,0.141,0.168,0.174,2.133,214,0.008,12,257,20.9,0.044,1036,8.0,1.0,0.8,713.4,5.7,26.0,2.73,30.9,66.5,0.161,822,40,0,Normal
1286094,1,94,0.141,0.168,0.174,2.133,214,0.008,12,257,20.9,0.044,1036,8.0,1.0,0.8,713.4,5.7,26.0,2.73,30.9,66.5,0.161,822,40,0,Normal
1287095,1,95,0.142,0.17,0.184,2.122,217,0.008,11,257,20.7,0.043,1051,8.0,1.0,0.8,713.4,5.7,26.0,2.73,30.9,66.5,0.16533333333333333,834,40,1,Short_Shot
1288095,1,95,0.142,0.17,0.184,2.122,217,0.008,11,257,20.7,0.043,1051,8.0,1.0,0.8,713.4,5.7,26.0,2.73,30.9,66.5,0.16533333333333333,834,40,1,Short_Shot
1289096,1,96,0.142,0.17,0.178,2.155,214,0.008,11,258,20.8,0.042,1036,8.0,1.0,0.8,711.1,5.7,26.0,2.75,30.9,66.3,0.16333333333333333,822,40,1,Short_Shot
1290096,1,96,0.142,0.17,0.178,2.155,214,0.008,11,258,20.8,0.042,1036,8.0,1.0,0.8,711.1,5.7,26.0,2.75,30.9,66.3,0.16333333333333333,822,40,1,Short_Shot
1291097,1,97,0.142,0.168,0.178,2.119,217,0.008,11,258,20.8,0.043,1052,8.0,1.0,0.8,711.1,5.7,26.0,2.75,30.9,66.3,0.16266666666666665,835,40,0,Normal
1292097,1,97,0.142,0.168,0.178,2.119,217,0.008,11,258,20.8,0.043,1052,8.0,1.0,0.8,711.1,5.7,26.0,2.75,30.9,66.3,0.16266666666666665,835,40,0,Normal
1293098,1,98,0.142,0.17,0.176,2.12,214,0.008,11,258,20.9,0.044,1036,8.0,1.0,0.8,711.1,5.7,26.0,2.75,30.9,66.3,0.16266666666666665,822,40,0,Normal
1294098,1,98,0.142,0.17,0.176,2.12,214,0.008,11,258,20.9,0.044,1036,8.0,1.0,0.8,711.1,5.7,26.0,2.75,30.9,66.3,0.16266666666666665,822,40,0,Normal
1295099,1,99,0.144,0.168,0.178,2.117,218,0.007,11,258,20.8,0.044,1053,8.0,1.0,0.8,708.7,5.7,26.1,2.75,31.0,66.2,0.16333333333333333,835,40,1,Exfoliation
1296099,1,99,0.144,0.168,0.178,2.117,218,0.007,11,258,20.8,0.044,1053,8.0,1.0,0.8,708.7,5.7,26.1,2.75,31.0,66.2,0.16333333333333333,835,40,1,Exfoliation
1297100,1,100,0.142,0.168,0.184,2.146,214,0.008,11,258,20.8,0.041,1036,8.0,1.0,0.8,708.7,5.7,26.1,2.75,31.0,66.2,0.16466666666666666,822,40,1,Exfoliation
1298100,1,100,0.142,0.168,0.184,2.146,214,0.008,11,258,20.8,0.041,1036,8.0,1.0,0.8,708.7,5.7,26.1,2.75,31.0,66.2,0.16466666666666666,822,40,1,Exfoliation
1299101,1,101,0.144,0.17,0.18,2.121,217,0.008,11,258,20.9,0.043,1051,8.0,1.0,0.8,708.7,5.7,26.1,2.75,31.0,66.2,0.16466666666666666,834,40,0,Normal
1300101,1,101,0.144,0.17,0.18,2.121,217,0.008,11,258,20.9,0.043,1051,8.0,1.0,0.8,708.7,5.7,26.1,2.75,31.0,66.2,0.16466666666666666,834,40,0,Normal
1301102,1,102,0.141,0.166,0.186,2.15,217,0.008,11,258,20.8,0.035,1052,8.0,1.0,0.8,706.2,5.8,26.0,2.74,31.0,66.1,0.16433333333333333,835,40,0,Normal
1302102,1,102,0.141,0.166,0.186,2.15,217,0.008,11,258,20.8,0.035,1052,8.0,1.0,0.8,706.2,5.8,26.0,2.74,31.0,66.1,0.16433333333333333,835,40,0,Normal
1303103,1,103,0.142,0.168,0.178,2.129,214,0.007,11,258,20.9,0.044,1037,8.0,1.0,0.8,706.2,5.8,26.0,2.74,31.0,66.1,0.16266666666666665,823,40,0,Normal
1304103,1,103,0.142,0.168,0.178,2.129,214,0.007,11,258,20.9,0.044,1037,8.0,1.0,0.8,706.2,5.8,26.0,2.74,31.0,66.1,0.16266666666666665,823,40,0,Normal
1305104,1,104,0.14,0.168,0.184,2.101,217,0.006,11,259,20.9,0.042,1052,8.0,1.0,0.8,706.2,5.8,26.0,2.74,31.0,66.1,0.164,835,40,0,Normal
1306104,1,104,0.14,0.168,0.184,2.101,217,0.006,11,259,20.9,0.042,1052,8.0,1.0,0.8,706.2,5.8,26.0,2.74,31.0,66.1,0.164,835,40,0,Normal
1307105,1,105,0.144,0.168,0.186,2.133,214,0.008,11,258,20.9,0.043,1037,8.0,1.0,0.8,703.8,5.8,26.0,2.74,31.0,66.1,0.166,823,40,0,Normal
1308105,1,105,0.144,0.168,0.186,2.133,214,0.008,11,258,20.9,0.043,1037,8.0,1.0,0.8,703.8,5.8,26.0,2.74,31.0,66.1,0.166,823,40,0,Normal
1309106,1,106,0.142,0.168,0.176,2.155,217,0.008,12,259,20.9,0.041,1050,8.0,1.0,0.8,703.8,5.8,26.0,2.74,31.0,66.1,0.162,833,40,0,Normal
1310106,1,106,0.142,0.168,0.176,2.155,217,0.008,12,259,20.9,0.041,1050,8.0,1.0,0.8,703.8,5.8,26.0,2.74,31.0,66.1,0.162,833,40,0,Normal
1311107,1,107,0.144,0.168,0.182,2.144,214,0.008,11,259,20.9,0.041,1035,8.0,1.0,0.8,703.8,5.8,26.0,2.74,31.0,66.1,0.16466666666666666,821,40,0,Normal
1312107,1,107,0.144,0.168,0.182,2.144,214,0.008,11,259,20.9,0.041,1035,8.0,1.0,0.8,703.8,5.8,26.0,2.74,31.0,66.1,0.16466666666666666,821,40,0,Normal
1313108,1,108,0.142,0.166,0.184,2.142,217,0.007,11,258,21.0,0.042,1052,8.0,1.0,0.8,701.4,5.8,26.1,2.75,31.0,66.1,0.164,835,40,1,Exfoliation
1314108,1,108,0.142,0.166,0.184,2.142,217,0.007,11,258,21.0,0.042,1052,8.0,1.0,0.8,701.4,5.8,26.1,2.75,31.0,66.1,0.164,835,40,1,Exfoliation
1315109,1,109,0.144,0.166,0.179,2.111,214,0.008,10,259,20.9,0.042,1037,8.0,1.0,0.8,701.4,5.8,26.1,2.75,31.0,66.1,0.163,823,40,0,Normal
1316109,1,109,0.144,0.166,0.179,2.111,214,0.008,10,259,20.9,0.042,1037,8.0,1.0,0.8,701.4,5.8,26.1,2.75,31.0,66.1,0.163,823,40,0,Normal
1317110,1,110,0.144,0.168,0.188,2.142,217,0.008,10,259,21.0,0.041,1051,8.0,1.0,0.8,701.4,5.8,26.1,2.75,31.0,66.1,0.16666666666666666,834,40,0,Normal
1318110,1,110,0.144,0.168,0.188,2.142,217,0.008,10,259,21.0,0.041,1051,8.0,1.0,0.8,701.4,5.8,26.1,2.75,31.0,66.1,0.16666666666666666,834,40,0,Normal
1319111,1,111,0.142,0.168,0.178,2.104,217,0.008,10,259,20.9,0.041,1052,8.0,1.0,0.8,699.1,5.8,26.1,2.75,31.0,66.1,0.16266666666666665,835,40,0,Normal
1320111,1,111,0.142,0.168,0.178,2.104,217,0.008,10,259,20.9,0.041,1052,8.0,1.0,0.8,699.1,5.8,26.1,2.75,31.0,66.1,0.16266666666666665,835,40,0,Normal
1321112,1,112,0.144,0.168,0.186,2.133,214,0.007,11,251,20.7,0.044,1037,7.8,0.8,0.8,699.1,5.8,26.1,2.75,31.0,66.1,0.166,823,40,0,Normal
1322112,1,112,0.144,0.168,0.186,2.133,214,0.007,11,251,20.7,0.044,1037,7.8,0.8,0.8,699.1,5.8,26.1,2.75,31.0,66.1,0.166,823,40,0,Normal
1323113,1,113,0.144,0.168,0.184,2.155,217,0.008,11,251,20.7,0.034,1051,7.8,0.8,0.8,699.1,5.8,26.1,2.75,31.0,66.1,0.16533333333333333,834,40,0,Normal
1324113,1,113,0.144,0.168,0.184,2.155,217,0.008,11,251,20.7,0.034,1051,7.8,0.8,0.8,699.1,5.8,26.1,2.75,31.0,66.1,0.16533333333333333,834,40,0,Normal
1325114,1,114,0.14,0.168,0.176,2.156,214,0.008,11,251,20.7,0.041,1036,7.8,0.8,0.8,697.0,5.8,26.1,2.76,31.0,66.0,0.16133333333333336,822,40,0,Normal
1326114,1,114,0.14,0.168,0.176,2.156,214,0.008,11,251,20.7,0.041,1036,7.8,0.8,0.8,697.0,5.8,26.1,2.76,31.0,66.0,0.16133333333333336,822,40,0,Normal
1327115,1,115,0.142,0.168,0.181,2.157,217,0.008,12,258,20.7,0.042,1052,7.8,0.8,0.8,697.0,5.8,26.1,2.76,31.0,66.0,0.16366666666666665,835,40,0,Normal
1328115,1,115,0.142,0.168,0.181,2.157,217,0.008,12,258,20.7,0.042,1052,7.8,0.8,0.8,697.0,5.8,26.1,2.76,31.0,66.0,0.16366666666666665,835,40,0,Normal
1329116,1,116,0.142,0.168,0.178,2.135,214,0.008,11,258,20.7,0.044,1036,7.8,0.8,0.8,695.0,5.7,26.1,2.77,31.1,65.9,0.16266666666666665,822,40,1,Exfoliation
1330116,1,116,0.142,0.168,0.178,2.135,214,0.008,11,258,20.7,0.044,1036,7.8,0.8,0.8,695.0,5.7,26.1,2.77,31.1,65.9,0.16266666666666665,822,40,1,Exfoliation
1331117,1,117,0.142,0.168,0.178,2.135,214,0.008,11,258,20.7,0.044,1036,7.8,0.8,0.8,695.0,5.7,26.1,2.77,31.1,65.9,0.16266666666666665,822,40,1,Short_Shot
1332117,1,117,0.142,0.168,0.178,2.135,214,0.008,11,258,20.7,0.044,1036,7.8,0.8,0.8,695.0,5.7,26.1,2.77,31.1,65.9,0.16266666666666665,822,40,1,Short_Shot
1333118,1,118,0.142,0.168,0.181,2.14,214,0.008,11,261,20.7,0.044,1036,7.8,0.8,0.8,695.0,5.7,26.1,2.77,31.1,65.9,0.16366666666666665,822,40,1,Short_Shot
1334118,1,118,0.142,0.168,0.181,2.14,214,0.008,11,261,20.7,0.044,1036,7.8,0.8,0.8,695.0,5.7,26.1,2.77,31.1,65.9,0.16366666666666665,822,40,1,Short_Shot
1335119,1,119,0.142,0.168,0.181,2.14,214,0.008,11,261,20.7,0.044,1036,7.8,0.8,0.8,693.0,5.8,26.1,2.77,31.1,65.9,0.16366666666666665,822,40,0,Normal
1336119,1,119,0.142,0.168,0.181,2.14,214,0.008,11,261,20.7,0.044,1036,7.8,0.8,0.8,693.0,5.8,26.1,2.77,31.1,65.9,0.16366666666666665,822,40,0,Normal
1337120,1,120,0.144,0.168,0.182,2.143,218,0.007,11,250,20.7,0.041,1053,7.8,0.8,0.8,693.0,5.8,26.1,2.77,31.1,65.9,0.16466666666666666,835,40,0,Normal
1338120,1,120,0.144,0.168,0.182,2.143,218,0.007,11,250,20.7,0.041,1053,7.8,0.8,0.8,693.0,5.8,26.1,2.77,31.1,65.9,0.16466666666666666,835,40,0,Normal
1339121,1,121,0.144,0.168,0.182,2.143,218,0.007,11,250,20.7,0.041,1053,7.8,0.8,0.8,693.0,5.8,26.1,2.77,31.1,65.9,0.16466666666666666,835,40,0,Normal
1340121,1,121,0.144,0.168,0.182,2.143,218,0.007,11,250,20.7,0.041,1053,7.8,0.8,0.8,693.0,5.8,26.1,2.77,31.1,65.9,0.16466666666666666,835,40,0,Normal
1341122,1,122,0.142,0.168,0.186,2.124,214,0.008,11,250,20.7,0.044,1037,7.8,0.8,0.8,691.1,5.8,26.1,2.72,31.0,65.8,0.16533333333333333,823,40,0,Normal
1342122,1,122,0.142,0.168,0.186,2.124,214,0.008,11,250,20.7,0.044,1037,7.8,0.8,0.8,691.1,5.8,26.1,2.72,31.0,65.8,0.16533333333333333,823,40,0,Normal
1343123,1,123,0.144,0.168,0.182,2.146,217,0.008,12,250,20.7,0.042,1051,7.8,0.8,0.8,691.1,5.8,26.1,2.72,31.0,65.8,0.16466666666666666,834,40,0,Normal
1344123,1,123,0.144,0.168,0.182,2.146,217,0.008,12,250,20.7,0.042,1051,7.8,0.8,0.8,691.1,5.8,26.1,2.72,31.0,65.8,0.16466666666666666,834,40,0,Normal
1345124,1,124,0.144,0.168,0.184,2.153,218,0.007,11,258,20.7,0.041,1054,7.8,0.8,0.8,691.1,5.8,26.1,2.72,31.0,65.8,0.16533333333333333,836,40,0,Normal
1346124,1,124,0.144,0.168,0.184,2.153,218,0.007,11,258,20.7,0.041,1054,7.8,0.8,0.8,691.1,5.8,26.1,2.72,31.0,65.8,0.16533333333333333,836,40,0,Normal
1347125,1,125,0.144,0.166,0.176,2.155,214,0.008,11,258,20.7,0.042,1038,7.8,0.8,0.8,689.1,5.9,26.1,2.74,31.0,65.9,0.162,824,40,0,Normal
1348125,1,125,0.144,0.166,0.176,2.155,214,0.008,11,258,20.7,0.042,1038,7.8,0.8,0.8,689.1,5.9,26.1,2.74,31.0,65.9,0.162,824,40,0,Normal
1349126,1,126,0.141,0.166,0.186,2.13,217,0.008,11,258,20.7,0.043,1051,7.8,0.8,0.8,689.1,5.9,26.1,2.74,31.0,65.9,0.16433333333333333,834,40,0,Normal
1350126,1,126,0.141,0.166,0.186,2.13,217,0.008,11,258,20.7,0.043,1051,7.8,0.8,0.8,689.1,5.9,26.1,2.74,31.0,65.9,0.16433333333333333,834,40,0,Normal
1351127,1,127,0.139,0.168,0.186,2.106,214,0.008,11,258,20.8,0.041,1035,7.8,0.8,0.8,689.1,5.9,26.1,2.74,31.0,65.9,0.16433333333333336,821,40,1,Short_Shot
1352127,1,127,0.139,0.168,0.186,2.106,214,0.008,11,258,20.8,0.041,1035,7.8,0.8,0.8,689.1,5.9,26.1,2.74,31.0,65.9,0.16433333333333336,821,40,1,Short_Shot
1353128,1,128,0.144,0.168,0.178,2.137,217,0.007,11,258,20.9,0.042,1051,7.8,0.8,0.8,687.2,5.9,26.1,2.72,31.0,65.9,0.16333333333333333,834,40,0,Normal
1354128,1,128,0.144,0.168,0.178,2.137,217,0.007,11,258,20.9,0.042,1051,7.8,0.8,0.8,687.2,5.9,26.1,2.72,31.0,65.9,0.16333333333333333,834,40,0,Normal
1355129,1,129,0.146,0.168,0.18,2.145,214,0.008,11,258,20.7,0.044,1036,7.8,0.8,0.8,687.2,5.9,26.1,2.72,31.0,65.9,0.16466666666666666,822,40,0,Normal
1356129,1,129,0.146,0.168,0.18,2.145,214,0.008,11,258,20.7,0.044,1036,7.8,0.8,0.8,687.2,5.9,26.1,2.72,31.0,65.9,0.16466666666666666,822,40,0,Normal
1357130,1,130,0.144,0.166,0.18,2.13,217,0.008,11,258,20.8,0.043,1051,7.8,0.8,0.8,687.2,5.9,26.1,2.72,31.0,65.9,0.16333333333333333,834,40,0,Normal
1358130,1,130,0.144,0.166,0.18,2.13,217,0.008,11,258,20.8,0.043,1051,7.8,0.8,0.8,687.2,5.9,26.1,2.72,31.0,65.9,0.16333333333333333,834,40,0,Normal
1359131,1,131,0.144,0.168,0.176,2.103,214,0.008,11,259,20.8,0.041,1036,7.8,0.8,0.8,685.5,6.0,26.1,2.72,31.0,65.8,0.16266666666666665,822,40,0,Normal
1360131,1,131,0.144,0.168,0.176,2.103,214,0.008,11,259,20.8,0.041,1036,7.8,0.8,0.8,685.5,6.0,26.1,2.72,31.0,65.8,0.16266666666666665,822,40,0,Normal
1361132,1,132,0.144,0.166,0.187,2.111,217,0.007,11,258,20.8,0.043,1051,7.8,0.8,0.8,685.5,6.0,26.1,2.72,31.0,65.8,0.16566666666666666,834,40,0,Normal
1362132,1,132,0.144,0.166,0.187,2.111,217,0.007,11,258,20.8,0.043,1051,7.8,0.8,0.8,685.5,6.0,26.1,2.72,31.0,65.8,0.16566666666666666,834,40,0,Normal
1363133,1,133,0.144,0.168,0.19,2.154,214,0.008,12,258,20.7,0.041,1036,7.9,0.8,0.8,685.5,6.0,26.1,2.72,31.0,65.8,0.16733333333333333,822,40,0,Normal
1364133,1,133,0.144,0.168,0.19,2.154,214,0.008,12,258,20.7,0.041,1036,7.9,0.8,0.8,685.5,6.0,26.1,2.72,31.0,65.8,0.16733333333333333,822,40,0,Normal
1365134,1,134,0.142,0.17,0.186,2.119,214,0.007,12,259,20.7,0.044,1036,7.8,0.8,0.8,683.8,6.1,26.1,2.74,31.0,65.8,0.166,822,40,1,Short_Shot
1366134,1,134,0.142,0.17,0.186,2.119,214,0.007,12,259,20.7,0.044,1036,7.8,0.8,0.8,683.8,6.1,26.1,2.74,31.0,65.8,0.166,822,40,1,Short_Shot
1367135,1,135,0.144,0.17,0.178,2.13,217,0.008,11,259,20.6,0.043,1052,7.8,0.8,0.8,683.8,6.1,26.1,2.74,31.0,65.8,0.164,835,40,0,Normal
1368135,1,135,0.144,0.17,0.178,2.13,217,0.008,11,259,20.6,0.043,1052,7.8,0.8,0.8,683.8,6.1,26.1,2.74,31.0,65.8,0.164,835,40,0,Normal
1369136,1,136,0.146,0.166,0.186,2.141,214,0.008,11,258,20.7,0.044,1036,7.8,0.8,0.8,683.8,6.1,26.1,2.74,31.0,65.8,0.166,822,40,0,Normal
1370136,1,136,0.146,0.166,0.186,2.141,214,0.008,11,258,20.7,0.044,1036,7.8,0.8,0.8,683.8,6.1,26.1,2.74,31.0,65.8,0.166,822,40,0,Normal
1371137,1,137,0.141,0.168,0.18,2.126,217,0.007,11,259,20.6,0.044,1051,7.8,0.8,0.8,682.4,6.0,26.1,2.74,31.1,65.7,0.163,834,40,0,Normal
1372137,1,137,0.141,0.168,0.18,2.126,217,0.007,11,259,20.6,0.044,1051,7.8,0.8,0.8,682.4,6.0,26.1,2.74,31.1,65.7,0.163,834,40,0,Normal
1373138,1,138,0.14,0.168,0.178,2.163,218,0.009,12,258,20.7,0.042,1054,7.8,0.8,0.8,682.4,6.0,26.1,2.74,31.1,65.7,0.162,836,40,0,Normal
1374138,1,138,0.14,0.168,0.178,2.163,218,0.009,12,258,20.7,0.042,1054,7.8,0.8,0.8,682.4,6.0,26.1,2.74,31.1,65.7,0.162,836,40,0,Normal
1375139,1,139,0.14,0.168,0.178,2.163,218,0.009,12,258,20.7,0.042,1054,7.8,0.8,0.8,682.4,6.0,26.1,2.74,31.1,65.7,0.162,836,40,0,Normal
1376139,1,139,0.14,0.168,0.178,2.163,218,0.009,12,258,20.7,0.042,1054,7.8,0.8,0.8,682.4,6.0,26.1,2.74,31.1,65.7,0.162,836,40,0,Normal
1377140,1,140,0.14,0.17,0.189,2.155,217,0.008,11,261,20.7,0.041,1052,7.9,0.8,0.8,680.7,6.0,26.1,2.73,31.1,65.6,0.16633333333333336,835,40,0,Normal
