Repository: heeso0908/hotsix

# 🏭 HotSix — 다이캐스팅 공정 데이터 기반 품질 예측 프로젝트

> 공정 변수 이상 패턴 감지를 통한 불량 발생 사전 경보 시스템

## 📌 프로젝트 개요

다이캐스팅(Die-casting)은 용융 금속을 금형에 고압으로 주입하여 정밀한 제품을 대량 생산하는 공정입니다.

본 프로젝트는 다이캐스팅 설비에서 매 Shot마다 자동으로 수집되는 **공정 변수(주조 압력, 금형 온도, 주입 속도 등)** 및 **센서 데이터(온도, 압력 등)** 를 분석하여, 불량 여부를 사전에 예측하는 머신러닝 기반 품질 예측 시스템을 구축합니다.

### 배경 — 왜 필요한가?

현재 다이캐스팅 현장에서는 미성형, 박리, 기공 등의 불량이 발생해도 **육안 검사에 의존**하여 다음과 같은 문제가 있습니다.

- 판정 기준의 주관성과 검사 속도 한계로 생산성 저하
- 불량 발생 원인 추적이 어려워 공정 개선 및 재발 방지 대책 부족
- 공정 데이터와 품질 검사를 효과적으로 연계하지 못해 실시간 품질 관리 미흡

이를 해결하기 위해 머신러닝 기반의 불량 자동 감지 및 조기 경보 시스템을 개발합니다.

File: notebooks/지소윤/DieCasting_Preprocessed.csv (part 8 of 28)
id,Product_Type,Shot,Velocity_1,Velocity_2,Velocity_3,High_Velocity,Cylinder_Pressure,Rapid_Rise_Time,Biscuit_Thickness,Clamping_Force,Cycle_Time,Pressure_Rise_Time,Casting_Pressure,Spray_Time,Spray_1_Time,Spray_2_Time,Melting_Furnace_Temp,Air_Pressure,Coolant_Temp,Coolant_Pressure,Factory_Temp,Factory_Humidity,Velocity_Avg,Pressure_Diff,Coolant_Temp_Range,Defect_Status,Defect_Type
1929416,1,416,0.142,0.17,0.185,2.109,214,0.008,11,257,20.8,0.044,1037,7.8,0.8,0.8,712.9,6.2,26.4,2.75,31.9,63.4,0.16566666666666666,823,40,0,Normal
1930416,1,416,0.142,0.17,0.185,2.109,214,0.008,11,257,20.8,0.044,1037,7.8,0.8,0.8,712.9,6.2,26.4,2.75,31.9,63.4,0.16566666666666666,823,40,0,Normal
1931417,1,417,0.142,0.17,0.185,2.109,214,0.008,11,257,20.8,0.044,1037,7.8,0.8,0.8,712.9,6.2,26.4,2.75,31.9,63.4,0.16566666666666666,823,40,0,Normal
1932417,1,417,0.142,0.17,0.185,2.109,214,0.008,11,257,20.8,0.044,1037,7.8,0.8,0.8,712.9,6.2,26.4,2.75,31.9,63.4,0.16566666666666666,823,40,0,Normal
1933418,1,418,0.14,0.17,0.176,2.111,214,0.008,11,257,20.6,0.042,1036,7.9,0.8,0.8,713.0,6.2,26.4,2.76,32.0,63.2,0.162,822,40,0,Normal
1934418,1,418,0.14,0.17,0.176,2.111,214,0.008,11,257,20.6,0.042,1036,7.9,0.8,0.8,713.0,6.2,26.4,2.76,32.0,63.2,0.162,822,40,0,Normal
1935419,1,419,0.14,0.17,0.176,2.111,214,0.008,11,257,20.6,0.042,1036,7.9,0.8,0.8,713.0,6.2,26.4,2.76,32.0,63.2,0.162,822,40,0,Normal
1936419,1,419,0.14,0.17,0.176,2.111,214,0.008,11,257,20.6,0.042,1036,7.9,0.8,0.8,713.0,6.2,26.4,2.76,32.0,63.2,0.162,822,40,0,Normal
1937420,1,420,0.142,0.168,0.182,2.129,217,0.008,11,257,20.7,0.044,1051,7.9,0.8,0.8,713.0,6.2,26.4,2.76,32.0,63.2,0.164,834,40,0,Normal
1938420,1,420,0.142,0.168,0.182,2.129,217,0.008,11,257,20.7,0.044,1051,7.9,0.8,0.8,713.0,6.2,26.4,2.76,32.0,63.2,0.164,834,40,0,Normal
1939421,1,421,0.142,0.17,0.19,2.138,217,0.007,12,255,20.7,0.043,1052,7.8,0.8,0.8,712.8,6.2,26.4,2.76,32.0,63.1,0.16733333333333333,835,40,0,Normal
1940421,1,421,0.142,0.17,0.19,2.138,217,0.007,12,255,20.7,0.043,1052,7.8,0.8,0.8,712.8,6.2,26.4,2.76,32.0,63.1,0.16733333333333333,835,40,0,Normal
1941422,1,422,0.142,0.168,0.184,2.166,214,0.01,12,257,20.8,0.041,1037,7.9,0.8,0.8,712.8,6.2,26.4,2.76,32.0,63.1,0.16466666666666666,823,40,0,Normal
1942422,1,422,0.142,0.168,0.184,2.166,214,0.01,12,257,20.8,0.041,1037,7.9,0.8,0.8,712.8,6.2,26.4,2.76,32.0,63.1,0.16466666666666666,823,40,0,Normal
1943423,1,423,0.144,0.17,0.176,2.128,217,0.007,11,257,20.7,0.044,1051,7.8,0.8,0.8,712.8,6.2,26.4,2.76,32.0,63.1,0.16333333333333333,834,40,1,Short_Shot
1944423,1,423,0.144,0.17,0.176,2.128,217,0.007,11,257,20.7,0.044,1051,7.8,0.8,0.8,712.8,6.2,26.4,2.76,32.0,63.1,0.16333333333333333,834,40,1,Short_Shot
1945427,1,427,0.138,0.168,0.18,2.147,217,0.008,11,259,20.7,0.043,1052,7.9,0.8,0.8,710.6,6.3,26.4,2.73,32.0,63.0,0.162,835,40,0,Normal
1946427,1,427,0.138,0.168,0.18,2.147,217,0.008,11,259,20.7,0.043,1052,7.9,0.8,0.8,710.6,6.3,26.4,2.73,32.0,63.0,0.162,835,40,0,Normal
1947428,1,428,0.142,0.166,0.178,2.16,214,0.01,12,262,20.7,0.041,1037,7.9,0.8,0.8,710.6,6.3,26.4,2.73,32.0,63.0,0.162,823,40,0,Normal
1948428,1,428,0.142,0.166,0.178,2.16,214,0.01,12,262,20.7,0.041,1037,7.9,0.8,0.8,710.6,6.3,26.4,2.73,32.0,63.0,0.162,823,40,0,Normal
1949429,1,429,0.14,0.17,0.18,2.144,217,0.008,11,262,20.8,0.041,1052,7.9,0.8,0.8,709.6,6.3,26.4,2.75,32.0,62.8,0.16333333333333336,835,40,0,Normal
1950429,1,429,0.14,0.17,0.18,2.144,217,0.008,11,262,20.8,0.041,1052,7.9,0.8,0.8,709.6,6.3,26.4,2.75,32.0,62.8,0.16333333333333336,835,40,0,Normal
1951430,1,430,0.142,0.17,0.184,2.126,214,0.008,12,254,20.6,0.041,1036,7.9,0.8,0.8,709.6,6.3,26.4,2.75,32.0,62.8,0.16533333333333333,822,40,0,Normal
1952430,1,430,0.142,0.17,0.184,2.126,214,0.008,12,254,20.6,0.041,1036,7.9,0.8,0.8,709.6,6.3,26.4,2.75,32.0,62.8,0.16533333333333333,822,40,0,Normal
1953431,1,431,0.14,0.166,0.186,2.152,218,0.007,11,254,20.6,0.041,1053,7.9,0.8,0.8,709.6,6.3,26.4,2.75,32.0,62.8,0.164,835,40,1,Short_Shot
1954431,1,431,0.14,0.166,0.186,2.152,218,0.007,11,254,20.6,0.041,1053,7.9,0.8,0.8,709.6,6.3,26.4,2.75,32.0,62.8,0.164,835,40,1,Short_Shot
1955432,1,432,0.142,0.168,0.178,2.12,214,0.008,12,254,20.8,0.044,1038,7.9,0.8,0.8,708.5,6.3,26.4,2.74,32.0,62.5,0.16266666666666665,824,40,0,Normal
1956432,1,432,0.142,0.168,0.178,2.12,214,0.008,12,254,20.8,0.044,1038,7.9,0.8,0.8,708.5,6.3,26.4,2.74,32.0,62.5,0.16266666666666665,824,40,0,Normal
1957433,1,433,0.144,0.17,0.178,2.122,217,0.008,12,254,20.6,0.044,1052,7.9,0.8,0.8,708.5,6.3,26.4,2.74,32.0,62.5,0.164,835,40,0,Normal
1958433,1,433,0.144,0.17,0.178,2.122,217,0.008,12,254,20.6,0.044,1052,7.9,0.8,0.8,708.5,6.3,26.4,2.74,32.0,62.5,0.164,835,40,0,Normal
1959434,1,434,0.142,0.168,0.18,2.135,214,0.007,12,257,20.8,0.044,1037,7.9,0.8,0.8,708.5,6.3,26.4,2.74,32.0,62.5,0.16333333333333333,823,40,0,Normal
1960434,1,434,0.142,0.168,0.18,2.135,214,0.007,12,257,20.8,0.044,1037,7.9,0.8,0.8,708.5,6.3,26.4,2.74,32.0,62.5,0.16333333333333333,823,40,0,Normal
1961435,1,435,0.144,0.168,0.184,2.119,217,0.007,12,255,20.8,0.044,1052,7.9,0.8,0.8,707.4,6.2,26.4,2.77,32.0,62.3,0.16533333333333333,835,40,0,Normal
1962435,1,435,0.144,0.168,0.184,2.119,217,0.007,12,255,20.8,0.044,1052,7.9,0.8,0.8,707.4,6.2,26.4,2.77,32.0,62.3,0.16533333333333333,835,40,0,Normal
1963436,1,436,0.144,0.168,0.178,2.158,214,0.007,12,257,20.8,0.042,1037,7.9,0.8,0.8,707.4,6.2,26.4,2.77,32.0,62.3,0.16333333333333333,823,40,0,Normal
1964436,1,436,0.144,0.168,0.178,2.158,214,0.007,12,257,20.8,0.042,1037,7.9,0.8,0.8,707.4,6.2,26.4,2.77,32.0,62.3,0.16333333333333333,823,40,0,Normal
1965437,1,437,0.141,0.166,0.186,2.158,217,0.008,11,257,20.8,0.042,1051,7.9,0.8,0.8,707.4,6.2,26.4,2.77,32.0,62.3,0.16433333333333333,834,40,1,Short_Shot
1966437,1,437,0.141,0.166,0.186,2.158,217,0.008,11,257,20.8,0.042,1051,7.9,0.8,0.8,707.4,6.2,26.4,2.77,32.0,62.3,0.16433333333333333,834,40,1,Short_Shot
1967438,1,438,0.142,0.166,0.184,2.114,214,0.007,12,257,20.8,0.042,1036,7.9,0.8,0.8,706.0,6.2,26.4,2.77,32.0,62.4,0.164,822,40,0,Normal
1968438,1,438,0.142,0.166,0.184,2.114,214,0.007,12,257,20.8,0.042,1036,7.9,0.8,0.8,706.0,6.2,26.4,2.77,32.0,62.4,0.164,822,40,0,Normal
1969439,1,439,0.144,0.168,0.174,2.145,217,0.008,11,257,20.8,0.042,1052,7.9,0.8,0.8,706.0,6.2,26.4,2.77,32.0,62.4,0.162,835,40,0,Normal
1970439,1,439,0.144,0.168,0.174,2.145,217,0.008,11,257,20.8,0.042,1052,7.9,0.8,0.8,706.0,6.2,26.4,2.77,32.0,62.4,0.162,835,40,0,Normal
1971440,1,440,0.142,0.168,0.184,2.116,214,0.008,12,255,20.8,0.044,1036,7.9,0.8,0.8,706.0,6.2,26.4,2.77,32.0,62.4,0.16466666666666666,822,40,0,Normal
1972440,1,440,0.142,0.168,0.184,2.116,214,0.008,12,255,20.8,0.044,1036,7.9,0.8,0.8,706.0,6.2,26.4,2.77,32.0,62.4,0.16466666666666666,822,40,0,Normal
1973441,1,441,0.141,0.168,0.178,2.131,217,0.008,11,257,20.6,0.044,1052,7.9,0.8,0.8,704.5,6.2,26.4,2.73,32.0,62.5,0.16233333333333333,835,40,1,Exfoliation
1974441,1,441,0.141,0.168,0.178,2.131,217,0.008,11,257,20.6,0.044,1052,7.9,0.8,0.8,704.5,6.2,26.4,2.73,32.0,62.5,0.16233333333333333,835,40,1,Exfoliation
1975442,1,442,0.142,0.168,0.186,2.128,214,0.008,12,257,20.7,0.044,1037,7.9,0.8,0.8,704.5,6.2,26.4,2.73,32.0,62.5,0.16533333333333333,823,40,1,Exfoliation
1976442,1,442,0.142,0.168,0.186,2.128,214,0.008,12,257,20.7,0.044,1037,7.9,0.8,0.8,704.5,6.2,26.4,2.73,32.0,62.5,0.16533333333333333,823,40,1,Exfoliation
1977443,1,443,0.142,0.166,0.186,2.146,217,0.008,11,258,20.7,0.041,1052,7.9,0.8,0.8,704.5,6.2,26.4,2.73,32.0,62.5,0.16466666666666666,835,40,1,Exfoliation
1978443,1,443,0.142,0.166,0.186,2.146,217,0.008,11,258,20.7,0.041,1052,7.9,0.8,0.8,704.5,6.2,26.4,2.73,32.0,62.5,0.16466666666666666,835,40,1,Exfoliation
1979444,1,444,0.142,0.168,0.178,2.113,218,0.007,12,258,20.8,0.044,1054,7.9,0.8,0.8,702.8,6.2,26.4,2.74,32.0,62.5,0.16266666666666665,836,40,0,Normal
1980444,1,444,0.142,0.168,0.178,2.113,218,0.007,12,258,20.8,0.044,1054,7.9,0.8,0.8,702.8,6.2,26.4,2.74,32.0,62.5,0.16266666666666665,836,40,0,Normal
1981445,1,445,0.144,0.168,0.184,2.154,214,0.008,11,257,20.7,0.042,1038,7.9,0.8,0.8,702.8,6.2,26.4,2.74,32.0,62.5,0.16533333333333333,824,40,0,Normal
1982445,1,445,0.144,0.168,0.184,2.154,214,0.008,11,257,20.7,0.042,1038,7.9,0.8,0.8,702.8,6.2,26.4,2.74,32.0,62.5,0.16533333333333333,824,40,0,Normal
1983446,1,446,0.144,0.166,0.186,2.119,217,0.008,11,258,20.7,0.043,1052,7.9,0.8,0.8,702.8,6.2,26.4,2.74,32.0,62.5,0.16533333333333333,835,40,0,Normal
1984446,1,446,0.144,0.166,0.186,2.119,217,0.008,11,258,20.7,0.043,1052,7.9,0.8,0.8,702.8,6.2,26.4,2.74,32.0,62.5,0.16533333333333333,835,40,0,Normal
1985447,1,447,0.141,0.168,0.174,2.128,214,0.008,17,258,20.4,0.038,1036,7.9,0.8,0.8,701.0,6.2,26.4,2.76,32.0,62.4,0.161,822,40,0,Normal
1986447,1,447,0.141,0.168,0.174,2.128,214,0.008,17,258,20.4,0.038,1036,7.9,0.8,0.8,701.0,6.2,26.4,2.76,32.0,62.4,0.161,822,40,0,Normal
1987448,1,448,0.141,0.168,0.174,2.128,214,0.008,17,258,20.4,0.038,1036,7.9,0.8,0.8,701.0,6.2,26.4,2.76,32.0,62.4,0.161,822,40,0,Normal
1988448,1,448,0.141,0.168,0.174,2.128,214,0.008,17,258,20.4,0.038,1036,7.9,0.8,0.8,701.0,6.2,26.4,2.76,32.0,62.4,0.161,822,40,0,Normal
1989449,1,449,0.144,0.168,0.18,2.111,214,0.008,11,258,20.7,0.044,1036,7.9,0.8,0.8,699.2,6.2,26.4,2.74,32.1,62.2,0.164,822,40,0,Normal
1990449,1,449,0.144,0.168,0.18,2.111,214,0.008,11,258,20.7,0.044,1036,7.9,0.8,0.8,699.2,6.2,26.4,2.74,32.1,62.2,0.164,822,40,0,Normal
1991450,1,450,0.144,0.168,0.18,2.144,217,0.008,11,257,20.7,0.041,1036,7.9,0.8,0.8,699.2,6.2,26.4,2.74,32.1,62.2,0.164,819,40,1,Exfoliation
1992450,1,450,0.144,0.168,0.18,2.144,217,0.008,11,257,20.7,0.041,1036,7.9,0.8,0.8,699.2,6.2,26.4,2.74,32.1,62.2,0.164,819,40,1,Exfoliation
1993451,1,451,0.142,0.17,0.176,2.159,214,0.009,11,258,20.7,0.042,1036,7.9,0.8,0.8,699.2,6.2,26.4,2.74,32.1,62.2,0.16266666666666665,822,40,0,Normal
1994451,1,451,0.142,0.17,0.176,2.159,214,0.009,11,258,20.7,0.042,1036,7.9,0.8,0.8,699.2,6.2,26.4,2.74,32.1,62.2,0.16266666666666665,822,40,0,Normal
1995452,1,452,0.144,0.172,0.184,2.159,217,0.008,12,257,20.7,0.041,1051,7.9,0.8,0.8,697.6,6.2,26.4,2.74,32.1,62.1,0.16666666666666666,834,40,0,Normal
1996452,1,452,0.144,0.172,0.184,2.159,217,0.008,12,257,20.7,0.041,1051,7.9,0.8,0.8,697.6,6.2,26.4,2.74,32.1,62.1,0.16666666666666666,834,40,0,Normal
1997453,1,453,0.144,0.168,0.176,2.136,214,0.007,12,257,20.7,0.043,1036,7.9,0.8,0.8,697.6,6.2,26.4,2.74,32.1,62.1,0.16266666666666665,822,40,0,Normal
1998453,1,453,0.144,0.168,0.176,2.136,214,0.007,12,257,20.7,0.043,1036,7.9,0.8,0.8,697.6,6.2,26.4,2.74,32.1,62.1,0.16266666666666665,822,40,0,Normal
1999454,1,454,0.141,0.168,0.176,2.108,217,0.008,11,258,20.8,0.044,1052,7.9,0.8,0.8,697.6,6.2,26.4,2.74,32.1,62.1,0.16166666666666665,835,40,0,Normal
2000454,1,454,0.141,0.168,0.176,2.108,217,0.008,11,258,20.8,0.044,1052,7.9,0.8,0.8,697.6,6.2,26.4,2.74,32.1,62.1,0.16166666666666665,835,40,0,Normal
2001455,1,455,0.144,0.168,0.18,2.156,214,0.008,11,258,20.7,0.042,1037,7.9,0.8,0.8,696.0,6.2,26.4,2.73,32.2,62.0,0.164,823,40,0,Normal
2002455,1,455,0.144,0.168,0.18,2.156,214,0.008,11,258,20.7,0.042,1037,7.9,0.8,0.8,696.0,6.2,26.4,2.73,32.2,62.0,0.164,823,40,0,Normal
2003456,1,456,0.144,0.166,0.187,2.147,217,0.008,12,258,20.6,0.042,1052,7.9,0.8,0.8,696.0,6.2,26.4,2.73,32.2,62.0,0.16566666666666666,835,40,0,Normal
2004456,1,456,0.144,0.166,0.187,2.147,217,0.008,12,258,20.6,0.042,1052,7.9,0.8,0.8,696.0,6.2,26.4,2.73,32.2,62.0,0.16566666666666666,835,40,0,Normal
2005457,1,457,0.144,0.168,0.176,2.122,214,0.008,11,258,20.8,0.043,1037,7.9,0.8,0.8,696.0,6.2,26.4,2.73,32.2,62.0,0.16266666666666665,823,40,1,Short_Shot
2006457,1,457,0.144,0.168,0.176,2.122,214,0.008,11,258,20.8,0.043,1037,7.9,0.8,0.8,696.0,6.2,26.4,2.73,32.2,62.0,0.16266666666666665,823,40,1,Short_Shot
2007458,1,458,0.144,0.168,0.18,2.135,217,0.008,11,258,20.7,0.043,1052,7.9,0.8,0.8,694.5,6.2,26.5,2.75,32.2,61.9,0.164,835,40,0,Normal
2008458,1,458,0.144,0.168,0.18,2.135,217,0.008,11,258,20.7,0.043,1052,7.9,0.8,0.8,694.5,6.2,26.5,2.75,32.2,61.9,0.164,835,40,0,Normal
2009459,1,459,0.142,0.165,0.182,2.139,214,0.008,12,258,20.7,0.043,1036,7.9,0.8,0.8,694.5,6.2,26.5,2.75,32.2,61.9,0.163,822,40,0,Normal
2010459,1,459,0.142,0.165,0.182,2.139,214,0.008,12,258,20.7,0.043,1036,7.9,0.8,0.8,694.5,6.2,26.5,2.75,32.2,61.9,0.163,822,40,0,Normal
2011460,1,460,0.144,0.166,0.185,2.135,217,0.008,12,257,20.7,0.041,1052,7.9,0.8,0.8,694.5,6.2,26.5,2.75,32.2,61.9,0.165,835,40,0,Normal
2012460,1,460,0.144,0.166,0.185,2.135,217,0.008,12,257,20.7,0.041,1052,7.9,0.8,0.8,694.5,6.2,26.5,2.75,32.2,61.9,0.165,835,40,0,Normal
2013461,1,461,0.142,0.168,0.176,2.134,214,0.008,11,258,20.7,0.043,1036,7.9,0.8,0.8,693.1,6.2,26.5,2.76,32.2,61.7,0.162,822,40,0,Normal
2014461,1,461,0.142,0.168,0.176,2.134,214,0.008,11,258,20.7,0.043,1036,7.9,0.8,0.8,693.1,6.2,26.5,2.76,32.2,61.7,0.162,822,40,0,Normal
2015462,1,462,0.142,0.168,0.185,2.109,218,0.007,11,257,20.8,0.044,1053,7.9,0.8,0.8,693.1,6.2,26.5,2.76,32.2,61.7,0.165,835,40,0,Normal
2016462,1,462,0.142,0.168,0.185,2.109,218,0.007,11,257,20.8,0.044,1053,7.9,0.8,0.8,693.1,6.2,26.5,2.76,32.2,61.7,0.165,835,40,0,Normal
2017463,1,463,0.142,0.168,0.185,2.109,218,0.007,11,257,20.8,0.044,1053,7.9,0.8,0.8,693.1,6.2,26.5,2.76,32.2,61.7,0.165,835,40,0,Normal
2018463,1,463,0.142,0.168,0.185,2.109,218,0.007,11,257,20.8,0.044,1053,7.9,0.8,0.8,693.1,6.2,26.5,2.76,32.2,61.7,0.165,835,40,0,Normal
2019464,1,464,0.144,0.168,0.186,2.13,218,0.007,11,258,20.7,0.043,1053,7.9,0.8,0.8,691.8,6.1,26.5,2.77,32.2,61.4,0.166,835,40,0,Normal
2020464,1,464,0.144,0.168,0.186,2.13,218,0.007,11,258,20.7,0.043,1053,7.9,0.8,0.8,691.8,6.1,26.5,2.77,32.2,61.4,0.166,835,40,0,Normal
2021465,1,465,0.144,0.168,0.186,2.13,218,0.007,11,258,20.7,0.043,1053,7.9,0.8,0.8,691.8,6.1,26.5,2.77,32.2,61.4,0.166,835,40,0,Normal
2022465,1,465,0.144,0.168,0.186,2.13,218,0.007,11,258,20.7,0.043,1053,7.9,0.8,0.8,691.8,6.1,26.5,2.77,32.2,61.4,0.166,835,40,0,Normal
2023466,1,466,0.144,0.168,0.182,2.128,218,0.008,11,258,20.7,0.043,1053,7.9,0.8,0.8,691.8,6.1,26.5,2.77,32.2,61.4,0.16466666666666666,835,40,0,Normal
2024466,1,466,0.144,0.168,0.182,2.128,218,0.008,11,258,20.7,0.043,1053,7.9,0.8,0.8,691.8,6.1,26.5,2.77,32.2,61.4,0.16466666666666666,835,40,0,Normal
2025467,1,467,0.144,0.168,0.182,2.152,214,0.008,11,258,20.8,0.041,1053,7.9,0.8,0.8,690.6,6.2,26.5,2.78,32.2,61.3,0.16466666666666666,839,40,0,Normal
2026467,1,467,0.144,0.168,0.182,2.152,214,0.008,11,258,20.8,0.041,1053,7.9,0.8,0.8,690.6,6.2,26.5,2.78,32.2,61.3,0.16466666666666666,839,40,0,Normal
2027468,1,468,0.146,0.168,0.184,2.158,217,0.008,11,258,20.7,0.041,1052,7.9,0.8,0.8,690.6,6.2,26.5,2.78,32.2,61.3,0.166,835,40,0,Normal
2028468,1,468,0.146,0.168,0.184,2.158,217,0.008,11,258,20.7,0.041,1052,7.9,0.8,0.8,690.6,6.2,26.5,2.78,32.2,61.3,0.166,835,40,0,Normal
2029469,1,469,0.146,0.168,0.176,2.125,214,0.008,11,258,20.8,0.043,1037,7.9,0.8,0.8,690.6,6.2,26.5,2.78,32.2,61.3,0.16333333333333333,823,40,0,Normal
2030469,1,469,0.146,0.168,0.176,2.125,214,0.008,11,258,20.8,0.043,1037,7.9,0.8,0.8,690.6,6.2,26.5,2.78,32.2,61.3,0.16333333333333333,823,40,0,Normal
2031470,1,470,0.142,0.166,0.178,2.124,217,0.007,11,258,20.6,0.043,1052,7.9,0.8,0.8,689.5,6.2,26.5,2.75,32.1,61.3,0.162,835,40,1,Exfoliation
2032470,1,470,0.142,0.166,0.178,2.124,217,0.007,11,258,20.6,0.043,1052,7.9,0.8,0.8,689.5,6.2,26.5,2.75,32.1,61.3,0.162,835,40,1,Exfoliation
2033471,1,471,0.144,0.166,0.184,2.16,214,0.008,11,258,20.7,0.041,1037,7.9,0.8,0.8,689.5,6.2,26.5,2.75,32.1,61.3,0.16466666666666666,823,40,0,Normal
2034471,1,471,0.144,0.166,0.184,2.16,214,0.008,11,258,20.7,0.041,1037,7.9,0.8,0.8,689.5,6.2,26.5,2.75,32.1,61.3,0.16466666666666666,823,40,0,Normal
2035472,1,472,0.144,0.168,0.19,2.164,218,0.009,11,258,20.7,0.044,1053,7.9,0.8,0.8,689.5,6.2,26.5,2.75,32.1,61.3,0.16733333333333333,835,40,1,Short_Shot
2036472,1,472,0.144,0.168,0.19,2.164,218,0.009,11,258,20.7,0.044,1053,7.9,0.8,0.8,689.5,6.2,26.5,2.75,32.1,61.3,0.16733333333333333,835,40,1,Short_Shot
2037473,1,473,0.144,0.166,0.186,2.164,214,0.008,11,258,20.8,0.041,1037,7.9,0.8,0.8,688.6,6.2,26.4,2.76,32.1,61.3,0.16533333333333333,823,40,1,Short_Shot
2038473,1,473,0.144,0.166,0.186,2.164,214,0.008,11,258,20.8,0.041,1037,7.9,0.8,0.8,688.6,6.2,26.4,2.76,32.1,61.3,0.16533333333333333,823,40,1,Short_Shot
2039474,1,474,0.144,0.166,0.182,2.116,217,0.008,11,258,20.7,0.043,1052,7.9,0.8,0.8,688.6,6.2,26.4,2.76,32.1,61.3,0.164,835,40,0,Normal
2040474,1,474,0.144,0.166,0.182,2.116,217,0.008,11,258,20.7,0.043,1052,7.9,0.8,0.8,688.6,6.2,26.4,2.76,32.1,61.3,0.164,835,40,0,Normal
2041475,1,475,0.139,0.168,0.18,2.126,214,0.007,11,258,20.7,0.044,1037,7.9,0.8,0.8,687.9,6.2,26.5,2.74,32.1,61.3,0.16233333333333336,823,40,0,Normal
2042475,1,475,0.139,0.168,0.18,2.126,214,0.007,11,258,20.7,0.044,1037,7.9,0.8,0.8,687.9,6.2,26.5,2.74,32.1,61.3,0.16233333333333336,823,40,0,Normal
2043476,1,476,0.142,0.166,0.182,2.137,217,0.008,12,258,20.8,0.044,1052,7.9,0.8,0.8,687.9,6.2,26.5,2.74,32.1,61.3,0.16333333333333333,835,40,0,Normal
2044476,1,476,0.142,0.166,0.182,2.137,217,0.008,12,258,20.8,0.044,1052,7.9,0.8,0.8,687.9,6.2,26.5,2.74,32.1,61.3,0.16333333333333333,835,40,0,Normal
2045477,1,477,0.142,0.168,0.186,2.124,218,0.008,12,258,20.7,0.043,1054,7.9,0.8,0.8,687.9,6.2,26.5,2.74,32.1,61.3,0.16533333333333333,836,40,1,Exfoliation
2046477,1,477,0.142,0.168,0.186,2.124,218,0.008,12,258,20.7,0.043,1054,7.9,0.8,0.8,687.9,6.2,26.5,2.74,32.1,61.3,0.16533333333333333,836,40,1,Exfoliation
2047478,1,478,0.136,0.166,0.184,2.137,215,0.008,12,258,20.8,0.043,1039,7.9,0.8,0.8,687.0,6.2,26.5,2.76,32.1,61.2,0.162,824,40,0,Normal
2048478,1,478,0.136,0.166,0.184,2.137,215,0.008,12,258,20.8,0.043,1039,7.9,0.8,0.8,687.0,6.2,26.5,2.76,32.1,61.2,0.162,824,40,0,Normal
2049479,1,479,0.142,0.168,0.184,2.159,217,0.01,12,258,20.6,0.035,1051,7.9,0.8,0.8,687.0,6.2,26.5,2.76,32.1,61.2,0.16466666666666666,834,40,0,Normal
2050479,1,479,0.142,0.168,0.184,2.159,217,0.01,12,258,20.6,0.035,1051,7.9,0.8,0.8,687.0,6.2,26.5,2.76,32.1,61.2,0.16466666666666666,834,40,0,Normal
2051480,1,480,0.142,0.168,0.184,2.159,217,0.01,12,258,20.6,0.035,1051,7.9,0.8,0.8,687.0,6.2,26.5,2.76,32.1,61.2,0.16466666666666666,834,40,0,Normal
2052480,1,480,0.142,0.168,0.184,2.159,217,0.01,12,258,20.6,0.035,1051,7.9,0.8,0.8,687.0,6.2,26.5,2.76,32.1,61.2,0.16466666666666666,834,40,0,Normal
2053481,1,481,0.14,0.168,0.18,2.164,214,0.008,11,259,20.7,0.043,1038,7.9,0.8,0.8,687.0,6.2,26.5,2.79,32.0,61.3,0.16266666666666668,824,40,0,Normal
2054481,1,481,0.14,0.168,0.18,2.164,214,0.008,11,259,20.7,0.043,1038,7.9,0.8,0.8,687.0,6.2,26.5,2.79,32.0,61.3,0.16266666666666668,824,40,0,Normal
2055482,1,482,0.144,0.168,0.182,2.109,217,0.008,12,259,20.5,0.035,1052,7.9,0.8,0.8,687.0,6.2,26.5,2.79,32.0,61.3,0.16466666666666666,835,40,0,Normal
2056482,1,482,0.144,0.168,0.182,2.109,217,0.008,12,259,20.5,0.035,1052,7.9,0.8,0.8,687.0,6.2,26.5,2.79,32.0,61.3,0.16466666666666666,835,40,0,Normal
2057483,1,483,0.14,0.168,0.178,2.134,214,0.008,11,259,20.8,0.044,1037,7.9,0.8,0.8,687.0,6.2,26.5,2.79,32.0,61.3,0.162,823,40,0,Normal
2058483,1,483,0.14,0.168,0.178,2.134,214,0.008,11,259,20.8,0.044,1037,7.9,0.8,0.8,687.0,6.2,26.5,2.79,32.0,61.3,0.162,823,40,0,Normal
2059484,1,484,0.14,0.17,0.18,2.133,217,0.008,11,247,20.7,0.044,1052,7.9,0.8,0.8,686.5,6.2,26.5,2.76,32.0,61.3,0.16333333333333336,835,40,0,Normal
2060484,1,484,0.14,0.17,0.18,2.133,217,0.008,11,247,20.7,0.044,1052,7.9,0.8,0.8,686.5,6.2,26.5,2.76,32.0,61.3,0.16333333333333336,835,40,0,Normal
2061485,1,485,0.146,0.168,0.186,2.14,214,0.008,12,246,20.7,0.044,1036,7.9,0.8,0.8,686.5,6.2,26.5,2.76,32.0,61.3,0.16666666666666666,822,40,1,Exfoliation
2062485,1,485,0.146,0.168,0.186,2.14,214,0.008,12,246,20.7,0.044,1036,7.9,0.8,0.8,686.5,6.2,26.5,2.76,32.0,61.3,0.16666666666666666,822,40,1,Exfoliation
2063486,1,486,0.144,0.168,0.186,2.128,217,0.008,11,246,20.6,0.044,1051,7.9,0.8,0.8,686.5,6.2,26.5,2.76,32.0,61.3,0.166,834,40,0,Normal
2064486,1,486,0.144,0.168,0.186,2.128,217,0.008,11,246,20.6,0.044,1051,7.9,0.8,0.8,686.5,6.2,26.5,2.76,32.0,61.3,0.166,834,40,0,Normal
2065487,1,487,0.144,0.168,0.182,2.145,214,0.008,12,254,20.6,0.043,1036,7.9,0.8,0.8,686.0,6.2,26.5,2.75,32.0,61.4,0.16466666666666666,822,40,0,Normal
2066487,1,487,0.144,0.168,0.182,2.145,214,0.008,12,254,20.6,0.043,1036,7.9,0.8,0.8,686.0,6.2,26.5,2.75,32.0,61.4,0.16466666666666666,822,40,0,Normal
2067488,1,488,0.144,0.168,0.178,2.142,217,0.008,12,254,20.5,0.044,1052,7.9,0.8,0.8,686.0,6.2,26.5,2.75,32.0,61.4,0.16333333333333333,835,40,0,Normal
2068488,1,488,0.144,0.168,0.178,2.142,217,0.008,12,254,20.5,0.044,1052,7.9,0.8,0.8,686.0,6.2,26.5,2.75,32.0,61.4,0.16333333333333333,835,40,0,Normal
2069489,1,489,0.141,0.166,0.182,2.162,214,0.008,11,253,20.8,0.042,1036,7.9,0.8,0.8,686.0,6.2,26.5,2.75,32.0,61.4,0.163,822,40,1,Exfoliation
2070489,1,489,0.141,0.166,0.182,2.162,214,0.008,11,253,20.8,0.042,1036,7.9,0.8,0.8,686.0,6.2,26.5,2.75,32.0,61.4,0.163,822,40,1,Exfoliation
2071490,1,490,0.144,0.168,0.184,2.12,217,0.007,11,253,20.8,0.044,1052,7.9,0.8,0.8,686.8,6.2,26.5,2.74,32.1,61.4,0.16533333333333333,835,40,0,Normal
2072490,1,490,0.144,0.168,0.184,2.12,217,0.007,11,253,20.8,0.044,1052,7.9,0.8,0.8,686.8,6.2,26.5,2.74,32.1,61.4,0.16533333333333333,835,40,0,Normal
2073491,1,491,0.144,0.168,0.18,2.14,214,0.007,11,254,20.6,0.042,1037,7.9,0.8,0.8,686.8,6.2,26.5,2.74,32.1,61.4,0.164,823,40,1,Short_Shot
2074491,1,491,0.144,0.168,0.18,2.14,214,0.007,11,254,20.6,0.042,1037,7.9,0.8,0.8,686.8,6.2,26.5,2.74,32.1,61.4,0.164,823,40,1,Short_Shot
2075492,1,492,0.144,0.168,0.18,2.14,214,0.007,11,254,20.6,0.042,1037,7.9,0.8,0.8,686.8,6.2,26.5,2.74,32.1,61.4,0.164,823,40,0,Normal
2076492,1,492,0.144,0.168,0.18,2.14,214,0.007,11,254,20.6,0.042,1037,7.9,0.8,0.8,686.8,6.2,26.5,2.74,32.1,61.4,0.164,823,40,0,Normal
2077493,1,493,0.146,0.17,0.182,2.107,217,0.006,11,253,20.8,0.044,1051,7.9,0.8,0.8,687.0,6.2,26.5,2.78,32.1,61.4,0.166,834,40,0,Normal
2078493,1,493,0.146,0.17,0.182,2.107,217,0.006,11,253,20.8,0.044,1051,7.9,0.8,0.8,687.0,6.2,26.5,2.78,32.1,61.4,0.166,834,40,0,Normal
2079494,1,494,0.144,0.168,0.18,2.114,214,0.008,11,253,20.8,0.044,1036,7.9,0.8,0.8,687.0,6.2,26.5,2.78,32.1,61.4,0.164,822,40,0,Normal
2080494,1,494,0.144,0.168,0.18,2.114,214,0.008,11,253,20.8,0.044,1036,7.9,0.8,0.8,687.0,6.2,26.5,2.78,32.1,61.4,0.164,822,40,0,Normal
2081495,1,495,0.139,0.17,0.176,2.147,217,0.008,11,253,20.8,0.041,1052,7.9,0.8,0.8,687.0,6.2,26.5,2.78,32.1,61.4,0.16166666666666668,835,40,1,Exfoliation
2082495,1,495,0.139,0.17,0.176,2.147,217,0.008,11,253,20.8,0.041,1052,7.9,0.8,0.8,687.0,6.2,26.5,2.78,32.1,61.4,0.16166666666666668,835,40,1,Exfoliation
2083496,1,496,0.142,0.172,0.184,2.141,214,0.008,12,253,20.7,0.043,1037,7.9,0.8,0.8,687.0,6.2,26.5,2.74,32.2,61.4,0.16599999999999998,823,40,0,Normal
2084496,1,496,0.142,0.172,0.184,2.141,214,0.008,12,253,20.7,0.043,1037,7.9,0.8,0.8,687.0,6.2,26.5,2.74,32.2,61.4,0.16599999999999998,823,40,0,Normal
2085497,1,497,0.142,0.17,0.178,2.111,218,0.008,12,255,20.8,0.042,1053,7.9,0.8,0.8,687.0,6.2,26.5,2.74,32.2,61.4,0.16333333333333333,835,40,0,Normal
2086497,1,497,0.142,0.17,0.178,2.111,218,0.008,12,255,20.8,0.042,1053,7.9,0.8,0.8,687.0,6.2,26.5,2.74,32.2,61.4,0.16333333333333333,835,40,0,Normal
2087498,1,498,0.144,0.17,0.182,2.115,214,0.008,11,254,20.7,0.044,1037,7.9,0.8,0.8,687.0,6.2,26.5,2.74,32.2,61.4,0.16533333333333333,823,40,0,Normal
2088498,1,498,0.144,0.17,0.182,2.115,214,0.008,11,254,20.7,0.044,1037,7.9,0.8,0.8,687.0,6.2,26.5,2.74,32.2,61.4,0.16533333333333333,823,40,0,Normal
2089499,1,499,0.142,0.17,0.178,2.104,218,0.008,11,254,20.8,0.042,1053,7.9,0.8,0.8,687.8,6.2,26.5,2.74,32.3,61.3,0.16333333333333333,835,40,0,Normal
2090499,1,499,0.142,0.17,0.178,2.104,218,0.008,11,254,20.8,0.042,1053,7.9,0.8,0.8,687.8,6.2,26.5,2.74,32.3,61.3,0.16333333333333333,835,40,0,Normal
2091500,1,500,0.142,0.172,0.18,2.115,215,0.008,11,253,20.7,0.044,1039,7.9,0.8,0.8,687.8,6.2,26.5,2.74,32.3,61.3,0.16466666666666666,824,40,0,Normal
2092500,1,500,0.142,0.172,0.18,2.115,215,0.008,11,253,20.7,0.044,1039,7.9,0.8,0.8,687.8,6.2,26.5,2.74,32.3,61.3,0.16466666666666666,824,40,0,Normal
2093501,1,501,0.142,0.17,0.174,2.135,218,0.008,11,253,20.8,0.042,1053,7.9,0.8,0.8,688.3,6.2,26.5,2.75,32.4,61.2,0.162,835,40,0,Normal
2094501,1,501,0.142,0.17,0.174,2.135,218,0.008,11,253,20.8,0.042,1053,7.9,0.8,0.8,688.3,6.2,26.5,2.75,32.4,61.2,0.162,835,40,0,Normal
2095502,1,502,0.144,0.17,0.18,2.122,214,0.008,12,253,20.7,0.043,1037,7.9,0.8,0.8,688.3,6.2,26.5,2.75,32.4,61.2,0.16466666666666666,823,40,1,Short_Shot
2096502,1,502,0.144,0.17,0.18,2.122,214,0.008,12,253,20.7,0.043,1037,7.9,0.8,0.8,688.3,6.2,26.5,2.75,32.4,61.2,0.16466666666666666,823,40,1,Short_Shot
2097503,1,503,0.144,0.17,0.187,2.12,217,0.007,11,254,20.7,0.044,1051,7.9,0.8,0.8,688.3,6.2,26.5,2.75,32.4,61.2,0.167,834,40,0,Normal
2098503,1,503,0.144,0.17,0.187,2.12,217,0.007,11,254,20.7,0.044,1051,7.9,0.8,0.8,688.3,6.2,26.5,2.75,32.4,61.2,0.167,834,40,0,Normal
2099504,1,504,0.142,0.17,0.18,2.123,214,0.008,11,254,20.7,0.043,1036,7.9,0.8,0.8,689.3,6.2,26.5,2.76,32.4,61.2,0.164,822,40,0,Normal
2100504,1,504,0.142,0.17,0.18,2.123,214,0.008,11,254,20.7,0.043,1036,7.9,0.8,0.8,689.3,6.2,26.5,2.76,32.4,61.2,0.164,822,40,0,Normal
2101505,1,505,0.142,0.168,0.178,2.106,217,0.008,11,254,20.7,0.041,1052,7.9,0.8,0.8,689.3,6.2,26.5,2.76,32.4,61.2,0.16266666666666665,835,40,0,Normal
2102505,1,505,0.142,0.168,0.178,2.106,217,0.008,11,254,20.7,0.041,1052,7.9,0.8,0.8,689.3,6.2,26.5,2.76,32.4,61.2,0.16266666666666665,835,40,0,Normal
2103506,1,506,0.14,0.165,0.186,2.122,214,0.008,11,254,20.8,0.044,1037,7.9,0.8,0.8,689.3,6.2,26.5,2.76,32.4,61.2,0.16366666666666668,823,40,0,Normal
2104506,1,506,0.14,0.165,0.186,2.122,214,0.008,11,254,20.8,0.044,1037,7.9,0.8,0.8,689.3,6.2,26.5,2.76,32.4,61.2,0.16366666666666668,823,40,0,Normal
2105507,1,507,0.14,0.165,0.186,2.122,214,0.008,11,254,20.8,0.044,1037,7.9,0.8,0.8,690.4,6.2,26.5,2.74,32.5,61.0,0.16366666666666668,823,40,0,Normal
2106507,1,507,0.14,0.165,0.186,2.122,214,0.008,11,254,20.8,0.044,1037,7.9,0.8,0.8,690.4,6.2,26.5,2.74,32.5,61.0,0.16366666666666668,823,40,0,Normal
2107508,1,508,0.142,0.168,0.188,2.138,218,0.008,12,254,20.7,0.044,1053,7.9,0.8,0.8,690.4,6.2,26.5,2.74,32.5,61.0,0.166,835,40,0,Normal
2108508,1,508,0.142,0.168,0.188,2.138,218,0.008,12,254,20.7,0.044,1053,7.9,0.8,0.8,690.4,6.2,26.5,2.74,32.5,61.0,0.166,835,40,0,Normal
2109509,1,509,0.142,0.168,0.18,2.11,214,0.008,11,254,20.7,0.041,1037,7.9,0.8,0.8,690.4,6.2,26.5,2.74,32.5,61.0,0.16333333333333333,823,40,0,Normal
2110509,1,509,0.142,0.168,0.18,2.11,214,0.008,11,254,20.7,0.041,1037,7.9,0.8,0.8,690.4,6.2,26.5,2.74,32.5,61.0,0.16333333333333333,823,40,0,Normal
2111510,1,510,0.142,0.17,0.186,2.162,217,0.006,11,254,20.7,0.042,1051,7.9,0.8,0.8,691.8,6.2,26.5,2.74,32.6,60.8,0.166,834,40,0,Normal
2112510,1,510,0.142,0.17,0.186,2.162,217,0.006,11,254,20.7,0.042,1051,7.9,0.8,0.8,691.8,6.2,26.5,2.74,32.6,60.8,0.166,834,40,0,Normal
2113511,1,511,0.142,0.17,0.186,2.162,217,0.006,11,254,20.7,0.042,1051,7.9,0.8,0.8,691.8,6.2,26.5,2.74,32.6,60.8,0.166,834,40,0,Normal
2114511,1,511,0.142,0.17,0.186,2.162,217,0.006,11,254,20.7,0.042,1051,7.9,0.8,0.8,691.8,6.2,26.5,2.74,32.6,60.8,0.166,834,40,0,Normal
2115512,1,512,0.141,0.168,0.178,2.146,214,0.008,11,254,20.8,0.042,1038,7.9,0.8,0.8,691.8,6.2,26.5,2.74,32.6,60.8,0.16233333333333333,824,40,1,Exfoliation
2116512,1,512,0.141,0.168,0.178,2.146,214,0.008,11,254,20.8,0.042,1038,7.9,0.8,0.8,691.8,6.2,26.5,2.74,32.6,60.8,0.16233333333333333,824,40,1,Exfoliation
2117513,1,513,0.142,0.168,0.18,2.1,218,0.005,10,253,20.7,0.041,1053,7.9,0.8,0.8,693.4,6.2,26.5,2.75,32.6,60.6,0.16333333333333333,835,40,0,Normal
2118513,1,513,0.142,0.168,0.18,2.1,218,0.005,10,253,20.7,0.041,1053,7.9,0.8,0.8,693.4,6.2,26.5,2.75,32.6,60.6,0.16333333333333333,835,40,0,Normal
2119514,1,514,0.144,0.166,0.18,2.132,214,0.007,12,253,20.7,0.044,1037,7.9,0.8,0.8,693.4,6.2,26.5,2.75,32.6,60.6,0.16333333333333333,823,40,0,Normal
2120514,1,514,0.144,0.166,0.18,2.132,214,0.007,12,253,20.7,0.044,1037,7.9,0.8,0.8,693.4,6.2,26.5,2.75,32.6,60.6,0.16333333333333333,823,40,0,Normal
2121515,1,515,0.142,0.166,0.181,2.14,217,0.008,12,253,20.7,0.042,1052,7.9,0.8,0.8,693.4,6.2,26.5,2.75,32.6,60.6,0.163,835,40,0,Normal
2122515,1,515,0.142,0.166,0.181,2.14,217,0.008,12,253,20.7,0.042,1052,7.9,0.8,0.8,693.4,6.2,26.5,2.75,32.6,60.6,0.163,835,40,0,Normal
2123516,1,516,0.144,0.17,0.178,2.143,218,0.008,12,254,20.7,0.042,1054,7.9,0.8,0.8,695.1,6.2,26.5,2.74,32.6,60.5,0.164,836,40,0,Normal
2124516,1,516,0.144,0.17,0.178,2.143,218,0.008,12,254,20.7,0.042,1054,7.9,0.8,0.8,695.1,6.2,26.5,2.74,32.6,60.5,0.164,836,40,0,Normal
2125517,1,517,0.144,0.168,0.186,2.119,215,0.008,11,253,20.7,0.044,1039,7.9,0.8,0.8,695.1,6.2,26.5,2.74,32.6,60.5,0.166,824,40,0,Normal
2126517,1,517,0.144,0.168,0.186,2.119,215,0.008,11,253,20.7,0.044,1039,7.9,0.8,0.8,695.1,6.2,26.5,2.74,32.6,60.5,0.166,824,40,0,Normal
2127518,1,518,0.144,0.166,0.176,2.106,218,0.005,12,253,20.6,0.043,1053,7.9,0.8,0.8,695.1,6.2,26.5,2.74,32.6,60.5,0.162,835,40,0,Normal
2128518,1,518,0.144,0.166,0.176,2.106,218,0.005,12,253,20.6,0.043,1053,7.9,0.8,0.8,695.1,6.2,26.5,2.74,32.6,60.5,0.162,835,40,0,Normal
2129519,1,519,0.139,0.168,0.174,2.119,214,0.008,12,254,20.7,0.043,1038,7.9,0.8,0.8,697.0,6.2,26.5,2.76,32.6,60.3,0.16033333333333336,824,40,0,Normal
2130519,1,519,0.139,0.168,0.174,2.119,214,0.008,12,254,20.7,0.043,1038,7.9,0.8,0.8,697.0,6.2,26.5,2.76,32.6,60.3,0.16033333333333336,824,40,0,Normal
2131520,1,520,0.14,0.168,0.186,2.128,218,0.007,11,254,20.6,0.043,1053,7.9,0.8,0.8,697.0,6.2,26.5,2.76,32.6,60.3,0.16466666666666668,835,40,0,Normal
2132520,1,520,0.14,0.168,0.186,2.128,218,0.007,11,254,20.6,0.043,1053,7.9,0.8,0.8,697.0,6.2,26.5,2.76,32.6,60.3,0.16466666666666668,835,40,0,Normal
2133521,1,521,0.14,0.168,0.186,2.152,214,0.008,12,254,20.7,0.041,1037,7.9,0.8,0.8,697.0,6.2,26.5,2.76,32.6,60.3,0.16466666666666668,823,40,0,Normal
2134521,1,521,0.14,0.168,0.186,2.152,214,0.008,12,254,20.7,0.041,1037,7.9,0.8,0.8,697.0,6.2,26.5,2.76,32.6,60.3,0.16466666666666668,823,40,0,Normal
2135522,1,522,0.142,0.168,0.18,2.14,217,0.008,4,254,20.7,0.04,1052,7.9,0.8,0.8,698.8,6.2,26.5,2.76,32.5,60.3,0.16333333333333333,835,40,0,Normal
2136522,1,522,0.142,0.168,0.18,2.14,217,0.008,4,254,20.7,0.04,1052,7.9,0.8,0.8,698.8,6.2,26.5,2.76,32.5,60.3,0.16333333333333333,835,40,0,Normal
2137523,1,523,0.14,0.168,0.174,2.147,214,0.007,12,254,20.8,0.041,1038,7.9,0.8,0.8,698.8,6.2,26.5,2.76,32.5,60.3,0.16066666666666668,824,40,1,Exfoliation
2138523,1,523,0.14,0.168,0.174,2.147,214,0.007,12,254,20.8,0.041,1038,7.9,0.8,0.8,698.8,6.2,26.5,2.76,32.5,60.3,0.16066666666666668,824,40,1,Exfoliation
2139524,1,524,0.14,0.168,0.174,2.147,214,0.007,12,254,20.8,0.041,1038,7.9,0.8,0.8,698.8,6.2,26.5,2.76,32.5,60.3,0.16066666666666668,824,40,0,Normal
2140524,1,524,0.14,0.168,0.174,2.147,214,0.007,12,254,20.8,0.041,1038,7.9,0.8,0.8,698.8,6.2,26.5,2.76,32.5,60.3,0.16066666666666668,824,40,0,Normal
2141525,1,525,0.14,0.164,0.176,2.095,214,0.007,22,253,20.7,0.039,1037,7.9,0.8,0.8,700.5,6.2,26.5,2.74,32.4,60.5,0.16,823,40,1,Exfoliation
2142525,1,525,0.14,0.164,0.176,2.095,214,0.007,22,253,20.7,0.039,1037,7.9,0.8,0.8,700.5,6.2,26.5,2.74,32.4,60.5,0.16,823,40,1,Exfoliation
2143526,1,526,0.142,0.168,0.182,2.141,217,0.007,11,254,20.7,0.042,1052,7.9,0.8,0.8,700.5,6.2,26.5,2.74,32.4,60.5,0.164,835,40,0,Normal
2144526,1,526,0.142,0.168,0.182,2.141,217,0.007,11,254,20.7,0.042,1052,7.9,0.8,0.8,700.5,6.2,26.5,2.74,32.4,60.5,0.164,835,40,0,Normal
2145527,1,527,0.144,0.166,0.176,2.112,214,0.008,11,253,20.7,0.041,1037,7.9,0.8,0.8,700.5,6.2,26.5,2.74,32.4,60.5,0.162,823,40,0,Normal
2146527,1,527,0.144,0.166,0.176,2.112,214,0.008,11,253,20.7,0.041,1037,7.9,0.8,0.8,700.5,6.2,26.5,2.74,32.4,60.5,0.162,823,40,0,Normal
2147528,1,528,0.144,0.17,0.178,2.14,218,0.008,11,253,20.7,0.044,1053,7.9,0.8,0.8,702.3,6.2,26.5,2.76,32.3,60.7,0.164,835,40,0,Normal
2148528,1,528,0.144,0.17,0.178,2.14,218,0.008,11,253,20.7,0.044,1053,7.9,0.8,0.8,702.3,6.2,26.5,2.76,32.3,60.7,0.164,835,40,0,Normal
2149529,1,529,0.142,0.166,0.174,2.111,218,0.008,11,254,20.7,0.042,1054,7.9,0.8,0.8,702.3,6.2,26.5,2.76,32.3,60.7,0.16066666666666665,836,40,0,Normal
2150529,1,529,0.142,0.166,0.174,2.111,218,0.008,11,254,20.7,0.042,1054,7.9,0.8,0.8,702.3,6.2,26.5,2.76,32.3,60.7,0.16066666666666665,836,40,0,Normal
2151530,1,530,0.146,0.166,0.184,2.141,215,0.007,10,253,20.8,0.044,1039,7.9,0.8,0.8,704.0,6.2,26.5,2.75,32.2,60.9,0.16533333333333333,824,40,0,Normal
2152530,1,530,0.146,0.166,0.184,2.141,215,0.007,10,253,20.8,0.044,1039,7.9,0.8,0.8,704.0,6.2,26.5,2.75,32.2,60.9,0.16533333333333333,824,40,0,Normal
2153531,1,531,0.144,0.17,0.182,2.137,218,0.008,11,253,20.7,0.044,1053,7.9,0.8,0.8,704.0,6.2,26.5,2.75,32.2,60.9,0.16533333333333333,835,40,1,Exfoliation
2154531,1,531,0.144,0.17,0.182,2.137,218,0.008,11,253,20.7,0.044,1053,7.9,0.8,0.8,704.0,6.2,26.5,2.75,32.2,60.9,0.16533333333333333,835,40,1,Exfoliation
2155532,1,532,0.142,0.166,0.19,2.157,214,0.008,11,253,20.7,0.042,1037,7.9,0.8,0.8,704.0,6.2,26.5,2.75,32.2,60.9,0.166,823,40,1,Exfoliation
2156532,1,532,0.142,0.166,0.19,2.157,214,0.008,11,253,20.7,0.042,1037,7.9,0.8,0.8,704.0,6.2,26.5,2.75,32.2,60.9,0.166,823,40,1,Exfoliation
2157533,1,533,0.142,0.166,0.176,2.161,217,0.008,11,253,20.7,0.042,1052,7.9,0.8,0.8,705.5,6.2,26.5,2.77,32.2,61.1,0.16133333333333333,835,40,0,Normal
2158533,1,533,0.142,0.166,0.176,2.161,217,0.008,11,253,20.7,0.042,1052,7.9,0.8,0.8,705.5,6.2,26.5,2.77,32.2,61.1,0.16133333333333333,835,40,0,Normal
2159534,1,534,0.142,0.17,0.182,2.134,214,0.007,11,253,20.7,0.044,1037,7.9,0.8,0.8,705.5,6.2,26.5,2.77,32.2,61.1,0.16466666666666666,823,40,0,Normal
2160534,1,534,0.142,0.17,0.182,2.134,214,0.007,11,253,20.7,0.044,1037,7.9,0.8,0.8,705.5,6.2,26.5,2.77,32.2,61.1,0.16466666666666666,823,40,0,Normal
2161535,1,535,0.144,0.168,0.179,2.123,218,0.008,11,254,20.7,0.044,1053,7.9,0.8,0.8,705.5,6.2,26.5,2.77,32.2,61.1,0.16366666666666665,835,40,0,Normal
2162535,1,535,0.144,0.168,0.179,2.123,218,0.008,11,254,20.7,0.044,1053,7.9,0.8,0.8,705.5,6.2,26.5,2.77,32.2,61.1,0.16366666666666665,835,40,0,Normal
2163536,1,536,0.141,0.168,0.182,2.15,214,0.008,12,254,20.5,0.042,1038,7.9,0.8,0.8,706.9,6.2,26.5,2.75,32.2,61.2,0.16366666666666665,824,40,0,Normal
2164536,1,536,0.141,0.168,0.182,2.15,214,0.008,12,254,20.5,0.042,1038,7.9,0.8,0.8,706.9,6.2,26.5,2.75,32.2,61.2,0.16366666666666665,824,40,0,Normal
2165537,1,537,0.141,0.168,0.182,2.15,214,0.008,12,254,20.5,0.042,1038,7.9,0.8,0.8,706.9,6.2,26.5,2.75,32.2,61.2,0.16366666666666665,824,40,0,Normal
2166537,1,537,0.141,0.168,0.182,2.15,214,0.008,12,254,20.5,0.042,1038,7.9,0.8,0.8,706.9,6.2,26.5,2.75,32.2,61.2,0.16366666666666665,824,40,0,Normal
2167538,1,538,0.144,0.168,0.181,2.133,214,0.008,11,254,20.7,0.043,1037,7.9,0.8,0.8,706.9,6.2,26.5,2.75,32.2,61.2,0.16433333333333333,823,40,0,Normal
2168538,1,538,0.144,0.168,0.181,2.133,214,0.008,11,254,20.7,0.043,1037,7.9,0.8,0.8,706.9,6.2,26.5,2.75,32.2,61.2,0.16433333333333333,823,40,0,Normal
2169539,1,539,0.144,0.168,0.181,2.133,214,0.008,11,254,20.7,0.043,1037,7.9,0.8,0.8,708.4,6.2,26.5,2.74,32.3,61.4,0.16433333333333333,823,40,1,Exfoliation
2170539,1,539,0.144,0.168,0.181,2.133,214,0.008,11,254,20.7,0.043,1037,7.9,0.8,0.8,708.4,6.2,26.5,2.74,32.3,61.4,0.16433333333333333,823,40,1,Exfoliation
2171540,1,540,0.146,0.17,0.182,2.137,214,0.008,12,254,20.6,0.044,1037,7.9,0.8,0.8,708.4,6.2,26.5,2.74,32.3,61.4,0.166,823,40,0,Normal
2172540,1,540,0.146,0.17,0.182,2.137,214,0.008,12,254,20.6,0.044,1037,7.9,0.8,0.8,708.4,6.2,26.5,2.74,32.3,61.4,0.166,823,40,0,Normal
2173541,1,541,0.144,0.168,0.18,2.146,218,0.007,11,254,20.6,0.044,1053,7.9,0.8,0.8,708.4,6.2,26.5,2.74,32.3,61.4,0.164,835,40,0,Normal
2174541,1,541,0.144,0.168,0.18,2.146,218,0.007,11,254,20.6,0.044,1053,7.9,0.8,0.8,708.4,6.2,26.5,2.74,32.3,61.4,0.164,835,40,0,Normal
2175542,1,542,0.146,0.166,0.176,2.149,214,0.008,11,254,20.7,0.042,1037,7.9,0.8,0.8,709.7,6.2,26.5,2.77,32.3,61.4,0.16266666666666665,823,40,0,Normal
2176542,1,542,0.146,0.166,0.176,2.149,214,0.008,11,254,20.7,0.042,1037,7.9,0.8,0.8,709.7,6.2,26.5,2.77,32.3,61.4,0.16266666666666665,823,40,0,Normal
2177543,1,543,0.142,0.166,0.186,2.124,218,0.007,11,254,20.7,0.043,1053,7.9,0.8,0.8,709.7,6.2,26.5,2.77,32.3,61.4,0.16466666666666666,835,40,0,Normal
2178543,1,543,0.142,0.166,0.186,2.124,218,0.007,11,254,20.7,0.043,1053,7.9,0.8,0.8,709.7,6.2,26.5,2.77,32.3,61.4,0.16466666666666666,835,40,0,Normal
2179544,1,544,0.146,0.165,0.18,2.119,214,0.008,11,254,20.7,0.043,1038,7.9,0.8,0.8,709.7,6.2,26.5,2.77,32.3,61.4,0.16366666666666665,824,40,0,Normal
2180544,1,544,0.146,0.165,0.18,2.119,214,0.008,11,254,20.7,0.043,1038,7.9,0.8,0.8,709.7,6.2,26.5,2.77,32.3,61.4,0.16366666666666665,824,40,0,Normal
2181545,1,545,0.144,0.168,0.18,2.139,218,0.008,11,253,20.6,0.041,1053,7.9,0.8,0.8,711.1,6.2,26.5,2.77,32.2,61.6,0.164,835,40,0,Normal
2182545,1,545,0.144,0.168,0.18,2.139,218,0.008,11,253,20.6,0.041,1053,7.9,0.8,0.8,711.1,6.2,26.5,2.77,32.2,61.6,0.164,835,40,0,Normal
2183546,1,546,0.146,0.168,0.184,2.151,214,0.008,11,254,20.7,0.042,1038,7.9,0.8,0.8,711.1,6.2,26.5,2.77,32.2,61.6,0.166,824,40,0,Normal
2184546,1,546,0.146,0.168,0.184,2.151,214,0.008,11,254,20.7,0.042,1038,7.9,0.8,0.8,711.1,6.2,26.5,2.77,32.2,61.6,0.166,824,40,0,Normal
2185547,1,547,0.144,0.166,0.19,2.141,218,0.007,11,254,20.7,0.042,1053,7.9,0.8,0.8,711.1,6.2,26.5,2.77,32.2,61.6,0.16666666666666666,835,40,0,Normal
2186547,1,547,0.144,0.166,0.19,2.141,218,0.007,11,254,20.7,0.042,1053,7.9,0.8,0.8,711.1,6.2,26.5,2.77,32.2,61.6,0.16666666666666666,835,40,0,Normal
2187548,1,548,0.144,0.168,0.176,2.118,214,0.007,11,254,20.7,0.044,1038,7.9,0.8,0.8,712.4,6.2,26.5,2.73,32.2,61.7,0.16266666666666665,824,40,0,Normal
2188548,1,548,0.144,0.168,0.176,2.118,214,0.007,11,254,20.7,0.044,1038,7.9,0.8,0.8,712.4,6.2,26.5,2.73,32.2,61.7,0.16266666666666665,824,40,0,Normal
2189549,1,549,0.144,0.166,0.188,2.113,217,0.008,10,254,20.8,0.044,1051,7.9,0.8,0.8,712.4,6.2,26.5,2.73,32.2,61.7,0.166,834,40,0,Normal
2190549,1,549,0.144,0.166,0.188,2.113,217,0.008,10,254,20.8,0.044,1051,7.9,0.8,0.8,712.4,6.2,26.5,2.73,32.2,61.7,0.166,834,40,0,Normal
2191550,1,550,0.146,0.168,0.176,2.155,214,0.008,10,254,20.6,0.042,1036,7.9,0.8,0.8,712.4,6.2,26.5,2.73,32.2,61.7,0.16333333333333333,822,40,0,Normal
2192550,1,550,0.146,0.168,0.176,2.155,214,0.008,10,254,20.6,0.042,1036,7.9,0.8,0.8,712.4,6.2,26.5,2.73,32.2,61.7,0.16333333333333333,822,40,0,Normal
2193551,1,551,0.146,0.166,0.19,2.106,217,0.005,11,254,20.7,0.043,1052,7.9,0.8,0.8,713.6,6.2,26.6,2.76,32.1,61.9,0.16733333333333333,835,40,0,Normal
2194551,1,551,0.146,0.166,0.19,2.106,217,0.005,11,254,20.7,0.043,1052,7.9,0.8,0.8,713.6,6.2,26.6,2.76,32.1,61.9,0.16733333333333333,835,40,0,Normal
2195552,1,552,0.142,0.166,0.178,2.121,214,0.009,11,254,20.7,0.043,1037,7.9,0.8,0.8,713.6,6.2,26.6,2.76,32.1,61.9,0.162,823,40,0,Normal
2196552,1,552,0.142,0.166,0.178,2.121,214,0.009,11,254,20.7,0.043,1037,7.9,0.8,0.8,713.6,6.2,26.6,2.76,32.1,61.9,0.162,823,40,0,Normal
2197553,1,553,0.142,0.168,0.186,2.111,217,0.007,11,254,20.7,0.041,1052,7.9,0.8,0.8,713.6,6.2,26.6,2.76,32.1,61.9,0.16533333333333333,835,40,0,Normal
2198553,1,553,0.142,0.168,0.186,2.111,217,0.007,11,254,20.7,0.041,1052,7.9,0.8,0.8,713.6,6.2,26.6,2.76,32.1,61.9,0.16533333333333333,835,40,0,Normal
2199554,1,554,0.144,0.17,0.174,2.141,214,0.008,12,254,20.6,0.042,1037,7.9,0.8,0.8,714.7,6.2,26.6,2.72,32.1,61.9,0.16266666666666665,823,40,0,Normal
2200554,1,554,0.144,0.17,0.174,2.141,214,0.008,12,254,20.6,0.042,1037,7.9,0.8,0.8,714.7,6.2,26.6,2.72,32.1,61.9,0.16266666666666665,823,40,0,Normal
2201555,1,555,0.144,0.166,0.182,2.108,217,0.01,11,254,20.8,0.042,1052,7.9,0.8,0.8,714.7,6.2,26.6,2.72,32.1,61.9,0.164,835,40,0,Normal
2202555,1,555,0.144,0.166,0.182,2.108,217,0.01,11,254,20.8,0.042,1052,7.9,0.8,0.8,714.7,6.2,26.6,2.72,32.1,61.9,0.164,835,40,0,Normal
2203556,1,556,0.144,0.166,0.186,2.142,214,0.008,11,254,20.6,0.041,1037,7.9,0.8,0.8,715.7,6.2,26.5,2.76,32.1,61.9,0.16533333333333333,823,40,0,Normal
2204556,1,556,0.144,0.166,0.186,2.142,214,0.008,11,254,20.6,0.041,1037,7.9,0.8,0.8,715.7,6.2,26.5,2.76,32.1,61.9,0.16533333333333333,823,40,0,Normal
2205557,1,557,0.142,0.17,0.181,2.139,218,0.008,12,254,20.6,0.043,1053,7.9,0.8,0.8,715.7,6.2,26.5,2.76,32.1,61.9,0.16433333333333333,835,40,0,Normal
2206557,1,557,0.142,0.17,0.181,2.139,218,0.008,12,254,20.6,0.043,1053,7.9,0.8,0.8,715.7,6.2,26.5,2.76,32.1,61.9,0.16433333333333333,835,40,0,Normal
