Repository: heeso0908/hotsix

# 🏭 HotSix — 다이캐스팅 공정 데이터 기반 품질 예측 프로젝트

> 공정 변수 이상 패턴 감지를 통한 불량 발생 사전 경보 시스템

## 📌 프로젝트 개요

다이캐스팅(Die-casting)은 용융 금속을 금형에 고압으로 주입하여 정밀한 제품을 대량 생산하는 공정입니다.

본 프로젝트는 다이캐스팅 설비에서 매 Shot마다 자동으로 수집되는 **공정 변수(주조 압력, 금형 온도, 주입 속도 등)** 및 **센서 데이터(온도, 압력 등)** 를 분석하여, 불량 여부를 사전에 예측하는 머신러닝 기반 품질 예측 시스템을 구축합니다.

### 배경 — 왜 필요한가?

현재 다이캐스팅 현장에서는 미성형, 박리, 기공 등의 불량이 발생해도 **육안 검사에 의존**하여 다음과 같은 문제가 있습니다.

- 판정 기준의 주관성과 검사 속도 한계로 생산성 저하
- 불량 발생 원인 추적이 어려워 공정 개선 및 재발 방지 대책 부족
- 공정 데이터와 품질 검사를 효과적으로 연계하지 못해 실시간 품질 관리 미흡

이를 해결하기 위해 머신러닝 기반의 불량 자동 감지 및 조기 경보 시스템을 개발합니다.

File: notebooks/지소윤/DieCasting_Preprocessed.csv (part 19 of 28)
id,Product_Type,Shot,Velocity_1,Velocity_2,Velocity_3,High_Velocity,Cylinder_Pressure,Rapid_Rise_Time,Biscuit_Thickness,Clamping_Force,Cycle_Time,Pressure_Rise_Time,Casting_Pressure,Spray_Time,Spray_1_Time,Spray_2_Time,Melting_Furnace_Temp,Air_Pressure,Coolant_Temp,Coolant_Pressure,Factory_Temp,Factory_Humidity,Velocity_Avg,Pressure_Diff,Coolant_Temp_Range,Defect_Status,Defect_Type
4937068,2,68,0.154,0.164,0.212,2.494,265,0.012,18,373,34.9,0.035,596,11.1,2.4,3.0,656.7,5.7,26.1,2.75,31.0,66.2,0.17666666666666667,331,40,0,Normal
4938068,2,68,0.154,0.164,0.212,2.494,265,0.012,18,373,34.9,0.035,596,11.1,2.4,3.0,656.7,5.7,26.1,2.75,31.0,66.2,0.17666666666666667,331,40,0,Normal
4939069,2,69,0.157,0.171,0.203,2.523,265,0.012,19,373,35.0,0.035,596,11.1,2.4,3.0,656.7,5.7,26.1,2.75,31.0,66.2,0.17700000000000002,331,40,1,Blow_Hole
4940069,2,69,0.157,0.171,0.203,2.523,265,0.012,19,373,35.0,0.035,596,11.1,2.4,3.0,656.7,5.7,26.1,2.75,31.0,66.2,0.17700000000000002,331,40,1,Blow_Hole
4941070,2,70,0.15,0.162,0.204,2.523,265,0.012,20,373,34.9,0.036,597,11.1,2.4,3.0,656.5,5.8,26.0,2.74,31.0,66.1,0.17200000000000001,332,40,1,Short_Shot
4942070,2,70,0.15,0.162,0.204,2.523,265,0.012,20,373,34.9,0.036,597,11.1,2.4,3.0,656.5,5.8,26.0,2.74,31.0,66.1,0.17200000000000001,332,40,1,Short_Shot
4943071,2,71,0.157,0.172,0.21,2.508,265,0.012,19,373,35.0,0.036,596,11.1,2.4,3.0,656.6,5.8,26.0,2.74,31.0,66.1,0.17966666666666664,331,40,1,Blow_Hole
4944071,2,71,0.157,0.172,0.21,2.508,265,0.012,19,373,35.0,0.036,596,11.1,2.4,3.0,656.6,5.8,26.0,2.74,31.0,66.1,0.17966666666666664,331,40,1,Blow_Hole
4945072,2,72,0.154,0.174,0.202,2.508,265,0.012,19,375,35.0,0.036,596,11.1,2.4,3.0,656.6,5.8,26.0,2.74,31.0,66.1,0.17666666666666667,331,40,1,Short_Shot
4946072,2,72,0.154,0.174,0.202,2.508,265,0.012,19,375,35.0,0.036,596,11.1,2.4,3.0,656.6,5.8,26.0,2.74,31.0,66.1,0.17666666666666667,331,40,1,Short_Shot
4947073,2,73,0.158,0.172,0.206,2.498,265,0.009,20,373,35.0,0.033,596,11.1,2.4,3.0,656.5,5.8,26.1,2.75,31.0,66.1,0.17866666666666664,331,40,0,Normal
4948073,2,73,0.158,0.172,0.206,2.498,265,0.009,20,373,35.0,0.033,596,11.1,2.4,3.0,656.5,5.8,26.1,2.75,31.0,66.1,0.17866666666666664,331,40,0,Normal
4949074,2,74,0.154,0.164,0.197,2.515,265,0.012,19,373,35.1,0.036,596,11.1,2.4,3.0,656.5,5.8,26.1,2.75,31.0,66.1,0.17166666666666666,331,40,0,Normal
4950074,2,74,0.154,0.164,0.197,2.515,265,0.012,19,373,35.1,0.036,596,11.1,2.4,3.0,656.5,5.8,26.1,2.75,31.0,66.1,0.17166666666666666,331,40,0,Normal
4951075,2,75,0.16,0.17,0.198,2.529,265,0.014,18,373,35.0,0.036,596,11.1,2.4,3.0,656.0,5.8,26.1,2.75,31.0,66.1,0.17600000000000002,331,40,1,Short_Shot
4952075,2,75,0.16,0.17,0.198,2.529,265,0.014,18,373,35.0,0.036,596,11.1,2.4,3.0,656.0,5.8,26.1,2.75,31.0,66.1,0.17600000000000002,331,40,1,Short_Shot
4953076,2,76,0.158,0.168,0.206,2.527,265,0.012,20,375,35.0,0.036,595,11.1,2.4,3.0,656.0,5.8,26.1,2.75,31.0,66.1,0.17733333333333334,330,40,1,Short_Shot
4954076,2,76,0.158,0.168,0.206,2.527,265,0.012,20,375,35.0,0.036,595,11.1,2.4,3.0,656.0,5.8,26.1,2.75,31.0,66.1,0.17733333333333334,330,40,1,Short_Shot
4955077,2,77,0.15,0.173,0.198,2.531,265,0.012,18,373,34.9,0.036,595,11.1,2.4,3.0,655.7,5.8,26.1,2.76,31.0,66.0,0.17366666666666664,330,40,0,Normal
4956077,2,77,0.15,0.173,0.198,2.531,265,0.012,18,373,34.9,0.036,595,11.1,2.4,3.0,655.7,5.8,26.1,2.76,31.0,66.0,0.17366666666666664,330,40,0,Normal
4957078,2,78,0.158,0.17,0.202,2.526,265,0.011,19,373,35.0,0.036,596,11.1,2.4,3.0,655.4,5.7,26.1,2.77,31.1,65.9,0.17666666666666667,331,40,1,Short_Shot
4958078,2,78,0.158,0.17,0.202,2.526,265,0.011,19,373,35.0,0.036,596,11.1,2.4,3.0,655.4,5.7,26.1,2.77,31.1,65.9,0.17666666666666667,331,40,1,Short_Shot
4959079,2,79,0.149,0.17,0.2,2.525,265,0.012,17,372,35.0,0.034,596,11.1,2.4,3.0,655.4,5.7,26.1,2.77,31.1,65.9,0.17300000000000001,331,40,0,Normal
4960079,2,79,0.149,0.17,0.2,2.525,265,0.012,17,372,35.0,0.034,596,11.1,2.4,3.0,655.4,5.7,26.1,2.77,31.1,65.9,0.17300000000000001,331,40,0,Normal
4961080,2,80,0.156,0.168,0.2,2.511,265,0.012,18,373,35.0,0.036,596,11.1,2.4,3.0,655.4,5.8,26.1,2.77,31.1,65.9,0.17466666666666666,331,40,0,Normal
4962080,2,80,0.156,0.168,0.2,2.511,265,0.012,18,373,35.0,0.036,596,11.1,2.4,3.0,655.4,5.8,26.1,2.77,31.1,65.9,0.17466666666666666,331,40,0,Normal
4963081,2,81,0.16,0.166,0.197,2.535,265,0.011,18,373,35.0,0.035,597,11.1,2.4,3.0,655.4,5.8,26.1,2.77,31.1,65.9,0.17433333333333334,332,40,0,Normal
4964081,2,81,0.16,0.166,0.197,2.535,265,0.011,18,373,35.0,0.035,597,11.1,2.4,3.0,655.4,5.8,26.1,2.77,31.1,65.9,0.17433333333333334,332,40,0,Normal
4965082,2,82,0.152,0.176,0.204,2.51,265,0.012,19,375,35.0,0.034,596,11.1,2.4,3.0,655.0,5.8,26.1,2.72,31.0,65.8,0.17733333333333332,331,40,1,Short_Shot
4966082,2,82,0.152,0.176,0.204,2.51,265,0.012,19,375,35.0,0.034,596,11.1,2.4,3.0,655.0,5.8,26.1,2.72,31.0,65.8,0.17733333333333332,331,40,1,Short_Shot
4967083,2,83,0.156,0.168,0.198,2.509,265,0.012,19,375,35.0,0.034,597,11.1,2.4,3.0,655.5,5.9,26.1,2.74,31.0,65.9,0.17400000000000002,332,40,1,Short_Shot
4968083,2,83,0.156,0.168,0.198,2.509,265,0.012,19,375,35.0,0.034,597,11.1,2.4,3.0,655.5,5.9,26.1,2.74,31.0,65.9,0.17400000000000002,332,40,1,Short_Shot
4969084,2,84,0.156,0.168,0.198,2.509,265,0.012,19,375,35.0,0.034,597,11.1,2.4,3.0,655.5,5.9,26.1,2.74,31.0,65.9,0.17400000000000002,332,40,0,Normal
4970084,2,84,0.156,0.168,0.198,2.509,265,0.012,19,375,35.0,0.034,597,11.1,2.4,3.0,655.5,5.9,26.1,2.74,31.0,65.9,0.17400000000000002,332,40,0,Normal
4971085,2,85,0.152,0.168,0.208,2.496,265,0.009,19,375,35.0,0.035,596,11.1,2.4,3.0,656.0,5.9,26.1,2.72,31.0,65.9,0.17600000000000002,331,40,0,Normal
4972085,2,85,0.152,0.168,0.208,2.496,265,0.009,19,375,35.0,0.035,596,11.1,2.4,3.0,656.0,5.9,26.1,2.72,31.0,65.9,0.17600000000000002,331,40,0,Normal
4973086,2,86,0.16,0.172,0.204,2.53,265,0.012,17,373,35.0,0.036,596,11.1,2.4,3.0,656.0,5.9,26.1,2.72,31.0,65.9,0.17866666666666664,331,40,1,Short_Shot
4974086,2,86,0.16,0.172,0.204,2.53,265,0.012,17,373,35.0,0.036,596,11.1,2.4,3.0,656.0,5.9,26.1,2.72,31.0,65.9,0.17866666666666664,331,40,1,Short_Shot
4975087,2,87,0.141,0.166,0.21,2.511,265,0.012,18,373,35.0,0.034,597,11.1,2.4,3.0,656.8,6.0,26.1,2.72,31.0,65.8,0.17233333333333334,332,40,1,Short_Shot
4976087,2,87,0.141,0.166,0.21,2.511,265,0.012,18,373,35.0,0.034,597,11.1,2.4,3.0,656.8,6.0,26.1,2.72,31.0,65.8,0.17233333333333334,332,40,1,Short_Shot
4977088,2,88,0.15,0.168,0.206,2.513,265,0.012,17,375,35.0,0.042,596,11.1,2.4,3.0,656.8,6.0,26.1,2.72,31.0,65.8,0.17466666666666666,331,40,0,Normal
4978088,2,88,0.15,0.168,0.206,2.513,265,0.012,17,375,35.0,0.042,596,11.1,2.4,3.0,656.8,6.0,26.1,2.72,31.0,65.8,0.17466666666666666,331,40,0,Normal
4979089,2,89,0.149,0.163,0.2,2.534,265,0.014,16,375,35.0,0.034,596,11.1,2.4,3.0,657.5,6.1,26.1,2.74,31.0,65.8,0.17066666666666666,331,40,1,Blow_Hole
4980089,2,89,0.149,0.163,0.2,2.534,265,0.014,16,375,35.0,0.034,596,11.1,2.4,3.0,657.5,6.1,26.1,2.74,31.0,65.8,0.17066666666666666,331,40,1,Blow_Hole
4981090,2,90,0.154,0.172,0.196,2.526,265,0.013,18,373,35.0,0.035,595,11.1,2.4,3.0,658.0,6.0,26.1,2.74,31.1,65.7,0.17400000000000002,330,40,1,Blow_Hole
4982090,2,90,0.154,0.172,0.196,2.526,265,0.013,18,373,35.0,0.035,595,11.1,2.4,3.0,658.0,6.0,26.1,2.74,31.1,65.7,0.17400000000000002,330,40,1,Blow_Hole
4983091,2,91,0.154,0.172,0.196,2.526,265,0.013,18,373,35.0,0.035,595,11.1,2.4,3.0,658.0,6.0,26.1,2.74,31.1,65.7,0.17400000000000002,330,40,0,Normal
4984091,2,91,0.154,0.172,0.196,2.526,265,0.013,18,373,35.0,0.035,595,11.1,2.4,3.0,658.0,6.0,26.1,2.74,31.1,65.7,0.17400000000000002,330,40,0,Normal
4985092,2,92,0.155,0.166,0.202,2.516,265,0.013,19,372,35.0,0.035,597,11.1,2.4,3.0,658.3,6.0,26.1,2.73,31.1,65.6,0.17433333333333334,332,40,0,Normal
4986092,2,92,0.155,0.166,0.202,2.516,265,0.013,19,372,35.0,0.035,597,11.1,2.4,3.0,658.3,6.0,26.1,2.73,31.1,65.6,0.17433333333333334,332,40,0,Normal
4987093,2,93,0.16,0.168,0.208,2.519,265,0.012,17,372,34.9,0.036,596,11.1,2.4,3.0,658.3,6.0,26.1,2.73,31.1,65.6,0.17866666666666667,331,40,0,Normal
4988093,2,93,0.16,0.168,0.208,2.519,265,0.012,17,372,34.9,0.036,596,11.1,2.4,3.0,658.3,6.0,26.1,2.73,31.1,65.6,0.17866666666666667,331,40,0,Normal
4989094,2,94,0.152,0.166,0.212,2.509,265,0.012,17,373,37.0,0.034,596,13.1,2.4,3.0,657.9,6.1,26.1,2.74,31.1,65.5,0.17666666666666667,331,40,0,Normal
4990094,2,94,0.152,0.166,0.212,2.509,265,0.012,17,373,37.0,0.034,596,13.1,2.4,3.0,657.9,6.1,26.1,2.74,31.1,65.5,0.17666666666666667,331,40,0,Normal
4991095,2,95,0.155,0.164,0.208,2.523,265,0.012,16,370,36.0,0.036,596,12.2,2.0,2.0,657.1,6.2,26.1,2.75,31.1,65.5,0.17566666666666667,331,40,1,Short_Shot
4992095,2,95,0.155,0.164,0.208,2.523,265,0.012,16,370,36.0,0.036,596,12.2,2.0,2.0,657.1,6.2,26.1,2.75,31.1,65.5,0.17566666666666667,331,40,1,Short_Shot
4993096,2,96,0.146,0.164,0.196,2.493,265,0.012,18,370,36.0,0.036,596,12.2,2.0,2.0,657.1,6.2,26.1,2.75,31.1,65.5,0.16866666666666666,331,40,0,Normal
4994096,2,96,0.146,0.164,0.196,2.493,265,0.012,18,370,36.0,0.036,596,12.2,2.0,2.0,657.1,6.2,26.1,2.75,31.1,65.5,0.16866666666666666,331,40,0,Normal
4995097,2,97,0.162,0.174,0.2,2.524,265,0.014,17,370,36.1,0.036,596,12.2,2.0,2.0,656.4,6.4,26.1,2.77,31.1,65.5,0.17866666666666667,331,40,1,Blow_Hole
4996097,2,97,0.162,0.174,0.2,2.524,265,0.014,17,370,36.1,0.036,596,12.2,2.0,2.0,656.4,6.4,26.1,2.77,31.1,65.5,0.17866666666666667,331,40,1,Blow_Hole
4997098,2,98,0.155,0.162,0.21,2.503,265,0.011,16,372,36.1,0.041,596,12.2,2.0,2.0,656.4,6.4,26.1,2.77,31.1,65.5,0.17566666666666667,331,40,0,Normal
4998098,2,98,0.155,0.162,0.21,2.503,265,0.011,16,372,36.1,0.041,596,12.2,2.0,2.0,656.4,6.4,26.1,2.77,31.1,65.5,0.17566666666666667,331,40,0,Normal
4999099,2,99,0.152,0.166,0.203,2.527,263,0.011,15,372,36.2,0.036,593,12.2,2.0,2.0,655.9,6.5,26.1,2.75,31.1,65.5,0.17366666666666666,330,40,1,Short_Shot
5000099,2,99,0.152,0.166,0.203,2.527,263,0.011,15,372,36.2,0.036,593,12.2,2.0,2.0,655.9,6.5,26.1,2.75,31.1,65.5,0.17366666666666666,330,40,1,Short_Shot
5001100,2,100,0.16,0.164,0.197,2.501,265,0.011,17,370,36.1,0.042,595,12.2,2.0,2.0,655.5,6.5,26.1,2.76,31.1,65.5,0.17366666666666666,330,40,1,Short_Shot
5002100,2,100,0.16,0.164,0.197,2.501,265,0.011,17,370,36.1,0.042,595,12.2,2.0,2.0,655.5,6.5,26.1,2.76,31.1,65.5,0.17366666666666666,330,40,1,Short_Shot
5003101,2,101,0.156,0.168,0.2,2.527,265,0.011,17,372,36.2,0.036,597,12.2,2.0,2.0,655.5,6.5,26.1,2.76,31.1,65.5,0.17466666666666666,332,40,0,Normal
5004101,2,101,0.156,0.168,0.2,2.527,265,0.011,17,372,36.2,0.036,597,12.2,2.0,2.0,655.5,6.5,26.1,2.76,31.1,65.5,0.17466666666666666,332,40,0,Normal
5005102,2,102,0.16,0.174,0.2,2.524,265,0.014,18,372,36.2,0.033,596,12.2,2.0,2.0,655.6,6.5,26.1,2.75,31.1,65.6,0.17800000000000002,331,40,0,Normal
5006102,2,102,0.16,0.174,0.2,2.524,265,0.014,18,372,36.2,0.033,596,12.2,2.0,2.0,655.6,6.5,26.1,2.75,31.1,65.6,0.17800000000000002,331,40,0,Normal
5007103,2,103,0.16,0.17,0.198,2.523,265,0.012,18,372,36.1,0.036,596,12.2,2.0,2.0,655.6,6.5,26.1,2.75,31.1,65.6,0.17600000000000002,331,40,0,Normal
5008103,2,103,0.16,0.17,0.198,2.523,265,0.012,18,372,36.1,0.036,596,12.2,2.0,2.0,655.6,6.5,26.1,2.75,31.1,65.6,0.17600000000000002,331,40,0,Normal
5009104,2,104,0.156,0.174,0.204,2.522,265,0.012,18,372,36.1,0.035,597,12.2,2.0,2.0,655.7,6.6,26.1,2.75,31.1,65.6,0.17799999999999996,332,40,0,Normal
5010104,2,104,0.156,0.174,0.204,2.522,265,0.012,18,372,36.1,0.035,597,12.2,2.0,2.0,655.7,6.6,26.1,2.75,31.1,65.6,0.17799999999999996,332,40,0,Normal
5011105,2,105,0.158,0.173,0.206,2.51,265,0.011,17,372,36.1,0.036,596,12.2,2.0,2.0,656.5,6.6,26.1,2.75,31.1,65.8,0.17899999999999996,331,40,0,Normal
5012105,2,105,0.158,0.173,0.206,2.51,265,0.011,17,372,36.1,0.036,596,12.2,2.0,2.0,656.5,6.6,26.1,2.75,31.1,65.8,0.17899999999999996,331,40,0,Normal
5013106,2,106,0.149,0.164,0.205,2.508,265,0.011,17,372,36.1,0.041,596,12.2,2.0,2.0,656.5,6.6,26.1,2.75,31.1,65.8,0.17266666666666666,331,40,0,Normal
5014106,2,106,0.149,0.164,0.205,2.508,265,0.011,17,372,36.1,0.041,596,12.2,2.0,2.0,656.5,6.6,26.1,2.75,31.1,65.8,0.17266666666666666,331,40,0,Normal
5015107,2,107,0.155,0.166,0.205,2.524,265,0.012,16,373,36.1,0.034,596,12.2,2.0,2.0,656.9,6.5,26.1,2.74,31.1,65.8,0.17533333333333334,331,40,0,Normal
5016107,2,107,0.155,0.166,0.205,2.524,265,0.012,16,373,36.1,0.034,596,12.2,2.0,2.0,656.9,6.5,26.1,2.74,31.1,65.8,0.17533333333333334,331,40,0,Normal
5017108,2,108,0.158,0.17,0.196,2.522,265,0.012,17,372,36.1,0.041,596,12.2,2.0,2.0,656.9,6.5,26.1,2.74,31.1,65.8,0.17466666666666666,331,40,0,Normal
5018108,2,108,0.158,0.17,0.196,2.522,265,0.012,17,372,36.1,0.041,596,12.2,2.0,2.0,656.9,6.5,26.1,2.74,31.1,65.8,0.17466666666666666,331,40,0,Normal
5019109,2,109,0.158,0.17,0.208,2.514,265,0.012,18,372,36.1,0.033,596,12.2,2.0,2.0,657.4,6.5,26.1,2.72,31.1,65.8,0.17866666666666667,331,40,0,Normal
5020109,2,109,0.158,0.17,0.208,2.514,265,0.012,18,372,36.1,0.033,596,12.2,2.0,2.0,657.4,6.5,26.1,2.72,31.1,65.8,0.17866666666666667,331,40,0,Normal
5021110,2,110,0.147,0.164,0.194,2.52,265,0.011,16,372,36.2,0.033,595,12.2,2.0,2.0,657.4,6.5,26.1,2.73,31.2,65.7,0.16833333333333333,330,40,1,Short_Shot
5022110,2,110,0.147,0.164,0.194,2.52,265,0.011,16,372,36.2,0.033,595,12.2,2.0,2.0,657.4,6.5,26.1,2.73,31.2,65.7,0.16833333333333333,330,40,1,Short_Shot
5023111,2,111,0.156,0.174,0.212,2.52,265,0.014,18,372,36.1,0.036,596,12.2,2.0,2.0,657.4,6.5,26.1,2.73,31.2,65.7,0.18066666666666664,331,40,0,Normal
5024111,2,111,0.156,0.174,0.212,2.52,265,0.014,18,372,36.1,0.036,596,12.2,2.0,2.0,657.4,6.5,26.1,2.73,31.2,65.7,0.18066666666666664,331,40,0,Normal
5025112,2,112,0.158,0.164,0.208,2.492,265,0.011,18,372,36.1,0.033,595,12.2,2.0,2.0,657.3,6.5,26.1,2.74,31.2,65.7,0.17666666666666667,330,40,0,Normal
5026112,2,112,0.158,0.164,0.208,2.492,265,0.011,18,372,36.1,0.033,595,12.2,2.0,2.0,657.3,6.5,26.1,2.74,31.2,65.7,0.17666666666666667,330,40,0,Normal
5027113,2,113,0.155,0.168,0.205,2.48,264,0.014,18,372,36.1,0.034,595,12.2,2.0,2.0,657.3,6.5,26.1,2.74,31.2,65.7,0.17600000000000002,331,40,0,Normal
5028113,2,113,0.155,0.168,0.205,2.48,264,0.014,18,372,36.1,0.034,595,12.2,2.0,2.0,657.3,6.5,26.1,2.74,31.2,65.7,0.17600000000000002,331,40,0,Normal
5029114,2,114,0.155,0.168,0.198,2.522,265,0.012,18,372,36.1,0.035,595,12.2,2.0,2.0,656.6,6.5,26.2,2.76,31.2,65.6,0.17366666666666666,330,40,0,Normal
5030114,2,114,0.155,0.168,0.198,2.522,265,0.012,18,372,36.1,0.035,595,12.2,2.0,2.0,656.6,6.5,26.2,2.76,31.2,65.6,0.17366666666666666,330,40,0,Normal
5031115,2,115,0.155,0.168,0.198,2.522,265,0.012,18,372,36.1,0.035,595,12.2,2.0,2.0,656.5,6.4,26.2,2.74,31.3,65.6,0.17366666666666666,330,40,0,Normal
5032115,2,115,0.155,0.168,0.198,2.522,265,0.012,18,372,36.1,0.035,595,12.2,2.0,2.0,656.5,6.4,26.2,2.74,31.3,65.6,0.17366666666666666,330,40,0,Normal
5033116,2,116,0.156,0.164,0.192,2.498,265,0.012,19,373,36.1,0.036,596,12.2,2.0,2.0,656.5,6.4,26.2,2.74,31.3,65.6,0.17066666666666666,331,40,1,Blow_Hole
5034116,2,116,0.156,0.164,0.192,2.498,265,0.012,19,373,36.1,0.036,596,12.2,2.0,2.0,656.5,6.4,26.2,2.74,31.3,65.6,0.17066666666666666,331,40,1,Blow_Hole
5035117,2,117,0.154,0.166,0.206,2.516,265,0.011,17,373,36.1,0.041,596,12.2,2.0,2.0,656.5,6.4,26.1,2.76,31.4,65.5,0.17533333333333334,331,40,0,Normal
5036117,2,117,0.154,0.166,0.206,2.516,265,0.011,17,373,36.1,0.041,596,12.2,2.0,2.0,656.5,6.4,26.1,2.76,31.4,65.5,0.17533333333333334,331,40,0,Normal
5037118,2,118,0.158,0.17,0.21,2.52,265,0.012,17,373,36.1,0.042,595,12.2,2.0,2.0,656.5,6.4,26.1,2.76,31.4,65.5,0.17933333333333334,330,40,0,Normal
5038118,2,118,0.158,0.17,0.21,2.52,265,0.012,17,373,36.1,0.042,595,12.2,2.0,2.0,656.5,6.4,26.1,2.76,31.4,65.5,0.17933333333333334,330,40,0,Normal
5039119,2,119,0.15,0.168,0.214,2.534,265,0.012,18,373,36.1,0.033,595,12.2,2.0,2.0,656.6,6.4,26.2,2.77,31.4,65.6,0.17733333333333334,330,40,1,Short_Shot
5040119,2,119,0.15,0.168,0.214,2.534,265,0.012,18,373,36.1,0.033,595,12.2,2.0,2.0,656.6,6.4,26.2,2.77,31.4,65.6,0.17733333333333334,330,40,1,Short_Shot
5041120,2,120,0.158,0.168,0.206,2.525,264,0.012,17,373,36.0,0.033,595,12.2,2.0,2.0,656.8,6.4,26.1,2.76,31.4,65.5,0.17733333333333334,331,40,1,Blow_Hole
5042120,2,120,0.158,0.168,0.206,2.525,264,0.012,17,373,36.0,0.033,595,12.2,2.0,2.0,656.8,6.4,26.1,2.76,31.4,65.5,0.17733333333333334,331,40,1,Blow_Hole
5043121,2,121,0.16,0.168,0.21,2.51,265,0.009,18,373,36.1,0.033,595,12.2,2.0,2.0,656.8,6.4,26.1,2.76,31.4,65.5,0.17933333333333334,330,40,0,Normal
5044121,2,121,0.16,0.168,0.21,2.51,265,0.009,18,373,36.1,0.033,595,12.2,2.0,2.0,656.8,6.4,26.1,2.76,31.4,65.5,0.17933333333333334,330,40,0,Normal
5045122,2,122,0.15,0.165,0.206,2.507,265,0.011,18,373,36.0,0.035,596,12.2,2.0,2.0,657.6,6.4,26.1,2.76,31.4,65.3,0.17366666666666666,331,40,0,Normal
5046122,2,122,0.15,0.165,0.206,2.507,265,0.011,18,373,36.0,0.035,596,12.2,2.0,2.0,657.6,6.4,26.1,2.76,31.4,65.3,0.17366666666666666,331,40,0,Normal
5047123,2,123,0.15,0.165,0.206,2.507,265,0.011,18,373,36.0,0.035,596,12.2,2.0,2.0,657.6,6.4,26.1,2.76,31.4,65.3,0.17366666666666666,331,40,0,Normal
5048123,2,123,0.15,0.165,0.206,2.507,265,0.011,18,373,36.0,0.035,596,12.2,2.0,2.0,657.6,6.4,26.1,2.76,31.4,65.3,0.17366666666666666,331,40,0,Normal
5049124,2,124,0.157,0.17,0.197,2.531,265,0.012,16,372,36.1,0.034,595,12.2,2.0,2.0,658.2,6.4,26.1,2.74,31.5,65.0,0.17466666666666666,330,40,1,Blow_Hole
5050124,2,124,0.157,0.17,0.197,2.531,265,0.012,16,372,36.1,0.034,595,12.2,2.0,2.0,658.2,6.4,26.1,2.74,31.5,65.0,0.17466666666666666,330,40,1,Blow_Hole
5051125,2,125,0.148,0.166,0.206,2.527,265,0.012,17,372,36.0,0.036,596,12.2,2.0,2.0,658.9,6.3,26.1,2.73,31.6,64.7,0.17333333333333334,331,40,1,Blow_Hole
5052125,2,125,0.148,0.166,0.206,2.527,265,0.012,17,372,36.0,0.036,596,12.2,2.0,2.0,658.9,6.3,26.1,2.73,31.6,64.7,0.17333333333333334,331,40,1,Blow_Hole
5053126,2,126,0.16,0.166,0.21,2.513,265,0.012,18,372,36.1,0.034,597,12.2,2.0,2.0,658.9,6.3,26.1,2.73,31.6,64.7,0.17866666666666667,332,40,0,Normal
5054126,2,126,0.16,0.166,0.21,2.513,265,0.012,18,372,36.1,0.034,597,12.2,2.0,2.0,658.9,6.3,26.1,2.73,31.6,64.7,0.17866666666666667,332,40,0,Normal
5055127,2,127,0.15,0.17,0.208,2.527,265,0.012,17,373,36.1,0.033,596,12.2,2.0,2.0,659.6,6.3,26.2,2.74,31.6,64.5,0.17600000000000002,331,40,1,Blow_Hole
5056127,2,127,0.15,0.17,0.208,2.527,265,0.012,17,373,36.1,0.033,596,12.2,2.0,2.0,659.6,6.3,26.2,2.74,31.6,64.5,0.17600000000000002,331,40,1,Blow_Hole
5057128,2,128,0.15,0.17,0.208,2.527,265,0.012,17,373,36.1,0.033,596,12.2,2.0,2.0,659.6,6.3,26.2,2.74,31.6,64.5,0.17600000000000002,331,40,0,Normal
5058128,2,128,0.15,0.17,0.208,2.527,265,0.012,17,373,36.1,0.033,596,12.2,2.0,2.0,659.6,6.3,26.2,2.74,31.6,64.5,0.17600000000000002,331,40,0,Normal
5059129,2,129,0.148,0.17,0.202,2.525,265,0.012,18,372,36.0,0.036,596,12.2,2.0,2.0,660.4,6.4,26.2,2.73,31.7,64.1,0.17333333333333334,331,40,0,Normal
5060129,2,129,0.148,0.17,0.202,2.525,265,0.012,18,372,36.0,0.036,596,12.2,2.0,2.0,660.4,6.4,26.2,2.73,31.7,64.1,0.17333333333333334,331,40,0,Normal
5061130,2,130,0.158,0.168,0.208,2.527,264,0.012,18,373,36.1,0.033,595,12.2,2.0,2.0,661.2,6.4,26.2,2.73,31.8,63.8,0.17800000000000002,331,40,0,Normal
5062130,2,130,0.158,0.168,0.208,2.527,264,0.012,18,373,36.1,0.033,595,12.2,2.0,2.0,661.2,6.4,26.2,2.73,31.8,63.8,0.17800000000000002,331,40,0,Normal
5063131,2,131,0.156,0.172,0.206,2.53,265,0.012,17,375,36.0,0.041,596,12.2,2.0,2.0,661.2,6.4,26.2,2.73,31.8,63.8,0.17799999999999996,331,40,0,Normal
5064131,2,131,0.156,0.172,0.206,2.53,265,0.012,17,375,36.0,0.041,596,12.2,2.0,2.0,661.2,6.4,26.2,2.73,31.8,63.8,0.17799999999999996,331,40,0,Normal
5065132,2,132,0.154,0.165,0.198,2.495,265,0.012,18,373,36.1,0.035,596,12.2,2.0,2.0,661.6,6.3,26.2,2.75,31.8,63.6,0.17233333333333334,331,40,0,Normal
5066132,2,132,0.154,0.165,0.198,2.495,265,0.012,18,373,36.1,0.035,596,12.2,2.0,2.0,661.6,6.3,26.2,2.75,31.8,63.6,0.17233333333333334,331,40,0,Normal
5067133,2,133,0.146,0.17,0.206,2.532,265,0.014,17,375,36.1,0.036,597,12.2,2.0,2.0,662.6,6.3,26.2,2.74,31.9,63.4,0.17400000000000002,332,40,0,Normal
5068133,2,133,0.146,0.17,0.206,2.532,265,0.014,17,375,36.1,0.036,597,12.2,2.0,2.0,662.6,6.3,26.2,2.74,31.9,63.4,0.17400000000000002,332,40,0,Normal
5069134,2,134,0.158,0.166,0.208,2.514,264,0.011,19,373,36.1,0.034,595,12.2,2.0,2.0,662.6,6.3,26.2,2.74,31.9,63.4,0.17733333333333334,331,40,0,Normal
5070134,2,134,0.158,0.166,0.208,2.514,264,0.011,19,373,36.1,0.034,595,12.2,2.0,2.0,662.6,6.3,26.2,2.74,31.9,63.4,0.17733333333333334,331,40,0,Normal
5071135,2,135,0.156,0.176,0.21,2.489,265,0.011,19,375,36.1,0.034,596,12.2,2.0,2.0,662.6,6.3,26.2,2.76,32.0,63.1,0.18066666666666664,331,40,0,Normal
5072135,2,135,0.156,0.176,0.21,2.489,265,0.011,19,375,36.1,0.034,596,12.2,2.0,2.0,662.6,6.3,26.2,2.76,32.0,63.1,0.18066666666666664,331,40,0,Normal
5073136,2,136,0.154,0.164,0.198,2.511,265,0.012,18,375,36.1,0.034,596,12.2,2.0,2.0,662.6,6.3,26.2,2.76,32.0,63.1,0.17200000000000001,331,40,0,Normal
5074136,2,136,0.154,0.164,0.198,2.511,265,0.012,18,375,36.1,0.034,596,12.2,2.0,2.0,662.6,6.3,26.2,2.76,32.0,63.1,0.17200000000000001,331,40,0,Normal
5075137,2,137,0.16,0.17,0.206,2.52,265,0.011,19,375,36.0,0.036,596,12.2,2.0,2.0,662.8,6.3,26.2,2.75,32.0,62.8,0.17866666666666667,331,40,0,Normal
5076137,2,137,0.16,0.17,0.206,2.52,265,0.011,19,375,36.0,0.036,596,12.2,2.0,2.0,662.8,6.3,26.2,2.75,32.0,62.8,0.17866666666666667,331,40,0,Normal
5077138,2,138,0.158,0.17600000000000002,0.202,2.502,265,0.012,19,373,36.1,0.033,597,12.1,2.0,2.0,663.1,6.2,26.2,2.75,32.0,62.5,0.17866666666666667,332,40,0,Normal
5078138,2,138,0.158,0.17600000000000002,0.202,2.502,265,0.012,19,373,36.1,0.033,597,12.1,2.0,2.0,663.1,6.2,26.2,2.75,32.0,62.5,0.17866666666666667,332,40,0,Normal
5079139,2,139,0.152,0.172,0.206,2.523,265,0.012,18,373,36.0,0.033,596,12.1,2.0,2.0,663.1,6.2,26.2,2.75,32.0,62.5,0.17666666666666664,331,40,0,Normal
5080139,2,139,0.152,0.172,0.206,2.523,265,0.012,18,373,36.0,0.033,596,12.1,2.0,2.0,663.1,6.2,26.2,2.75,32.0,62.5,0.17666666666666664,331,40,0,Normal
5081140,2,140,0.154,0.168,0.198,2.506,265,0.012,22,375,36.1,0.036,595,12.1,2.0,2.0,663.0,6.2,26.2,2.74,32.0,62.4,0.17333333333333334,330,40,0,Normal
5082140,2,140,0.154,0.168,0.198,2.506,265,0.012,22,375,36.1,0.036,595,12.1,2.0,2.0,663.0,6.2,26.2,2.74,32.0,62.4,0.17333333333333334,330,40,0,Normal
5083141,2,141,0.16,0.16,0.192,2.477,265,0.012,22,375,36.1,0.035,596,12.1,2.0,2.0,663.0,6.2,26.2,2.74,32.0,62.4,0.17066666666666666,331,40,1,Short_Shot
5084141,2,141,0.16,0.16,0.192,2.477,265,0.012,22,375,36.1,0.035,596,12.1,2.0,2.0,663.0,6.2,26.2,2.74,32.0,62.4,0.17066666666666666,331,40,1,Short_Shot
5085142,2,142,0.156,0.168,0.19,2.494,265,0.009,21,375,36.0,0.036,596,12.1,2.0,2.0,662.8,6.2,26.2,2.75,32.0,62.4,0.17133333333333334,331,40,0,Normal
5086142,2,142,0.156,0.168,0.19,2.494,265,0.009,21,375,36.0,0.036,596,12.1,2.0,2.0,662.8,6.2,26.2,2.75,32.0,62.4,0.17133333333333334,331,40,0,Normal
5087143,2,143,0.158,0.164,0.206,2.521,265,0.012,21,375,36.1,0.036,596,12.1,2.0,2.0,662.5,6.2,26.3,2.73,32.0,62.4,0.17600000000000002,331,40,1,Blow_Hole
5088143,2,143,0.158,0.164,0.206,2.521,265,0.012,21,375,36.1,0.036,596,12.1,2.0,2.0,662.5,6.2,26.3,2.73,32.0,62.4,0.17600000000000002,331,40,1,Blow_Hole
5089144,2,144,0.16,0.168,0.2,2.478,264,0.011,20,375,36.1,0.035,595,12.1,2.0,2.0,662.5,6.2,26.3,2.73,32.0,62.4,0.17600000000000002,331,40,1,Blow_Hole
5090144,2,144,0.16,0.168,0.2,2.478,264,0.011,20,375,36.1,0.035,595,12.1,2.0,2.0,662.5,6.2,26.3,2.73,32.0,62.4,0.17600000000000002,331,40,1,Blow_Hole
5091145,2,145,0.144,0.166,0.214,2.493,265,0.012,22,375,36.1,0.036,595,12.1,2.0,2.0,662.4,6.1,26.2,2.77,32.0,62.4,0.17466666666666666,330,40,0,Normal
5092145,2,145,0.144,0.166,0.214,2.493,265,0.012,22,375,36.1,0.036,595,12.1,2.0,2.0,662.4,6.1,26.2,2.77,32.0,62.4,0.17466666666666666,330,40,0,Normal
5093146,2,146,0.155,0.17,0.2,2.497,264,0.011,21,377,36.1,0.035,595,12.1,2.0,2.0,662.4,6.1,26.2,2.77,32.0,62.4,0.17500000000000002,331,40,0,Normal
5094146,2,146,0.155,0.17,0.2,2.497,264,0.011,21,377,36.1,0.035,595,12.1,2.0,2.0,662.4,6.1,26.2,2.77,32.0,62.4,0.17500000000000002,331,40,0,Normal
5095147,2,147,0.15,0.17,0.208,2.488,265,0.009,21,377,36.1,0.038,596,12.1,2.0,2.0,662.7,6.1,26.2,2.72,32.0,62.5,0.17600000000000002,331,40,0,Normal
5096147,2,147,0.15,0.17,0.208,2.488,265,0.009,21,377,36.1,0.038,596,12.1,2.0,2.0,662.7,6.1,26.2,2.72,32.0,62.5,0.17600000000000002,331,40,0,Normal
5097148,2,148,0.16,0.164,0.202,2.504,265,0.012,21,377,36.1,0.035,595,12.1,2.0,2.0,662.7,6.1,26.2,2.73,32.0,62.5,0.17533333333333334,330,40,1,Blow_Hole
5098148,2,148,0.16,0.164,0.202,2.504,265,0.012,21,377,36.1,0.035,595,12.1,2.0,2.0,662.7,6.1,26.2,2.73,32.0,62.5,0.17533333333333334,330,40,1,Blow_Hole
5099149,2,149,0.158,0.166,0.208,2.524,265,0.012,20,377,36.1,0.035,596,12.1,2.0,2.0,662.7,6.1,26.2,2.73,32.0,62.5,0.17733333333333334,331,40,0,Normal
5100149,2,149,0.158,0.166,0.208,2.524,265,0.012,20,377,36.1,0.035,596,12.1,2.0,2.0,662.7,6.1,26.2,2.73,32.0,62.5,0.17733333333333334,331,40,0,Normal
5101150,2,150,0.158,0.17,0.21,2.531,265,0.011,19,377,36.0,0.035,595,12.1,2.0,2.0,662.9,6.1,26.2,2.74,32.0,62.4,0.17933333333333334,330,40,0,Normal
5102150,2,150,0.158,0.17,0.21,2.531,265,0.011,19,377,36.0,0.035,595,12.1,2.0,2.0,662.9,6.1,26.2,2.74,32.0,62.4,0.17933333333333334,330,40,0,Normal
5103151,2,151,0.158,0.172,0.202,2.519,264,0.012,18,377,36.0,0.034,595,12.1,2.0,2.0,662.9,6.1,26.2,2.74,32.0,62.4,0.17733333333333334,331,40,0,Normal
5104151,2,151,0.158,0.172,0.202,2.519,264,0.012,18,377,36.0,0.034,595,12.1,2.0,2.0,662.9,6.1,26.2,2.74,32.0,62.4,0.17733333333333334,331,40,0,Normal
5105152,2,152,0.15,0.171,0.206,2.488,265,0.012,19,377,35.9,0.036,595,12.1,2.0,2.0,662.7,6.1,26.2,2.73,32.0,62.4,0.17566666666666667,330,40,0,Normal
5106152,2,152,0.15,0.171,0.206,2.488,265,0.012,19,377,35.9,0.036,595,12.1,2.0,2.0,662.7,6.1,26.2,2.73,32.0,62.4,0.17566666666666667,330,40,0,Normal
5107153,2,153,0.154,0.164,0.212,2.506,265,0.011,20,377,35.9,0.035,595,12.1,2.0,2.0,662.5,6.1,26.2,2.71,32.0,62.0,0.17666666666666667,330,40,1,Blow_Hole
5108153,2,153,0.154,0.164,0.212,2.506,265,0.011,20,377,35.9,0.035,595,12.1,2.0,2.0,662.5,6.1,26.2,2.71,32.0,62.0,0.17666666666666667,330,40,1,Blow_Hole
5109154,2,154,0.158,0.17,0.196,2.524,265,0.011,19,377,36.0,0.035,595,12.1,2.0,2.0,662.5,6.1,26.2,2.71,32.0,62.0,0.17466666666666666,330,40,1,Blow_Hole
5110154,2,154,0.158,0.17,0.196,2.524,265,0.011,19,377,36.0,0.035,595,12.1,2.0,2.0,662.5,6.1,26.2,2.71,32.0,62.0,0.17466666666666666,330,40,1,Blow_Hole
5111155,2,155,0.157,0.165,0.208,2.519,265,0.012,18,377,36.0,0.033,595,12.1,2.0,2.0,662.2,6.1,26.2,2.75,31.9,61.9,0.17666666666666667,330,40,0,Normal
5112155,2,155,0.157,0.165,0.208,2.519,265,0.012,18,377,36.0,0.033,595,12.1,2.0,2.0,662.2,6.1,26.2,2.75,31.9,61.9,0.17666666666666667,330,40,0,Normal
5113156,2,156,0.156,0.172,0.206,2.49,265,0.009,21,377,36.1,0.036,595,12.1,2.0,2.0,662.2,6.1,26.2,2.75,31.9,61.9,0.17799999999999996,330,40,0,Normal
5114156,2,156,0.156,0.172,0.206,2.49,265,0.009,21,377,36.1,0.036,595,12.1,2.0,2.0,662.2,6.1,26.2,2.75,31.9,61.9,0.17799999999999996,330,40,0,Normal
5115157,2,157,0.154,0.172,0.194,2.507,265,0.011,20,377,36.1,0.035,595,12.2,2.0,2.0,661.3,6.2,26.2,2.75,31.8,61.9,0.17333333333333334,330,40,1,Short_Shot
5116157,2,157,0.154,0.172,0.194,2.507,265,0.011,20,377,36.1,0.035,595,12.2,2.0,2.0,661.3,6.2,26.2,2.75,31.8,61.9,0.17333333333333334,330,40,1,Short_Shot
5117158,2,158,0.156,0.174,0.2,2.543,265,0.012,14,379,36.1,0.034,595,12.2,2.0,2.0,659.9,6.2,26.2,2.74,31.8,62.0,0.17666666666666667,330,40,0,Normal
5118158,2,158,0.156,0.174,0.2,2.543,265,0.012,14,379,36.1,0.034,595,12.2,2.0,2.0,659.9,6.2,26.2,2.74,31.8,62.0,0.17666666666666667,330,40,0,Normal
5119159,2,159,0.16,0.166,0.2,2.515,265,0.012,17,379,36.1,0.034,596,12.2,2.0,2.0,659.9,6.2,26.2,2.74,31.8,62.0,0.17533333333333334,331,40,0,Normal
5120159,2,159,0.16,0.166,0.2,2.515,265,0.012,17,379,36.1,0.034,596,12.2,2.0,2.0,659.9,6.2,26.2,2.74,31.8,62.0,0.17533333333333334,331,40,0,Normal
5121160,2,160,0.146,0.17,0.204,2.506,265,0.012,17,377,36.1,0.036,595,12.2,2.0,2.0,658.5,6.3,26.2,2.74,31.7,62.2,0.17333333333333334,330,40,1,Short_Shot
5122160,2,160,0.146,0.17,0.204,2.506,265,0.012,17,377,36.1,0.036,595,12.2,2.0,2.0,658.5,6.3,26.2,2.74,31.7,62.2,0.17333333333333334,330,40,1,Short_Shot
5123161,2,161,0.158,0.168,0.202,2.515,265,0.011,18,377,36.1,0.041,597,12.2,2.0,2.0,658.5,6.3,26.2,2.74,31.7,62.2,0.17600000000000002,332,40,0,Normal
5124161,2,161,0.158,0.168,0.202,2.515,265,0.011,18,377,36.1,0.041,597,12.2,2.0,2.0,658.5,6.3,26.2,2.74,31.7,62.2,0.17600000000000002,332,40,0,Normal
5125162,2,162,0.16,0.172,0.194,2.534,265,0.012,16,377,36.1,0.042,596,12.2,2.0,2.0,656.8,6.3,26.2,2.75,31.6,62.3,0.17533333333333334,331,40,0,Normal
5126162,2,162,0.16,0.172,0.194,2.534,265,0.012,16,377,36.1,0.042,596,12.2,2.0,2.0,656.8,6.3,26.2,2.75,31.6,62.3,0.17533333333333334,331,40,0,Normal
5127163,2,163,0.148,0.162,0.194,2.532,265,0.011,16,377,36.1,0.034,595,12.2,2.0,2.0,655.4,6.3,26.2,2.73,31.6,62.5,0.168,330,40,0,Normal
5128163,2,163,0.148,0.162,0.194,2.532,265,0.011,16,377,36.1,0.034,595,12.2,2.0,2.0,655.4,6.3,26.2,2.73,31.6,62.5,0.168,330,40,0,Normal
5129164,2,164,0.156,0.166,0.198,2.525,265,0.011,16,377,36.1,0.035,596,12.2,2.0,2.0,655.4,6.3,26.2,2.73,31.6,62.5,0.17333333333333334,331,40,0,Normal
5130164,2,164,0.156,0.166,0.198,2.525,265,0.011,16,377,36.1,0.035,596,12.2,2.0,2.0,655.4,6.3,26.2,2.73,31.6,62.5,0.17333333333333334,331,40,0,Normal
5131165,2,165,0.154,0.173,0.2,2.526,265,0.014,18,377,36.1,0.036,596,12.2,2.0,2.0,654.1,6.4,26.2,2.77,31.6,62.7,0.17566666666666664,331,40,1,Blow_Hole
5132165,2,165,0.154,0.173,0.2,2.526,265,0.014,18,377,36.1,0.036,596,12.2,2.0,2.0,654.1,6.4,26.2,2.77,31.6,62.7,0.17566666666666664,331,40,1,Blow_Hole
5133166,2,166,0.144,0.174,0.203,2.524,265,0.014,17,375,36.0,0.035,596,12.2,2.0,2.0,654.1,6.4,26.2,2.77,31.6,62.7,0.17366666666666664,331,40,1,Short_Shot
5134166,2,166,0.144,0.174,0.203,2.524,265,0.014,17,375,36.0,0.035,596,12.2,2.0,2.0,654.1,6.4,26.2,2.77,31.6,62.7,0.17366666666666664,331,40,1,Short_Shot
5135167,2,167,0.16,0.172,0.204,2.52,265,0.011,18,377,36.1,0.033,596,12.2,2.0,2.0,653.0,6.4,26.2,2.76,31.6,62.9,0.17866666666666664,331,40,0,Normal
5136167,2,167,0.16,0.172,0.204,2.52,265,0.011,18,377,36.1,0.033,596,12.2,2.0,2.0,653.0,6.4,26.2,2.76,31.6,62.9,0.17866666666666664,331,40,0,Normal
5137168,2,168,0.158,0.164,0.208,2.52,265,0.011,17,377,36.1,0.034,596,12.2,2.0,2.0,652.2,6.4,26.3,2.75,31.6,63.0,0.17666666666666667,331,40,0,Normal
5138168,2,168,0.158,0.164,0.208,2.52,265,0.011,17,377,36.1,0.034,596,12.2,2.0,2.0,652.2,6.4,26.3,2.75,31.6,63.0,0.17666666666666667,331,40,0,Normal
5139169,2,169,0.146,0.176,0.204,2.517,265,0.012,17,377,36.1,0.033,596,12.2,2.0,2.0,652.2,6.4,26.3,2.75,31.6,63.0,0.1753333333333333,331,40,0,Normal
5140169,2,169,0.146,0.176,0.204,2.517,265,0.012,17,377,36.1,0.033,596,12.2,2.0,2.0,652.2,6.4,26.3,2.75,31.6,63.0,0.1753333333333333,331,40,0,Normal
5141170,2,170,0.146,0.176,0.204,2.517,265,0.012,17,377,36.1,0.033,596,12.2,2.0,2.0,651.7,6.4,26.2,2.77,31.6,62.9,0.1753333333333333,331,40,0,Normal
5142170,2,170,0.146,0.176,0.204,2.517,265,0.012,17,377,36.1,0.033,596,12.2,2.0,2.0,651.7,6.4,26.2,2.77,31.6,62.9,0.1753333333333333,331,40,0,Normal
5143171,2,171,0.158,0.168,0.208,2.515,265,0.012,17,379,36.1,0.042,596,12.2,2.0,2.0,651.7,6.4,26.2,2.77,31.6,62.9,0.17800000000000002,331,40,0,Normal
5144171,2,171,0.158,0.168,0.208,2.515,265,0.012,17,379,36.1,0.042,596,12.2,2.0,2.0,651.7,6.4,26.2,2.77,31.6,62.9,0.17800000000000002,331,40,0,Normal
5145172,2,172,0.158,0.168,0.208,2.515,265,0.012,17,379,36.1,0.042,596,12.2,2.0,2.0,651.6,6.4,26.3,2.73,31.6,62.8,0.17800000000000002,331,40,1,Short_Shot
5146172,2,172,0.158,0.168,0.208,2.515,265,0.012,17,379,36.1,0.042,596,12.2,2.0,2.0,651.6,6.4,26.3,2.73,31.6,62.8,0.17800000000000002,331,40,1,Short_Shot
5147173,2,173,0.154,0.17,0.2,2.516,264,0.012,18,375,36.1,0.034,595,12.2,2.0,2.0,651.6,6.4,26.2,2.75,31.6,62.9,0.17466666666666666,331,40,1,Stain
5148173,2,173,0.154,0.17,0.2,2.516,264,0.012,18,375,36.1,0.034,595,12.2,2.0,2.0,651.6,6.4,26.2,2.75,31.6,62.9,0.17466666666666666,331,40,1,Stain
5149174,2,174,0.16,0.166,0.202,2.498,265,0.012,20,375,36.1,0.036,596,12.2,2.0,2.0,651.6,6.4,26.2,2.75,31.6,62.9,0.17600000000000002,331,40,0,Normal
5150174,2,174,0.16,0.166,0.202,2.498,265,0.012,20,375,36.1,0.036,596,12.2,2.0,2.0,651.6,6.4,26.2,2.75,31.6,62.9,0.17600000000000002,331,40,0,Normal
5151175,2,175,0.16,0.166,0.202,2.498,265,0.012,20,375,36.1,0.036,596,12.2,2.0,2.0,651.9,6.4,26.2,2.75,31.6,62.9,0.17600000000000002,331,40,0,Normal
5152175,2,175,0.16,0.166,0.202,2.498,265,0.012,20,375,36.1,0.036,596,12.2,2.0,2.0,651.9,6.4,26.2,2.75,31.6,62.9,0.17600000000000002,331,40,0,Normal
5153176,2,176,0.156,0.166,0.205,2.529,265,0.012,17,377,36.1,0.034,596,12.2,2.0,2.0,651.9,6.4,26.2,2.75,31.6,62.9,0.17566666666666667,331,40,0,Normal
5154176,2,176,0.156,0.166,0.205,2.529,265,0.012,17,377,36.1,0.034,596,12.2,2.0,2.0,651.9,6.4,26.2,2.75,31.6,62.9,0.17566666666666667,331,40,0,Normal
5155177,2,177,0.15,0.17,0.208,2.519,265,0.012,18,379,36.1,0.033,596,12.2,2.0,2.0,652.2,6.4,26.2,2.75,31.6,63.1,0.17600000000000002,331,40,1,Short_Shot
5156177,2,177,0.15,0.17,0.208,2.519,265,0.012,18,379,36.1,0.033,596,12.2,2.0,2.0,652.2,6.4,26.2,2.75,31.6,63.1,0.17600000000000002,331,40,1,Short_Shot
5157178,2,178,0.15,0.164,0.205,2.522,265,0.012,18,377,36.1,0.033,595,12.2,2.0,2.0,651.6,6.4,26.2,2.79,31.6,63.1,0.17300000000000001,330,40,1,Short_Shot
5158178,2,178,0.15,0.164,0.205,2.522,265,0.012,18,377,36.1,0.033,595,12.2,2.0,2.0,651.6,6.4,26.2,2.79,31.6,63.1,0.17300000000000001,330,40,1,Short_Shot
5159179,2,179,0.16,0.168,0.198,2.537,265,0.011,16,377,36.0,0.036,596,12.2,2.0,2.0,651.6,6.4,26.2,2.79,31.6,63.1,0.17533333333333334,331,40,1,Blow_Hole
5160179,2,179,0.16,0.168,0.198,2.537,265,0.011,16,377,36.0,0.036,596,12.2,2.0,2.0,651.6,6.4,26.2,2.79,31.6,63.1,0.17533333333333334,331,40,1,Blow_Hole
5161180,2,180,0.15,0.172,0.204,2.524,265,0.012,17,375,36.0,0.036,595,12.2,2.0,2.0,651.1,6.4,26.2,2.72,31.5,63.1,0.1753333333333333,330,40,1,Blow_Hole
5162180,2,180,0.15,0.172,0.204,2.524,265,0.012,17,375,36.0,0.036,595,12.2,2.0,2.0,651.1,6.4,26.2,2.72,31.5,63.1,0.1753333333333333,330,40,1,Blow_Hole
5163181,2,181,0.158,0.174,0.202,2.517,265,0.012,17,375,36.0,0.033,596,12.2,2.0,2.0,651.1,6.4,26.2,2.72,31.5,63.1,0.17800000000000002,331,40,0,Normal
5164181,2,181,0.158,0.174,0.202,2.517,265,0.012,17,375,36.0,0.033,596,12.2,2.0,2.0,651.1,6.4,26.2,2.72,31.5,63.1,0.17800000000000002,331,40,0,Normal
5165182,2,182,0.148,0.166,0.204,2.527,265,0.011,17,375,36.0,0.042,595,12.2,2.0,2.0,650.5,6.4,26.2,2.74,31.4,63.2,0.17266666666666666,330,40,1,Blow_Hole
5166182,2,182,0.148,0.166,0.204,2.527,265,0.011,17,375,36.0,0.042,595,12.2,2.0,2.0,650.5,6.4,26.2,2.74,31.4,63.2,0.17266666666666666,330,40,1,Blow_Hole
5167183,2,183,0.148,0.166,0.204,2.527,265,0.011,17,375,36.0,0.042,595,12.2,2.0,2.0,649.8,6.4,26.2,2.74,31.5,63.2,0.17266666666666666,330,40,0,Normal
5168183,2,183,0.148,0.166,0.204,2.527,265,0.011,17,375,36.0,0.042,595,12.2,2.0,2.0,649.8,6.4,26.2,2.74,31.5,63.2,0.17266666666666666,330,40,0,Normal
5169184,2,184,0.158,0.173,0.198,2.52,265,0.011,17,377,36.1,0.042,596,12.2,2.0,2.0,649.8,6.4,26.2,2.74,31.5,63.2,0.17633333333333331,331,40,1,Blow_Hole
5170184,2,184,0.158,0.173,0.198,2.52,265,0.011,17,377,36.1,0.042,596,12.2,2.0,2.0,649.8,6.4,26.2,2.74,31.5,63.2,0.17633333333333331,331,40,1,Blow_Hole
5171185,2,185,0.152,0.174,0.204,2.517,265,0.012,16,375,36.1,0.042,595,12.2,2.0,2.0,649.5,6.5,26.2,2.73,31.5,63.2,0.17666666666666664,330,40,1,Blow_Hole
5172185,2,185,0.152,0.174,0.204,2.517,265,0.012,16,375,36.1,0.042,595,12.2,2.0,2.0,649.5,6.5,26.2,2.73,31.5,63.2,0.17666666666666664,330,40,1,Blow_Hole
5173186,2,186,0.15,0.168,0.202,2.517,265,0.011,16,375,36.1,0.041,596,12.2,2.0,2.0,649.5,6.5,26.2,2.73,31.5,63.2,0.17333333333333334,331,40,1,Blow_Hole
5174186,2,186,0.15,0.168,0.202,2.517,265,0.011,16,375,36.1,0.041,596,12.2,2.0,2.0,649.5,6.5,26.2,2.73,31.5,63.2,0.17333333333333334,331,40,1,Blow_Hole
5175187,2,187,0.144,0.166,0.204,2.518,265,0.012,17,375,36.1,0.041,596,12.2,2.0,2.0,649.2,6.5,26.2,2.77,31.5,63.1,0.17133333333333334,331,40,0,Normal
5176187,2,187,0.144,0.166,0.204,2.518,265,0.012,17,375,36.1,0.041,596,12.2,2.0,2.0,649.2,6.5,26.2,2.77,31.5,63.1,0.17133333333333334,331,40,0,Normal
5177188,2,188,0.156,0.166,0.192,2.527,264,0.014,17,375,36.1,0.036,595,12.2,2.0,2.0,648.7,6.5,26.3,2.75,31.6,63.1,0.17133333333333334,331,40,1,Blow_Hole
5178188,2,188,0.156,0.166,0.192,2.527,264,0.014,17,375,36.1,0.036,595,12.2,2.0,2.0,648.7,6.5,26.3,2.75,31.6,63.1,0.17133333333333334,331,40,1,Blow_Hole
5179189,2,189,0.16,0.17,0.2,2.523,265,0.012,17,377,36.1,0.034,596,12.2,2.0,2.0,648.7,6.5,26.3,2.75,31.6,63.1,0.17666666666666667,331,40,1,Blow_Hole
5180189,2,189,0.16,0.17,0.2,2.523,265,0.012,17,377,36.1,0.034,596,12.2,2.0,2.0,648.7,6.5,26.3,2.75,31.6,63.1,0.17666666666666667,331,40,1,Blow_Hole
5181190,2,190,0.152,0.17,0.202,2.512,265,0.012,16,375,36.1,0.034,596,12.2,2.0,2.0,648.9,6.5,26.3,2.77,31.6,63.1,0.17466666666666666,331,40,0,Normal
5182190,2,190,0.152,0.17,0.202,2.512,265,0.012,16,375,36.1,0.034,596,12.2,2.0,2.0,648.9,6.5,26.3,2.77,31.6,63.1,0.17466666666666666,331,40,0,Normal
5183191,2,191,0.157,0.163,0.198,2.521,265,0.012,17,375,36.1,0.035,596,12.2,2.0,2.0,648.9,6.5,26.3,2.77,31.6,63.1,0.17266666666666666,331,40,0,Normal
5184191,2,191,0.157,0.163,0.198,2.521,265,0.012,17,375,36.1,0.035,596,12.2,2.0,2.0,648.9,6.5,26.3,2.77,31.6,63.1,0.17266666666666666,331,40,0,Normal
5185192,2,192,0.15,0.174,0.194,2.52,265,0.012,17,375,36.1,0.036,595,12.2,2.0,2.0,648.9,6.5,26.3,2.73,31.6,63.1,0.17266666666666666,330,40,1,Blow_Hole
5186192,2,192,0.15,0.174,0.194,2.52,265,0.012,17,375,36.1,0.036,595,12.2,2.0,2.0,648.9,6.5,26.3,2.73,31.6,63.1,0.17266666666666666,330,40,1,Blow_Hole
5187193,2,193,0.148,0.17,0.2,2.532,265,0.012,17,375,36.1,0.034,596,12.2,2.0,2.0,649.4,6.5,26.3,2.75,31.6,63.1,0.17266666666666666,331,40,0,Normal
5188193,2,193,0.148,0.17,0.2,2.532,265,0.012,17,375,36.1,0.034,596,12.2,2.0,2.0,649.4,6.5,26.3,2.75,31.6,63.1,0.17266666666666666,331,40,0,Normal
5189194,2,194,0.156,0.174,0.2,2.525,265,0.011,17,375,36.1,0.034,596,12.2,2.0,2.0,649.4,6.5,26.3,2.75,31.6,63.1,0.17666666666666667,331,40,0,Normal
5190194,2,194,0.156,0.174,0.2,2.525,265,0.011,17,375,36.1,0.034,596,12.2,2.0,2.0,649.4,6.5,26.3,2.75,31.6,63.1,0.17666666666666667,331,40,0,Normal
5191195,2,195,0.15,0.171,0.202,2.513,265,0.011,17,377,36.1,0.041,596,12.2,2.0,2.0,650.0,6.4,26.3,2.75,31.6,63.1,0.17433333333333334,331,40,1,Blow_Hole
5192195,2,195,0.15,0.171,0.202,2.513,265,0.011,17,377,36.1,0.041,596,12.2,2.0,2.0,650.0,6.4,26.3,2.75,31.6,63.1,0.17433333333333334,331,40,1,Blow_Hole
5193196,2,196,0.16,0.17,0.202,2.515,265,0.012,17,375,36.1,0.042,596,12.2,2.0,2.0,650.0,6.4,26.3,2.75,31.6,63.1,0.17733333333333334,331,40,1,Blow_Hole
5194196,2,196,0.16,0.17,0.202,2.515,265,0.012,17,375,36.1,0.042,596,12.2,2.0,2.0,650.0,6.4,26.3,2.75,31.6,63.1,0.17733333333333334,331,40,1,Blow_Hole
5195197,2,197,0.16,0.174,0.206,2.481,264,0.012,18,375,49.5,0.042,595,12.2,2.0,2.0,650.7,6.4,26.3,2.75,31.6,63.2,0.17999999999999997,331,40,0,Normal
5196197,2,197,0.16,0.174,0.206,2.481,264,0.012,18,375,49.5,0.042,595,12.2,2.0,2.0,650.7,6.4,26.3,2.75,31.6,63.2,0.17999999999999997,331,40,0,Normal
5197198,2,198,0.16,0.164,0.2,2.536,265,0.014,15,373,36.1,0.042,597,12.2,2.0,2.0,650.9,6.4,26.3,2.76,31.6,63.4,0.17466666666666666,332,40,1,Blow_Hole
5198198,2,198,0.16,0.164,0.2,2.536,265,0.014,15,373,36.1,0.042,597,12.2,2.0,2.0,650.9,6.4,26.3,2.76,31.6,63.4,0.17466666666666666,332,40,1,Blow_Hole
5199199,2,199,0.16,0.164,0.198,2.533,265,0.012,14,375,36.1,0.042,595,12.2,2.0,2.0,650.9,6.4,26.3,2.76,31.6,63.4,0.17400000000000002,330,40,0,Normal
5200199,2,199,0.16,0.164,0.198,2.533,265,0.012,14,375,36.1,0.042,595,12.2,2.0,2.0,650.9,6.4,26.3,2.76,31.6,63.4,0.17400000000000002,330,40,0,Normal
5201200,2,200,0.154,0.17,0.198,2.513,265,0.011,17,373,36.1,0.042,596,12.2,2.0,2.0,650.5,6.3,26.3,2.75,31.5,63.5,0.17400000000000002,331,40,1,Blow_Hole
5202200,2,200,0.154,0.17,0.198,2.513,265,0.011,17,373,36.1,0.042,596,12.2,2.0,2.0,650.5,6.3,26.3,2.75,31.5,63.5,0.17400000000000002,331,40,1,Blow_Hole
5203201,2,201,0.15,0.17,0.202,2.48,265,0.011,20,375,36.0,0.035,595,12.2,2.0,2.0,650.4,6.3,26.3,2.74,31.6,63.6,0.17400000000000002,330,40,0,Normal
5204201,2,201,0.15,0.17,0.202,2.48,265,0.011,20,375,36.0,0.035,595,12.2,2.0,2.0,650.4,6.3,26.3,2.74,31.6,63.6,0.17400000000000002,330,40,0,Normal
