Repository: heeso0908/hotsix

# 🏭 HotSix — 다이캐스팅 공정 데이터 기반 품질 예측 프로젝트

> 공정 변수 이상 패턴 감지를 통한 불량 발생 사전 경보 시스템

## 📌 프로젝트 개요

다이캐스팅(Die-casting)은 용융 금속을 금형에 고압으로 주입하여 정밀한 제품을 대량 생산하는 공정입니다.

본 프로젝트는 다이캐스팅 설비에서 매 Shot마다 자동으로 수집되는 **공정 변수(주조 압력, 금형 온도, 주입 속도 등)** 및 **센서 데이터(온도, 압력 등)** 를 분석하여, 불량 여부를 사전에 예측하는 머신러닝 기반 품질 예측 시스템을 구축합니다.

### 배경 — 왜 필요한가?

현재 다이캐스팅 현장에서는 미성형, 박리, 기공 등의 불량이 발생해도 **육안 검사에 의존**하여 다음과 같은 문제가 있습니다.

- 판정 기준의 주관성과 검사 속도 한계로 생산성 저하
- 불량 발생 원인 추적이 어려워 공정 개선 및 재발 방지 대책 부족
- 공정 데이터와 품질 검사를 효과적으로 연계하지 못해 실시간 품질 관리 미흡

이를 해결하기 위해 머신러닝 기반의 불량 자동 감지 및 조기 경보 시스템을 개발합니다.

File: notebooks/지소윤/DieCasting_Preprocessed.csv (part 20 of 28)
id,Product_Type,Shot,Velocity_1,Velocity_2,Velocity_3,High_Velocity,Cylinder_Pressure,Rapid_Rise_Time,Biscuit_Thickness,Clamping_Force,Cycle_Time,Pressure_Rise_Time,Casting_Pressure,Spray_Time,Spray_1_Time,Spray_2_Time,Melting_Furnace_Temp,Air_Pressure,Coolant_Temp,Coolant_Pressure,Factory_Temp,Factory_Humidity,Velocity_Avg,Pressure_Diff,Coolant_Temp_Range,Defect_Status,Defect_Type
5205202,2,202,0.158,0.172,0.196,2.528,265,0.012,17,377,36.1,0.033,595,12.2,2.0,2.0,650.4,6.3,26.3,2.74,31.6,63.6,0.17533333333333334,330,40,1,Blow_Hole
5206202,2,202,0.158,0.172,0.196,2.528,265,0.012,17,377,36.1,0.033,595,12.2,2.0,2.0,650.4,6.3,26.3,2.74,31.6,63.6,0.17533333333333334,330,40,1,Blow_Hole
5207203,2,203,0.156,0.166,0.202,2.53,265,0.012,18,377,36.1,0.035,596,12.2,2.0,2.0,650.0,6.3,26.3,2.75,31.6,63.8,0.17466666666666666,331,40,0,Normal
5208203,2,203,0.156,0.166,0.202,2.53,265,0.012,18,377,36.1,0.035,596,12.2,2.0,2.0,650.0,6.3,26.3,2.75,31.6,63.8,0.17466666666666666,331,40,0,Normal
5209204,2,204,0.155,0.172,0.208,2.519,265,0.012,18,375,36.1,0.034,597,12.2,2.0,2.0,650.0,6.3,26.3,2.75,31.6,63.8,0.17833333333333332,332,40,0,Normal
5210204,2,204,0.155,0.172,0.208,2.519,265,0.012,18,375,36.1,0.034,597,12.2,2.0,2.0,650.0,6.3,26.3,2.75,31.6,63.8,0.17833333333333332,332,40,0,Normal
5211205,2,205,0.155,0.172,0.208,2.519,265,0.012,18,375,36.1,0.034,597,12.2,2.0,2.0,649.8,6.3,26.3,2.76,31.6,63.8,0.17833333333333332,332,40,1,Blow_Hole
5212205,2,205,0.155,0.172,0.208,2.519,265,0.012,18,375,36.1,0.034,597,12.2,2.0,2.0,649.8,6.3,26.3,2.76,31.6,63.8,0.17833333333333332,332,40,1,Blow_Hole
5213206,2,206,0.147,0.173,0.194,2.51,264,0.012,18,377,36.1,0.034,595,12.2,2.0,2.0,649.6,6.2,26.3,2.76,31.6,63.9,0.17133333333333334,331,40,0,Normal
5214206,2,206,0.147,0.173,0.194,2.51,264,0.012,18,377,36.1,0.034,595,12.2,2.0,2.0,649.6,6.2,26.3,2.76,31.6,63.9,0.17133333333333334,331,40,0,Normal
5215207,2,207,0.158,0.172,0.2,2.529,265,0.014,17,377,36.0,0.034,596,12.2,2.0,2.0,649.6,6.2,26.3,2.76,31.6,63.9,0.17666666666666667,331,40,1,Blow_Hole
5216207,2,207,0.158,0.172,0.2,2.529,265,0.014,17,377,36.0,0.034,596,12.2,2.0,2.0,649.6,6.2,26.3,2.76,31.6,63.9,0.17666666666666667,331,40,1,Blow_Hole
5217208,2,208,0.154,0.173,0.202,2.51,265,0.012,17,375,36.0,0.033,595,12.2,2.0,2.0,649.4,6.2,26.3,2.74,31.6,64.0,0.17633333333333331,330,40,1,Blow_Hole
5218208,2,208,0.154,0.173,0.202,2.51,265,0.012,17,375,36.0,0.033,595,12.2,2.0,2.0,649.4,6.2,26.3,2.74,31.6,64.0,0.17633333333333331,330,40,1,Blow_Hole
5219209,2,209,0.15,0.172,0.2,2.52,265,0.014,17,375,35.9,0.036,595,12.1,2.0,2.0,649.4,6.2,26.3,2.74,31.6,64.0,0.17400000000000002,330,40,1,Blow_Hole
5220209,2,209,0.15,0.172,0.2,2.52,265,0.014,17,375,35.9,0.036,595,12.1,2.0,2.0,649.4,6.2,26.3,2.74,31.6,64.0,0.17400000000000002,330,40,1,Blow_Hole
5221210,2,210,0.16,0.174,0.2,2.52,265,0.013,18,375,36.0,0.036,595,12.1,2.0,2.0,649.0,6.2,26.3,2.73,31.6,64.0,0.17800000000000002,330,40,1,Blow_Hole
5222210,2,210,0.16,0.174,0.2,2.52,265,0.013,18,375,36.0,0.036,595,12.1,2.0,2.0,649.0,6.2,26.3,2.73,31.6,64.0,0.17800000000000002,330,40,1,Blow_Hole
5223211,2,211,0.158,0.172,0.206,2.526,265,0.012,18,377,35.9,0.034,596,12.1,2.0,2.0,648.5,6.1,26.3,2.75,31.6,64.1,0.17866666666666664,331,40,1,Blow_Hole
5224211,2,211,0.158,0.172,0.206,2.526,265,0.012,18,377,35.9,0.034,596,12.1,2.0,2.0,648.5,6.1,26.3,2.75,31.6,64.1,0.17866666666666664,331,40,1,Blow_Hole
5225212,2,212,0.156,0.168,0.2,2.536,265,0.012,16,375,36.0,0.042,596,12.1,2.0,2.0,648.5,6.1,26.3,2.75,31.6,64.1,0.17466666666666666,331,40,1,Stain
5226212,2,212,0.156,0.168,0.2,2.536,265,0.012,16,375,36.0,0.042,596,12.1,2.0,2.0,648.5,6.1,26.3,2.75,31.6,64.1,0.17466666666666666,331,40,1,Stain
5227213,2,213,0.158,0.176,0.198,2.532,265,0.012,16,375,36.1,0.034,595,12.1,2.0,2.0,648.5,6.1,26.3,2.75,31.6,64.2,0.17733333333333334,330,40,0,Normal
5228213,2,213,0.158,0.176,0.198,2.532,265,0.012,16,375,36.1,0.034,595,12.1,2.0,2.0,648.5,6.1,26.3,2.75,31.6,64.2,0.17733333333333334,330,40,0,Normal
5229214,2,214,0.16,0.173,0.198,2.529,265,0.011,16,377,36.1,0.034,595,12.1,2.0,2.0,648.5,6.1,26.3,2.75,31.6,64.2,0.17699999999999996,330,40,0,Normal
5230214,2,214,0.16,0.173,0.198,2.529,265,0.011,16,377,36.1,0.034,595,12.1,2.0,2.0,648.5,6.1,26.3,2.75,31.6,64.2,0.17699999999999996,330,40,0,Normal
5231215,2,215,0.16,0.173,0.198,2.529,265,0.011,16,377,36.1,0.034,595,12.1,2.0,2.0,648.5,6.1,26.3,2.74,31.6,64.2,0.17699999999999996,330,40,0,Normal
5232215,2,215,0.16,0.173,0.198,2.529,265,0.011,16,377,36.1,0.034,595,12.1,2.0,2.0,648.5,6.1,26.3,2.74,31.6,64.2,0.17699999999999996,330,40,0,Normal
5233216,2,216,0.152,0.172,0.202,2.531,265,0.012,17,375,36.1,0.033,596,12.1,2.0,2.0,648.8,6.1,26.3,2.75,31.6,64.2,0.17533333333333334,331,40,0,Normal
5234216,2,216,0.152,0.172,0.202,2.531,265,0.012,17,375,36.1,0.033,596,12.1,2.0,2.0,648.8,6.1,26.3,2.75,31.6,64.2,0.17533333333333334,331,40,0,Normal
5235217,2,217,0.152,0.166,0.204,2.519,265,0.009,17,379,36.1,0.033,595,12.1,2.0,2.0,648.8,6.1,26.3,2.75,31.6,64.2,0.17400000000000002,330,40,0,Normal
5236217,2,217,0.152,0.166,0.204,2.519,265,0.009,17,379,36.1,0.033,595,12.1,2.0,2.0,648.8,6.1,26.3,2.75,31.6,64.2,0.17400000000000002,330,40,0,Normal
5237218,2,218,0.152,0.166,0.204,2.519,265,0.009,17,379,36.1,0.033,595,12.1,2.0,2.0,649.3,6.1,26.3,2.74,31.6,64.2,0.17400000000000002,330,40,0,Normal
5238218,2,218,0.152,0.166,0.204,2.519,265,0.009,17,379,36.1,0.033,595,12.1,2.0,2.0,649.3,6.1,26.3,2.74,31.6,64.2,0.17400000000000002,330,40,0,Normal
5239219,2,219,0.152,0.17,0.202,2.526,265,0.011,17,377,36.1,0.034,595,12.1,2.0,2.0,649.3,6.1,26.3,2.74,31.6,64.2,0.17466666666666666,330,40,0,Normal
5240219,2,219,0.152,0.17,0.202,2.526,265,0.011,17,377,36.1,0.034,595,12.1,2.0,2.0,649.3,6.1,26.3,2.74,31.6,64.2,0.17466666666666666,330,40,0,Normal
5241220,2,220,0.15,0.17,0.2,2.528,265,0.012,16,377,36.0,0.036,596,12.1,2.0,2.0,649.7,6.1,26.3,2.77,31.6,64.2,0.17333333333333334,331,40,0,Normal
5242220,2,220,0.15,0.17,0.2,2.528,265,0.012,16,377,36.0,0.036,596,12.1,2.0,2.0,649.7,6.1,26.3,2.77,31.6,64.2,0.17333333333333334,331,40,0,Normal
5243221,2,221,0.158,0.17,0.196,2.524,265,0.012,17,377,36.1,0.033,596,12.1,2.0,2.0,650.3,6.1,26.3,2.76,31.6,64.2,0.17466666666666666,331,40,1,Blow_Hole
5244221,2,221,0.158,0.17,0.196,2.524,265,0.012,17,377,36.1,0.033,596,12.1,2.0,2.0,650.3,6.1,26.3,2.76,31.6,64.2,0.17466666666666666,331,40,1,Blow_Hole
5245222,2,222,0.158,0.17,0.196,2.524,265,0.012,17,377,36.1,0.033,596,12.1,2.0,2.0,650.3,6.1,26.3,2.76,31.6,64.2,0.17466666666666666,331,40,0,Normal
5246222,2,222,0.158,0.17,0.196,2.524,265,0.012,17,377,36.1,0.033,596,12.1,2.0,2.0,650.3,6.1,26.3,2.76,31.6,64.2,0.17466666666666666,331,40,0,Normal
5247223,2,223,0.152,0.168,0.2,2.515,264,0.012,17,379,36.0,0.033,595,12.1,2.0,2.0,650.3,6.2,26.3,2.73,31.6,64.0,0.17333333333333334,331,40,0,Normal
5248223,2,223,0.152,0.168,0.2,2.515,264,0.012,17,379,36.0,0.033,595,12.1,2.0,2.0,650.3,6.2,26.3,2.73,31.6,64.0,0.17333333333333334,331,40,0,Normal
5249224,2,224,0.158,0.168,0.204,2.506,265,0.011,17,377,36.1,0.042,595,12.1,2.0,2.0,650.2,6.2,26.4,2.76,31.8,63.8,0.17666666666666667,330,40,1,Stain
5250224,2,224,0.158,0.168,0.204,2.506,265,0.011,17,377,36.1,0.042,595,12.1,2.0,2.0,650.2,6.2,26.4,2.76,31.8,63.8,0.17666666666666667,330,40,1,Stain
5251225,2,225,0.148,0.17,0.198,2.498,265,0.012,17,375,36.0,0.034,595,12.1,2.0,2.0,650.2,6.2,26.4,2.76,31.8,63.8,0.17200000000000001,330,40,0,Normal
5252225,2,225,0.148,0.17,0.198,2.498,265,0.012,17,375,36.0,0.034,595,12.1,2.0,2.0,650.2,6.2,26.4,2.76,31.8,63.8,0.17200000000000001,330,40,0,Normal
5253226,2,226,0.158,0.17,0.205,2.523,265,0.012,17,379,36.1,0.036,596,12.1,2.0,2.0,649.7,6.2,26.3,2.75,31.9,63.4,0.17766666666666667,331,40,0,Normal
5254226,2,226,0.158,0.17,0.205,2.523,265,0.012,17,379,36.1,0.036,596,12.1,2.0,2.0,649.7,6.2,26.3,2.75,31.9,63.4,0.17766666666666667,331,40,0,Normal
5255227,2,227,0.142,0.174,0.204,2.529,265,0.012,17,379,36.1,0.042,595,12.1,2.0,2.0,649.7,6.2,26.3,2.75,31.9,63.4,0.1733333333333333,330,40,1,Blow_Hole
5256227,2,227,0.142,0.174,0.204,2.529,265,0.012,17,379,36.1,0.042,595,12.1,2.0,2.0,649.7,6.2,26.3,2.75,31.9,63.4,0.1733333333333333,330,40,1,Blow_Hole
5257228,2,228,0.16,0.168,0.202,2.524,265,0.012,17,377,36.1,0.036,596,12.1,2.0,2.0,649.6,6.2,26.3,2.76,32.0,63.1,0.17666666666666667,331,40,0,Normal
5258228,2,228,0.16,0.168,0.202,2.524,265,0.012,17,377,36.1,0.036,596,12.1,2.0,2.0,649.6,6.2,26.3,2.76,32.0,63.1,0.17666666666666667,331,40,0,Normal
5259229,2,229,0.158,0.162,0.198,2.528,265,0.012,15,379,36.1,0.041,595,12.1,2.0,2.0,649.6,6.2,26.3,2.76,32.0,63.1,0.17266666666666666,330,40,1,Blow_Hole
5260229,2,229,0.158,0.162,0.198,2.528,265,0.012,15,379,36.1,0.041,595,12.1,2.0,2.0,649.6,6.2,26.3,2.76,32.0,63.1,0.17266666666666666,330,40,1,Blow_Hole
5261230,2,230,0.158,0.174,0.198,2.539,265,0.012,17,379,36.0,0.041,596,12.1,2.0,2.0,649.6,6.2,26.3,2.76,32.0,63.1,0.17666666666666667,331,40,0,Normal
5262230,2,230,0.158,0.174,0.198,2.539,265,0.012,17,379,36.0,0.041,596,12.1,2.0,2.0,649.6,6.2,26.3,2.76,32.0,63.1,0.17666666666666667,331,40,0,Normal
5263231,2,231,0.152,0.17,0.2,2.509,265,0.011,17,377,36.1,0.042,596,12.1,2.0,2.0,649.6,6.2,26.3,2.77,32.0,63.0,0.17400000000000002,331,40,0,Normal
5264231,2,231,0.152,0.17,0.2,2.509,265,0.011,17,377,36.1,0.042,596,12.1,2.0,2.0,649.6,6.2,26.3,2.77,32.0,63.0,0.17400000000000002,331,40,0,Normal
5265232,2,232,0.155,0.172,0.196,2.529,265,0.012,17,377,36.1,0.034,595,12.1,2.0,2.0,649.6,6.2,26.3,2.77,32.0,63.0,0.1743333333333333,330,40,0,Normal
5266232,2,232,0.155,0.172,0.196,2.529,265,0.012,17,377,36.1,0.034,595,12.1,2.0,2.0,649.6,6.2,26.3,2.77,32.0,63.0,0.1743333333333333,330,40,0,Normal
5267233,2,233,0.158,0.17,0.198,2.524,265,0.012,16,377,36.0,0.041,597,12.2,2.0,2.0,649.7,6.3,26.3,2.76,32.0,62.9,0.17533333333333334,332,40,1,Stain
5268233,2,233,0.158,0.17,0.198,2.524,265,0.012,16,377,36.0,0.041,597,12.2,2.0,2.0,649.7,6.3,26.3,2.76,32.0,62.9,0.17533333333333334,332,40,1,Stain
5269234,2,234,0.148,0.166,0.2,2.52,265,0.012,17,377,36.1,0.034,596,12.2,2.0,2.0,649.5,6.4,26.3,2.75,32.0,62.8,0.17133333333333334,331,40,1,Blow_Hole
5270234,2,234,0.148,0.166,0.2,2.52,265,0.012,17,377,36.1,0.034,596,12.2,2.0,2.0,649.5,6.4,26.3,2.75,32.0,62.8,0.17133333333333334,331,40,1,Blow_Hole
5271235,2,235,0.148,0.163,0.198,2.534,265,0.012,16,377,36.0,0.042,595,12.2,2.0,2.0,649.5,6.4,26.3,2.75,32.0,62.8,0.16966666666666666,330,40,0,Normal
5272235,2,235,0.148,0.163,0.198,2.534,265,0.012,16,377,36.0,0.042,595,12.2,2.0,2.0,649.5,6.4,26.3,2.75,32.0,62.8,0.16966666666666666,330,40,0,Normal
5273236,2,236,0.142,0.176,0.202,2.534,265,0.012,17,377,36.0,0.042,596,12.2,2.0,2.0,649.5,6.4,26.4,2.74,32.0,62.6,0.17333333333333334,331,40,0,Normal
5274236,2,236,0.142,0.176,0.202,2.534,265,0.012,17,377,36.0,0.042,596,12.2,2.0,2.0,649.5,6.4,26.4,2.74,32.0,62.6,0.17333333333333334,331,40,0,Normal
5275237,2,237,0.156,0.162,0.202,2.526,265,0.012,17,377,36.0,0.041,596,12.1,2.0,2.0,649.5,6.4,26.4,2.74,32.0,62.6,0.17333333333333334,331,40,1,Blow_Hole
5276237,2,237,0.156,0.162,0.202,2.526,265,0.012,17,377,36.0,0.041,596,12.1,2.0,2.0,649.5,6.4,26.4,2.74,32.0,62.6,0.17333333333333334,331,40,1,Blow_Hole
5277238,2,238,0.144,0.168,0.194,2.516,265,0.011,17,377,36.1,0.042,596,12.2,2.0,2.0,650.5,6.3,26.4,2.74,32.0,62.5,0.16866666666666666,331,40,0,Normal
5278238,2,238,0.144,0.168,0.194,2.516,265,0.011,17,377,36.1,0.042,596,12.2,2.0,2.0,650.5,6.3,26.4,2.74,32.0,62.5,0.16866666666666666,331,40,0,Normal
5279239,2,239,0.154,0.168,0.2,2.541,265,0.012,15,377,36.1,0.042,596,12.1,2.0,2.0,650.5,6.2,26.4,2.72,32.0,62.6,0.17400000000000002,331,40,0,Normal
5280239,2,239,0.154,0.168,0.2,2.541,265,0.012,15,377,36.1,0.042,596,12.1,2.0,2.0,650.5,6.2,26.4,2.72,32.0,62.6,0.17400000000000002,331,40,0,Normal
5281240,2,240,0.148,0.17,0.198,2.534,265,0.012,16,377,36.1,0.042,596,12.1,2.0,2.0,650.5,6.2,26.4,2.72,32.0,62.6,0.17200000000000001,331,40,1,Short_Shot
5282240,2,240,0.148,0.17,0.198,2.534,265,0.012,16,377,36.1,0.042,596,12.1,2.0,2.0,650.5,6.2,26.4,2.72,32.0,62.6,0.17200000000000001,331,40,1,Short_Shot
5283241,2,241,0.158,0.168,0.204,2.53,264,0.011,16,377,36.2,0.034,595,12.1,2.0,2.0,651.5,6.2,26.4,2.75,32.0,62.7,0.17666666666666667,331,40,0,Normal
5284241,2,241,0.158,0.168,0.204,2.53,264,0.011,16,377,36.2,0.034,595,12.1,2.0,2.0,651.5,6.2,26.4,2.75,32.0,62.7,0.17666666666666667,331,40,0,Normal
5285242,2,242,0.154,0.173,0.198,2.515,265,0.011,16,379,36.0,0.034,595,12.1,2.0,2.0,651.5,6.2,26.4,2.75,32.0,62.7,0.17499999999999996,330,40,1,Stain
5286242,2,242,0.154,0.173,0.198,2.515,265,0.011,16,379,36.0,0.034,595,12.1,2.0,2.0,651.5,6.2,26.4,2.75,32.0,62.7,0.17499999999999996,330,40,1,Stain
5287243,2,243,0.152,0.176,0.195,2.539,265,0.012,15,379,36.1,0.041,595,12.1,2.0,2.0,652.1,6.2,26.4,2.73,32.0,62.8,0.1743333333333333,330,40,0,Normal
5288243,2,243,0.152,0.176,0.195,2.539,265,0.012,15,379,36.1,0.041,595,12.1,2.0,2.0,652.1,6.2,26.4,2.73,32.0,62.8,0.1743333333333333,330,40,0,Normal
5289244,2,244,0.15,0.171,0.202,2.524,265,0.012,16,377,36.0,0.034,596,12.1,2.0,2.0,652.6,6.2,26.4,2.74,32.0,62.9,0.17433333333333334,331,40,1,Blow_Hole
5290244,2,244,0.15,0.171,0.202,2.524,265,0.012,16,377,36.0,0.034,596,12.1,2.0,2.0,652.6,6.2,26.4,2.74,32.0,62.9,0.17433333333333334,331,40,1,Blow_Hole
5291245,2,245,0.156,0.172,0.2,2.521,264,0.011,17,377,36.0,0.034,595,12.1,2.0,2.0,652.6,6.2,26.4,2.74,32.0,62.9,0.17600000000000002,331,40,1,Blow_Hole
5292245,2,245,0.156,0.172,0.2,2.521,264,0.011,17,377,36.0,0.034,595,12.1,2.0,2.0,652.6,6.2,26.4,2.74,32.0,62.9,0.17600000000000002,331,40,1,Blow_Hole
5293246,2,246,0.15,0.172,0.202,2.533,265,0.013,16,377,36.1,0.035,595,12.1,2.0,2.0,652.8,6.2,26.4,2.74,32.0,62.9,0.17466666666666666,330,40,1,Blow_Hole
5294246,2,246,0.15,0.172,0.202,2.533,265,0.013,16,377,36.1,0.035,595,12.1,2.0,2.0,652.8,6.2,26.4,2.74,32.0,62.9,0.17466666666666666,330,40,1,Blow_Hole
5295247,2,247,0.15,0.173,0.2,2.498,265,0.012,17,377,36.0,0.034,596,12.1,2.0,2.0,652.8,6.2,26.4,2.74,32.0,62.9,0.1743333333333333,331,40,0,Normal
5296247,2,247,0.15,0.173,0.2,2.498,265,0.012,17,377,36.0,0.034,596,12.1,2.0,2.0,652.8,6.2,26.4,2.74,32.0,62.9,0.1743333333333333,331,40,0,Normal
5297248,2,248,0.16,0.168,0.194,2.532,265,0.011,17,377,36.1,0.034,595,12.1,2.0,2.0,652.8,6.2,26.4,2.75,31.9,63.1,0.17400000000000002,330,40,1,Blow_Hole
5298248,2,248,0.16,0.168,0.194,2.532,265,0.011,17,377,36.1,0.034,595,12.1,2.0,2.0,652.8,6.2,26.4,2.75,31.9,63.1,0.17400000000000002,330,40,1,Blow_Hole
5299249,2,249,0.16,0.172,0.203,2.505,265,0.014,16,377,36.0,0.035,595,12.1,2.0,2.0,652.1,6.2,26.4,2.76,31.9,63.4,0.17833333333333332,330,40,0,Normal
5300249,2,249,0.16,0.172,0.203,2.505,265,0.014,16,377,36.0,0.035,595,12.1,2.0,2.0,652.1,6.2,26.4,2.76,31.9,63.4,0.17833333333333332,330,40,0,Normal
5301250,2,250,0.158,0.164,0.19,2.504,265,0.011,17,377,36.0,0.042,596,12.1,2.0,2.0,652.1,6.2,26.4,2.76,31.9,63.4,0.17066666666666666,331,40,1,Blow_Hole
5302250,2,250,0.158,0.164,0.19,2.504,265,0.011,17,377,36.0,0.042,596,12.1,2.0,2.0,652.1,6.2,26.4,2.76,31.9,63.4,0.17066666666666666,331,40,1,Blow_Hole
5303251,2,251,0.152,0.17,0.204,2.53,265,0.012,18,377,36.1,0.036,595,12.1,2.0,2.0,651.2,6.2,26.4,2.75,31.9,63.5,0.17533333333333334,330,40,0,Normal
5304251,2,251,0.152,0.17,0.204,2.53,265,0.012,18,377,36.1,0.036,595,12.1,2.0,2.0,651.2,6.2,26.4,2.75,31.9,63.5,0.17533333333333334,330,40,0,Normal
5305252,2,252,0.16,0.168,0.198,2.518,265,0.012,16,377,36.0,0.041,596,12.1,2.0,2.0,651.2,6.2,26.4,2.75,31.9,63.5,0.17533333333333334,331,40,0,Normal
5306252,2,252,0.16,0.168,0.198,2.518,265,0.012,16,377,36.0,0.041,596,12.1,2.0,2.0,651.2,6.2,26.4,2.75,31.9,63.5,0.17533333333333334,331,40,0,Normal
5307253,2,253,0.152,0.173,0.21,2.517,265,0.012,18,377,36.1,0.036,596,12.1,2.0,2.0,650.1,6.2,26.4,2.74,31.9,63.4,0.17833333333333332,331,40,1,Blow_Hole
5308253,2,253,0.152,0.173,0.21,2.517,265,0.012,18,377,36.1,0.036,596,12.1,2.0,2.0,650.1,6.2,26.4,2.74,31.9,63.4,0.17833333333333332,331,40,1,Blow_Hole
5309254,2,254,0.153,0.176,0.202,2.524,264,0.014,18,377,36.0,0.033,595,12.1,2.0,2.0,649.1,6.2,26.4,2.75,31.9,63.4,0.17699999999999996,331,40,0,Normal
5310254,2,254,0.153,0.176,0.202,2.524,264,0.014,18,377,36.0,0.033,595,12.1,2.0,2.0,649.1,6.2,26.4,2.75,31.9,63.4,0.17699999999999996,331,40,0,Normal
5311255,2,255,0.153,0.176,0.202,2.524,264,0.014,18,377,36.0,0.033,595,12.1,2.0,2.0,649.1,6.2,26.4,2.75,31.9,63.4,0.17699999999999996,331,40,0,Normal
5312255,2,255,0.153,0.176,0.202,2.524,264,0.014,18,377,36.0,0.033,595,12.1,2.0,2.0,649.1,6.2,26.4,2.75,31.9,63.4,0.17699999999999996,331,40,0,Normal
5313256,2,256,0.156,0.172,0.202,2.516,265,0.012,18,377,36.0,0.034,596,12.1,2.0,2.0,648.4,6.2,26.4,2.76,32.0,63.2,0.17666666666666667,331,40,1,Blow_Hole
5314256,2,256,0.156,0.172,0.202,2.516,265,0.012,18,377,36.0,0.034,596,12.1,2.0,2.0,648.4,6.2,26.4,2.76,32.0,63.2,0.17666666666666667,331,40,1,Blow_Hole
5315257,2,257,0.154,0.174,0.208,2.522,265,0.011,17,377,36.1,0.033,596,12.1,2.0,2.0,648.4,6.2,26.4,2.76,32.0,63.2,0.17866666666666664,331,40,1,Blow_Hole
5316257,2,257,0.154,0.174,0.208,2.522,265,0.011,17,377,36.1,0.033,596,12.1,2.0,2.0,648.4,6.2,26.4,2.76,32.0,63.2,0.17866666666666664,331,40,1,Blow_Hole
5317258,2,258,0.16,0.164,0.198,2.524,265,0.012,17,377,36.0,0.036,596,12.1,2.0,2.0,648.4,6.2,26.4,2.76,32.0,63.1,0.17400000000000002,331,40,1,Blow_Hole
5318258,2,258,0.16,0.164,0.198,2.524,265,0.012,17,377,36.0,0.036,596,12.1,2.0,2.0,648.4,6.2,26.4,2.76,32.0,63.1,0.17400000000000002,331,40,1,Blow_Hole
5319259,2,259,0.16,0.168,0.2,2.524,265,0.012,17,379,36.1,0.033,596,12.1,2.0,2.0,648.4,6.2,26.4,2.75,32.0,63.0,0.17600000000000002,331,40,0,Normal
5320259,2,259,0.16,0.168,0.2,2.524,265,0.012,17,379,36.1,0.033,596,12.1,2.0,2.0,648.4,6.2,26.4,2.75,32.0,63.0,0.17600000000000002,331,40,0,Normal
5321260,2,260,0.156,0.172,0.21,2.511,265,0.011,17,377,36.1,0.042,596,12.1,2.0,2.0,648.4,6.2,26.4,2.75,32.0,63.0,0.17933333333333332,331,40,1,Blow_Hole
5322260,2,260,0.156,0.172,0.21,2.511,265,0.011,17,377,36.1,0.042,596,12.1,2.0,2.0,648.4,6.2,26.4,2.75,32.0,63.0,0.17933333333333332,331,40,1,Blow_Hole
5323261,2,261,0.148,0.17,0.202,2.527,265,0.012,16,377,36.0,0.041,596,12.1,2.0,2.0,648.5,6.2,26.4,2.75,32.0,63.0,0.17333333333333334,331,40,0,Normal
5324261,2,261,0.148,0.17,0.202,2.527,265,0.012,16,377,36.0,0.041,596,12.1,2.0,2.0,648.5,6.2,26.4,2.75,32.0,63.0,0.17333333333333334,331,40,0,Normal
5325262,2,262,0.162,0.162,0.198,2.517,265,0.011,17,377,36.0,0.042,595,12.1,2.0,2.0,648.5,6.2,26.4,2.75,32.0,63.0,0.17400000000000002,330,40,0,Normal
5326262,2,262,0.162,0.162,0.198,2.517,265,0.011,17,377,36.0,0.042,595,12.1,2.0,2.0,648.5,6.2,26.4,2.75,32.0,63.0,0.17400000000000002,330,40,0,Normal
5327263,2,263,0.162,0.162,0.198,2.517,265,0.011,17,377,36.0,0.042,595,12.1,2.0,2.0,648.4,6.3,26.4,2.73,32.0,63.0,0.17400000000000002,330,40,0,Normal
5328263,2,263,0.162,0.162,0.198,2.517,265,0.011,17,377,36.0,0.042,595,12.1,2.0,2.0,648.4,6.3,26.4,2.73,32.0,63.0,0.17400000000000002,330,40,0,Normal
5329264,2,264,0.158,0.174,0.197,2.54,265,0.012,15,377,36.0,0.041,595,12.1,2.0,2.0,648.7,6.3,26.4,2.75,32.0,62.8,0.17633333333333331,330,40,0,Normal
5330264,2,264,0.158,0.174,0.197,2.54,265,0.012,15,377,36.0,0.041,595,12.1,2.0,2.0,648.7,6.3,26.4,2.75,32.0,62.8,0.17633333333333331,330,40,0,Normal
5331265,2,265,0.156,0.172,0.197,2.515,265,0.009,17,377,35.9,0.033,596,12.1,2.0,2.0,648.7,6.3,26.4,2.75,32.0,62.8,0.17499999999999996,331,40,1,Blow_Hole
5332265,2,265,0.156,0.172,0.197,2.515,265,0.009,17,377,35.9,0.033,596,12.1,2.0,2.0,648.7,6.3,26.4,2.75,32.0,62.8,0.17499999999999996,331,40,1,Blow_Hole
5333266,2,266,0.156,0.176,0.202,2.536,265,0.012,17,377,36.0,0.033,596,12.1,2.0,2.0,649.1,6.3,26.4,2.74,32.0,62.5,0.17800000000000002,331,40,1,Blow_Hole
5334266,2,266,0.156,0.176,0.202,2.536,265,0.012,17,377,36.0,0.033,596,12.1,2.0,2.0,649.1,6.3,26.4,2.74,32.0,62.5,0.17800000000000002,331,40,1,Blow_Hole
5335267,2,267,0.144,0.168,0.202,2.528,265,0.012,17,377,35.9,0.035,596,12.1,2.0,2.0,649.1,6.3,26.4,2.74,32.0,62.5,0.17133333333333334,331,40,0,Normal
5336267,2,267,0.144,0.168,0.202,2.528,265,0.012,17,377,35.9,0.035,596,12.1,2.0,2.0,649.1,6.3,26.4,2.74,32.0,62.5,0.17133333333333334,331,40,0,Normal
5337268,2,268,0.156,0.172,0.2,2.529,265,0.012,16,377,36.0,0.033,596,12.1,2.0,2.0,649.6,6.2,26.4,2.77,32.0,62.3,0.17600000000000002,331,40,0,Normal
5338268,2,268,0.156,0.172,0.2,2.529,265,0.012,16,377,36.0,0.033,596,12.1,2.0,2.0,649.6,6.2,26.4,2.77,32.0,62.3,0.17600000000000002,331,40,0,Normal
5339269,2,269,0.156,0.173,0.198,2.533,265,0.011,16,377,36.1,0.041,596,12.1,2.0,2.0,649.6,6.2,26.4,2.77,32.0,62.4,0.17566666666666664,331,40,0,Normal
5340269,2,269,0.156,0.173,0.198,2.533,265,0.011,16,377,36.1,0.041,596,12.1,2.0,2.0,649.6,6.2,26.4,2.77,32.0,62.4,0.17566666666666664,331,40,0,Normal
5341270,2,270,0.16,0.176,0.2,2.532,265,0.012,16,377,36.0,0.034,596,12.1,2.0,2.0,649.6,6.2,26.4,2.77,32.0,62.4,0.17866666666666667,331,40,0,Normal
5342270,2,270,0.16,0.176,0.2,2.532,265,0.012,16,377,36.0,0.034,596,12.1,2.0,2.0,649.6,6.2,26.4,2.77,32.0,62.4,0.17866666666666667,331,40,0,Normal
5343271,2,271,0.144,0.168,0.195,2.528,265,0.011,16,377,36.1,0.036,597,12.1,2.0,2.0,649.4,6.2,26.4,2.73,32.0,62.5,0.169,332,40,1,Blow_Hole
5344271,2,271,0.144,0.168,0.195,2.528,265,0.011,16,377,36.1,0.036,597,12.1,2.0,2.0,649.4,6.2,26.4,2.73,32.0,62.5,0.169,332,40,1,Blow_Hole
5345272,2,272,0.146,0.172,0.197,2.517,265,0.012,17,379,36.0,0.042,596,12.1,2.0,2.0,649.4,6.2,26.4,2.73,32.0,62.5,0.17166666666666663,331,40,0,Normal
5346272,2,272,0.146,0.172,0.197,2.517,265,0.012,17,379,36.0,0.042,596,12.1,2.0,2.0,649.4,6.2,26.4,2.73,32.0,62.5,0.17166666666666663,331,40,0,Normal
5347273,2,273,0.16,0.176,0.208,2.534,265,0.012,17,377,36.0,0.042,595,12.1,2.0,2.0,649.4,6.2,26.4,2.74,32.0,62.5,0.18133333333333332,330,40,0,Normal
5348273,2,273,0.16,0.176,0.208,2.534,265,0.012,17,377,36.0,0.042,595,12.1,2.0,2.0,649.4,6.2,26.4,2.74,32.0,62.5,0.18133333333333332,330,40,0,Normal
5349274,2,274,0.16,0.176,0.208,2.534,265,0.012,17,377,36.0,0.042,595,12.1,2.0,2.0,649.5,6.2,26.4,2.76,32.0,62.4,0.18133333333333332,330,40,1,Blow_Hole
5350274,2,274,0.16,0.176,0.208,2.534,265,0.012,17,377,36.0,0.042,595,12.1,2.0,2.0,649.5,6.2,26.4,2.76,32.0,62.4,0.18133333333333332,330,40,1,Blow_Hole
5351275,2,275,0.158,0.17,0.192,2.529,265,0.012,17,377,36.0,0.042,597,12.1,2.0,2.0,649.5,6.2,26.4,2.76,32.0,62.4,0.17333333333333334,332,40,0,Normal
5352275,2,275,0.158,0.17,0.192,2.529,265,0.012,17,377,36.0,0.042,597,12.1,2.0,2.0,649.5,6.2,26.4,2.76,32.0,62.4,0.17333333333333334,332,40,0,Normal
5353276,2,276,0.16,0.166,0.194,2.543,265,0.012,16,377,36.1,0.04,596,12.1,2.0,2.0,649.4,6.2,26.4,2.74,32.1,62.2,0.17333333333333334,331,40,1,Blow_Hole
5354276,2,276,0.16,0.166,0.194,2.543,265,0.012,16,377,36.1,0.04,596,12.1,2.0,2.0,649.4,6.2,26.4,2.74,32.1,62.2,0.17333333333333334,331,40,1,Blow_Hole
5355277,2,277,0.156,0.171,0.204,2.517,265,0.014,17,379,36.1,0.033,596,12.1,2.0,2.0,649.4,6.2,26.4,2.74,32.1,62.2,0.17700000000000002,331,40,1,Blow_Hole
5356277,2,277,0.156,0.171,0.204,2.517,265,0.014,17,379,36.1,0.033,596,12.1,2.0,2.0,649.4,6.2,26.4,2.74,32.1,62.2,0.17700000000000002,331,40,1,Blow_Hole
5357278,2,278,0.148,0.172,0.2,2.513,265,0.012,18,379,36.0,0.041,596,12.1,2.0,2.0,649.7,6.2,26.4,2.74,32.1,62.1,0.17333333333333334,331,40,1,Stain
5358278,2,278,0.148,0.172,0.2,2.513,265,0.012,18,379,36.0,0.041,596,12.1,2.0,2.0,649.7,6.2,26.4,2.74,32.1,62.1,0.17333333333333334,331,40,1,Stain
5359279,2,279,0.142,0.172,0.2,2.534,265,0.014,17,379,36.0,0.033,596,12.1,2.0,2.0,650.1,6.2,26.4,2.73,32.2,62.0,0.17133333333333334,331,40,1,Blow_Hole
5360279,2,279,0.142,0.172,0.2,2.534,265,0.014,17,379,36.0,0.033,596,12.1,2.0,2.0,650.1,6.2,26.4,2.73,32.2,62.0,0.17133333333333334,331,40,1,Blow_Hole
5361280,2,280,0.158,0.164,0.198,2.531,265,0.012,17,379,36.0,0.033,596,12.1,2.0,2.0,650.1,6.2,26.4,2.73,32.2,62.0,0.17333333333333334,331,40,1,Stain
5362280,2,280,0.158,0.164,0.198,2.531,265,0.012,17,379,36.0,0.033,596,12.1,2.0,2.0,650.1,6.2,26.4,2.73,32.2,62.0,0.17333333333333334,331,40,1,Stain
5363281,2,281,0.155,0.17,0.19,2.52,265,0.012,17,377,36.0,0.041,595,12.1,2.0,2.0,650.5,6.2,26.5,2.75,32.2,61.9,0.17166666666666666,330,40,1,Blow_Hole
5364281,2,281,0.155,0.17,0.19,2.52,265,0.012,17,377,36.0,0.041,595,12.1,2.0,2.0,650.5,6.2,26.5,2.75,32.2,61.9,0.17166666666666666,330,40,1,Blow_Hole
5365282,2,282,0.156,0.166,0.2,2.526,265,0.012,17,377,36.0,0.036,596,12.1,2.0,2.0,650.5,6.2,26.5,2.75,32.2,61.9,0.17400000000000002,331,40,0,Normal
5366282,2,282,0.156,0.166,0.2,2.526,265,0.012,17,377,36.0,0.036,596,12.1,2.0,2.0,650.5,6.2,26.5,2.75,32.2,61.9,0.17400000000000002,331,40,0,Normal
5367283,2,283,0.156,0.166,0.2,2.526,265,0.012,17,377,36.0,0.036,596,12.1,2.0,2.0,651.2,6.2,26.5,2.76,32.2,61.7,0.17400000000000002,331,40,0,Normal
5368283,2,283,0.156,0.166,0.2,2.526,265,0.012,17,377,36.0,0.036,596,12.1,2.0,2.0,651.2,6.2,26.5,2.76,32.2,61.7,0.17400000000000002,331,40,0,Normal
5369284,2,284,0.155,0.172,0.197,2.515,265,0.012,18,379,36.0,0.042,596,12.1,2.0,2.0,651.8,6.1,26.5,2.77,32.2,61.4,0.17466666666666666,331,40,1,Short_Shot
5370284,2,284,0.155,0.172,0.197,2.515,265,0.012,18,379,36.0,0.042,596,12.1,2.0,2.0,651.8,6.1,26.5,2.77,32.2,61.4,0.17466666666666666,331,40,1,Short_Shot
5371285,2,285,0.152,0.172,0.198,2.53,265,0.012,16,377,36.0,0.041,597,12.1,2.0,2.0,651.8,6.1,26.5,2.77,32.2,61.4,0.17400000000000002,332,40,0,Normal
5372285,2,285,0.152,0.172,0.198,2.53,265,0.012,16,377,36.0,0.041,597,12.1,2.0,2.0,651.8,6.1,26.5,2.77,32.2,61.4,0.17400000000000002,332,40,0,Normal
5373286,2,286,0.146,0.172,0.204,2.533,265,0.012,17,377,36.0,0.041,596,12.1,2.0,2.0,651.9,6.2,26.5,2.78,32.2,61.3,0.17399999999999996,331,40,1,Blow_Hole
5374286,2,286,0.146,0.172,0.204,2.533,265,0.012,17,377,36.0,0.041,596,12.1,2.0,2.0,651.9,6.2,26.5,2.78,32.2,61.3,0.17399999999999996,331,40,1,Blow_Hole
5375287,2,287,0.155,0.173,0.203,2.526,265,0.013,18,377,36.0,0.036,596,12.1,2.0,2.0,651.9,6.2,26.5,2.78,32.2,61.3,0.17699999999999996,331,40,0,Normal
5376287,2,287,0.155,0.173,0.203,2.526,265,0.013,18,377,36.0,0.036,596,12.1,2.0,2.0,651.9,6.2,26.5,2.78,32.2,61.3,0.17699999999999996,331,40,0,Normal
5377288,2,288,0.156,0.168,0.2,2.514,265,0.012,18,377,36.1,0.033,596,12.1,2.0,2.0,652.2,6.2,26.5,2.75,32.1,61.3,0.17466666666666666,331,40,0,Normal
5378288,2,288,0.156,0.168,0.2,2.514,265,0.012,18,377,36.1,0.033,596,12.1,2.0,2.0,652.2,6.2,26.5,2.75,32.1,61.3,0.17466666666666666,331,40,0,Normal
5379289,2,289,0.152,0.164,0.2,2.513,265,0.011,18,377,36.1,0.041,596,12.1,2.0,2.0,651.7,6.2,26.4,2.76,32.1,61.3,0.17200000000000001,331,40,1,Blow_Hole
5380289,2,289,0.152,0.164,0.2,2.513,265,0.011,18,377,36.1,0.041,596,12.1,2.0,2.0,651.7,6.2,26.4,2.76,32.1,61.3,0.17200000000000001,331,40,1,Blow_Hole
5381290,2,290,0.16,0.168,0.204,2.515,265,0.009,18,377,36.0,0.033,596,12.1,2.0,2.0,651.7,6.2,26.4,2.76,32.1,61.3,0.17733333333333334,331,40,1,Blow_Hole
5382290,2,290,0.16,0.168,0.204,2.515,265,0.009,18,377,36.0,0.033,596,12.1,2.0,2.0,651.7,6.2,26.4,2.76,32.1,61.3,0.17733333333333334,331,40,1,Blow_Hole
5383291,2,291,0.146,0.162,0.198,2.534,265,0.013,16,377,36.0,0.033,596,12.1,2.0,2.0,650.9,6.2,26.5,2.74,32.1,61.3,0.16866666666666666,331,40,1,Blow_Hole
5384291,2,291,0.146,0.162,0.198,2.534,265,0.013,16,377,36.0,0.033,596,12.1,2.0,2.0,650.9,6.2,26.5,2.74,32.1,61.3,0.16866666666666666,331,40,1,Blow_Hole
5385292,2,292,0.146,0.162,0.198,2.534,265,0.013,16,377,36.0,0.033,596,12.1,2.0,2.0,650.9,6.2,26.5,2.74,32.1,61.3,0.16866666666666666,331,40,0,Normal
5386292,2,292,0.146,0.162,0.198,2.534,265,0.013,16,377,36.0,0.033,596,12.1,2.0,2.0,650.9,6.2,26.5,2.74,32.1,61.3,0.16866666666666666,331,40,0,Normal
5387293,2,293,0.162,0.174,0.195,2.527,265,0.012,17,377,36.0,0.034,596,12.1,2.0,2.0,650.1,6.2,26.5,2.76,32.1,61.2,0.17699999999999996,331,40,0,Normal
5388293,2,293,0.162,0.174,0.195,2.527,265,0.012,17,377,36.0,0.034,596,12.1,2.0,2.0,650.1,6.2,26.5,2.76,32.1,61.2,0.17699999999999996,331,40,0,Normal
5389294,2,294,0.158,0.17,0.198,2.534,265,0.012,17,377,35.9,0.036,596,12.1,2.0,2.0,649.5,6.2,26.5,2.79,32.0,61.3,0.17533333333333334,331,40,1,Blow_Hole
5390294,2,294,0.158,0.17,0.198,2.534,265,0.012,17,377,35.9,0.036,596,12.1,2.0,2.0,649.5,6.2,26.5,2.79,32.0,61.3,0.17533333333333334,331,40,1,Blow_Hole
5391295,2,295,0.156,0.172,0.203,2.534,265,0.014,17,377,35.9,0.036,596,12.1,2.0,2.0,649.5,6.2,26.5,2.79,32.0,61.3,0.17699999999999996,331,40,0,Normal
5392295,2,295,0.156,0.172,0.203,2.534,265,0.014,17,377,35.9,0.036,596,12.1,2.0,2.0,649.5,6.2,26.5,2.79,32.0,61.3,0.17699999999999996,331,40,0,Normal
5393296,2,296,0.156,0.172,0.198,2.512,265,0.01,18,377,36.0,0.034,595,12.1,2.0,2.0,649.2,6.2,26.5,2.76,32.0,61.3,0.17533333333333334,330,40,1,Stain
5394296,2,296,0.156,0.172,0.198,2.512,265,0.01,18,377,36.0,0.034,595,12.1,2.0,2.0,649.2,6.2,26.5,2.76,32.0,61.3,0.17533333333333334,330,40,1,Stain
5395297,2,297,0.158,0.174,0.198,2.527,265,0.014,18,379,36.0,0.036,596,12.1,2.0,2.0,649.2,6.2,26.5,2.76,32.0,61.3,0.17666666666666667,331,40,0,Normal
5396297,2,297,0.158,0.174,0.198,2.527,265,0.014,18,379,36.0,0.036,596,12.1,2.0,2.0,649.2,6.2,26.5,2.76,32.0,61.3,0.17666666666666667,331,40,0,Normal
5397298,2,298,0.142,0.168,0.2,2.523,265,0.012,17,377,36.0,0.033,596,12.1,2.0,2.0,649.2,6.2,26.5,2.75,32.0,61.4,0.17,331,40,0,Normal
5398298,2,298,0.142,0.168,0.2,2.523,265,0.012,17,377,36.0,0.033,596,12.1,2.0,2.0,649.2,6.2,26.5,2.75,32.0,61.4,0.17,331,40,0,Normal
5399299,2,299,0.148,0.166,0.202,2.502,265,0.012,18,377,36.0,0.036,595,12.1,2.0,2.0,648.5,6.2,26.5,2.74,32.1,61.4,0.17200000000000001,330,40,1,Stain
5400299,2,299,0.148,0.166,0.202,2.502,265,0.012,18,377,36.0,0.036,595,12.1,2.0,2.0,648.5,6.2,26.5,2.74,32.1,61.4,0.17200000000000001,330,40,1,Stain
5401300,2,300,0.16,0.166,0.202,2.529,265,0.012,16,377,36.0,0.036,596,12.1,2.0,2.0,648.5,6.2,26.5,2.74,32.1,61.4,0.17600000000000002,331,40,0,Normal
5402300,2,300,0.16,0.166,0.202,2.529,265,0.012,16,377,36.0,0.036,596,12.1,2.0,2.0,648.5,6.2,26.5,2.74,32.1,61.4,0.17600000000000002,331,40,0,Normal
5403301,2,301,0.154,0.17,0.194,2.531,265,0.011,17,379,36.1,0.036,596,12.1,2.0,2.0,648.9,6.2,26.5,2.78,32.1,61.4,0.17266666666666666,331,40,0,Normal
5404301,2,301,0.154,0.17,0.194,2.531,265,0.011,17,379,36.1,0.036,596,12.1,2.0,2.0,648.9,6.2,26.5,2.78,32.1,61.4,0.17266666666666666,331,40,0,Normal
5405302,2,302,0.154,0.17,0.194,2.531,265,0.011,17,379,36.1,0.036,596,12.1,2.0,2.0,648.9,6.2,26.5,2.78,32.1,61.4,0.17266666666666666,331,40,0,Normal
5406302,2,302,0.154,0.17,0.194,2.531,265,0.011,17,379,36.1,0.036,596,12.1,2.0,2.0,648.9,6.2,26.5,2.78,32.1,61.4,0.17266666666666666,331,40,0,Normal
5407303,2,303,0.154,0.166,0.202,2.534,265,0.012,16,379,36.0,0.033,595,12.1,2.0,2.0,649.0,6.2,26.5,2.74,32.2,61.4,0.17400000000000002,330,40,1,Short_Shot
5408303,2,303,0.154,0.166,0.202,2.534,265,0.012,16,379,36.0,0.033,595,12.1,2.0,2.0,649.0,6.2,26.5,2.74,32.2,61.4,0.17400000000000002,330,40,1,Short_Shot
5409304,2,304,0.156,0.17,0.196,2.541,265,0.012,16,379,36.1,0.042,597,12.1,2.0,2.0,649.7,6.2,26.5,2.74,32.3,61.3,0.17400000000000002,332,40,1,Short_Shot
5410304,2,304,0.156,0.17,0.196,2.541,265,0.012,16,379,36.1,0.042,597,12.1,2.0,2.0,649.7,6.2,26.5,2.74,32.3,61.3,0.17400000000000002,332,40,1,Short_Shot
5411305,2,305,0.15,0.174,0.197,2.535,265,0.012,16,379,36.0,0.041,596,12.1,2.0,2.0,649.7,6.2,26.5,2.74,32.3,61.3,0.17366666666666664,331,40,1,Short_Shot
5412305,2,305,0.15,0.174,0.197,2.535,265,0.012,16,379,36.0,0.041,596,12.1,2.0,2.0,649.7,6.2,26.5,2.74,32.3,61.3,0.17366666666666664,331,40,1,Short_Shot
5413306,2,306,0.158,0.166,0.198,2.53,265,0.012,17,379,36.1,0.033,596,12.1,2.0,2.0,650.3,6.2,26.5,2.75,32.4,61.2,0.17400000000000002,331,40,1,Short_Shot
5414306,2,306,0.158,0.166,0.198,2.53,265,0.012,17,379,36.1,0.033,596,12.1,2.0,2.0,650.3,6.2,26.5,2.75,32.4,61.2,0.17400000000000002,331,40,1,Short_Shot
5415307,2,307,0.156,0.17,0.208,2.525,265,0.012,17,379,36.0,0.033,595,12.1,2.0,2.0,650.3,6.2,26.5,2.75,32.4,61.2,0.17800000000000002,330,40,1,Stain
5416307,2,307,0.156,0.17,0.208,2.525,265,0.012,17,379,36.0,0.033,595,12.1,2.0,2.0,650.3,6.2,26.5,2.75,32.4,61.2,0.17800000000000002,330,40,1,Stain
5417308,2,308,0.156,0.17,0.208,2.525,265,0.012,17,379,36.0,0.033,595,12.1,2.0,2.0,650.7,6.2,26.5,2.76,32.4,61.2,0.17800000000000002,330,40,0,Normal
5418308,2,308,0.156,0.17,0.208,2.525,265,0.012,17,379,36.0,0.033,595,12.1,2.0,2.0,650.7,6.2,26.5,2.76,32.4,61.2,0.17800000000000002,330,40,0,Normal
5419309,2,309,0.156,0.168,0.196,2.526,265,0.014,17,379,36.0,0.036,596,12.1,2.0,2.0,651.5,6.2,26.5,2.74,32.5,61.0,0.17333333333333334,331,40,1,Stain
5420309,2,309,0.156,0.168,0.196,2.526,265,0.014,17,379,36.0,0.036,596,12.1,2.0,2.0,651.5,6.2,26.5,2.74,32.5,61.0,0.17333333333333334,331,40,1,Stain
5421310,2,310,0.158,0.174,0.2,2.52,265,0.012,17,379,36.0,0.036,597,12.1,2.0,2.0,651.5,6.2,26.5,2.74,32.5,61.0,0.17733333333333334,332,40,0,Normal
5422310,2,310,0.158,0.174,0.2,2.52,265,0.012,17,379,36.0,0.036,597,12.1,2.0,2.0,651.5,6.2,26.5,2.74,32.5,61.0,0.17733333333333334,332,40,0,Normal
5423311,2,311,0.152,0.174,0.208,2.506,265,0.012,17,377,36.0,0.034,597,12.1,2.0,2.0,651.3,6.2,26.5,2.74,32.6,60.8,0.17799999999999996,332,40,0,Normal
5424311,2,311,0.152,0.174,0.208,2.506,265,0.012,17,377,36.0,0.034,597,12.1,2.0,2.0,651.3,6.2,26.5,2.74,32.6,60.8,0.17799999999999996,332,40,0,Normal
5425312,2,312,0.158,0.171,0.202,2.527,265,0.012,17,379,36.0,0.035,596,12.1,2.0,2.0,651.3,6.2,26.5,2.74,32.6,60.8,0.17700000000000002,331,40,0,Normal
5426312,2,312,0.158,0.171,0.202,2.527,265,0.012,17,379,36.0,0.035,596,12.1,2.0,2.0,651.3,6.2,26.5,2.74,32.6,60.8,0.17700000000000002,331,40,0,Normal
5427313,2,313,0.158,0.176,0.208,2.527,265,0.012,17,379,36.0,0.033,597,12.1,2.0,2.0,651.5,6.2,26.5,2.75,32.6,60.6,0.18066666666666664,332,40,0,Normal
5428313,2,313,0.158,0.176,0.208,2.527,265,0.012,17,379,36.0,0.033,597,12.1,2.0,2.0,651.5,6.2,26.5,2.75,32.6,60.6,0.18066666666666664,332,40,0,Normal
5429314,2,314,0.154,0.17,0.2,2.526,265,0.012,17,377,36.1,0.034,597,12.1,2.0,2.0,651.4,6.2,26.5,2.74,32.6,60.5,0.17466666666666666,332,40,1,Short_Shot
5430314,2,314,0.154,0.17,0.2,2.526,265,0.012,17,377,36.1,0.034,597,12.1,2.0,2.0,651.4,6.2,26.5,2.74,32.6,60.5,0.17466666666666666,332,40,1,Short_Shot
5431315,2,315,0.158,0.166,0.196,2.517,265,0.012,17,379,36.0,0.042,596,12.1,2.0,2.0,651.4,6.2,26.5,2.74,32.6,60.5,0.17333333333333334,331,40,0,Normal
5432315,2,315,0.158,0.166,0.196,2.517,265,0.012,17,379,36.0,0.042,596,12.1,2.0,2.0,651.4,6.2,26.5,2.74,32.6,60.5,0.17333333333333334,331,40,0,Normal
5433316,2,316,0.16,0.165,0.198,2.52,265,0.012,18,377,36.0,0.034,597,12.1,2.0,2.0,650.6,6.2,26.5,2.76,32.6,60.3,0.17433333333333334,332,40,0,Normal
5434316,2,316,0.16,0.165,0.198,2.52,265,0.012,18,377,36.0,0.034,597,12.1,2.0,2.0,650.6,6.2,26.5,2.76,32.6,60.3,0.17433333333333334,332,40,0,Normal
5435317,2,317,0.16,0.176,0.204,2.527,265,0.012,17,381,35.9,0.034,596,12.1,2.0,2.0,650.6,6.2,26.5,2.76,32.6,60.3,0.17999999999999997,331,40,1,Stain
5436317,2,317,0.16,0.176,0.204,2.527,265,0.012,17,381,35.9,0.034,596,12.1,2.0,2.0,650.6,6.2,26.5,2.76,32.6,60.3,0.17999999999999997,331,40,1,Stain
5437318,2,318,0.154,0.166,0.2,2.514,265,0.011,17,379,36.0,0.042,597,12.1,2.0,2.0,650.2,6.2,26.5,2.76,32.5,60.3,0.17333333333333334,332,40,0,Normal
5438318,2,318,0.154,0.166,0.2,2.514,265,0.011,17,379,36.0,0.042,597,12.1,2.0,2.0,650.2,6.2,26.5,2.76,32.5,60.3,0.17333333333333334,332,40,0,Normal
5439319,2,319,0.154,0.17,0.2,2.515,265,0.011,17,381,35.9,0.042,596,12.1,2.0,2.0,649.4,6.2,26.5,2.74,32.4,60.5,0.17466666666666666,331,40,1,Blow_Hole
5440319,2,319,0.154,0.17,0.2,2.515,265,0.011,17,381,35.9,0.042,596,12.1,2.0,2.0,649.4,6.2,26.5,2.74,32.4,60.5,0.17466666666666666,331,40,1,Blow_Hole
5441320,2,320,0.152,0.17,0.2,2.522,265,0.011,17,379,35.9,0.036,596,12.1,2.0,2.0,649.4,6.2,26.5,2.74,32.4,60.5,0.17400000000000002,331,40,0,Normal
5442320,2,320,0.152,0.17,0.2,2.522,265,0.011,17,379,35.9,0.036,596,12.1,2.0,2.0,649.4,6.2,26.5,2.74,32.4,60.5,0.17400000000000002,331,40,0,Normal
5443321,2,321,0.152,0.168,0.2,2.527,265,0.012,16,379,35.9,0.036,596,12.1,2.0,2.0,648.7,6.2,26.5,2.76,32.3,60.7,0.17333333333333334,331,40,0,Normal
5444321,2,321,0.152,0.168,0.2,2.527,265,0.012,16,379,35.9,0.036,596,12.1,2.0,2.0,648.7,6.2,26.5,2.76,32.3,60.7,0.17333333333333334,331,40,0,Normal
5445322,2,322,0.158,0.162,0.2,2.54,265,0.014,16,381,35.9,0.034,597,12.1,2.0,2.0,648.7,6.2,26.5,2.76,32.3,60.7,0.17333333333333334,332,40,0,Normal
5446322,2,322,0.158,0.162,0.2,2.54,265,0.014,16,381,35.9,0.034,597,12.1,2.0,2.0,648.7,6.2,26.5,2.76,32.3,60.7,0.17333333333333334,332,40,0,Normal
5447323,2,323,0.16,0.166,0.2,2.523,265,0.012,18,381,36.0,0.035,597,12.1,2.0,2.0,648.3,6.2,26.5,2.75,32.2,60.9,0.17533333333333334,332,40,0,Normal
5448323,2,323,0.16,0.166,0.2,2.523,265,0.012,18,381,36.0,0.035,597,12.1,2.0,2.0,648.3,6.2,26.5,2.75,32.2,60.9,0.17533333333333334,332,40,0,Normal
5449324,2,324,0.16,0.174,0.198,2.54,265,0.011,14,379,35.9,0.041,596,12.1,2.0,2.0,647.5,6.2,26.5,2.77,32.2,61.1,0.17733333333333334,331,40,1,Blow_Hole
5450324,2,324,0.16,0.174,0.198,2.54,265,0.011,14,379,35.9,0.041,596,12.1,2.0,2.0,647.5,6.2,26.5,2.77,32.2,61.1,0.17733333333333334,331,40,1,Blow_Hole
5451325,2,325,0.158,0.165,0.204,2.52,265,0.012,16,379,36.1,0.041,597,12.1,2.0,2.0,647.5,6.2,26.5,2.77,32.2,61.1,0.17566666666666667,332,40,0,Normal
5452325,2,325,0.158,0.165,0.204,2.52,265,0.012,16,379,36.1,0.041,597,12.1,2.0,2.0,647.5,6.2,26.5,2.77,32.2,61.1,0.17566666666666667,332,40,0,Normal
5453326,2,326,0.162,0.164,0.197,2.542,265,0.012,15,379,36.0,0.04,596,12.1,2.0,2.0,647.4,6.2,26.5,2.75,32.2,61.2,0.17433333333333334,331,40,1,Short_Shot
5454326,2,326,0.162,0.164,0.197,2.542,265,0.012,15,379,36.0,0.04,596,12.1,2.0,2.0,647.4,6.2,26.5,2.75,32.2,61.2,0.17433333333333334,331,40,1,Short_Shot
5455327,2,327,0.144,0.17,0.198,2.531,265,0.012,16,379,36.0,0.036,597,12.1,2.0,2.0,647.4,6.2,26.5,2.75,32.2,61.2,0.17066666666666666,332,40,0,Normal
5456327,2,327,0.144,0.17,0.198,2.531,265,0.012,16,379,36.0,0.036,597,12.1,2.0,2.0,647.4,6.2,26.5,2.75,32.2,61.2,0.17066666666666666,332,40,0,Normal
5457328,2,328,0.152,0.168,0.198,2.538,265,0.011,16,377,36.0,0.035,596,12.1,2.0,2.0,647.0,6.2,26.5,2.74,32.3,61.4,0.17266666666666666,331,40,1,Blow_Hole
5458328,2,328,0.152,0.168,0.198,2.538,265,0.011,16,377,36.0,0.035,596,12.1,2.0,2.0,647.0,6.2,26.5,2.74,32.3,61.4,0.17266666666666666,331,40,1,Blow_Hole
5459329,2,329,0.156,0.166,0.2,2.527,265,0.01,17,377,36.1,0.035,596,12.1,2.0,2.0,647.3,6.2,26.5,2.77,32.3,61.4,0.17400000000000002,331,40,0,Normal
5460329,2,329,0.156,0.166,0.2,2.527,265,0.01,17,377,36.1,0.035,596,12.1,2.0,2.0,647.3,6.2,26.5,2.77,32.3,61.4,0.17400000000000002,331,40,0,Normal
5461330,2,330,0.148,0.168,0.206,2.534,265,0.012,18,379,36.0,0.036,597,12.1,2.0,2.0,647.3,6.2,26.5,2.77,32.3,61.4,0.17400000000000002,332,40,0,Normal
5462330,2,330,0.148,0.168,0.206,2.534,265,0.012,18,379,36.0,0.036,597,12.1,2.0,2.0,647.3,6.2,26.5,2.77,32.3,61.4,0.17400000000000002,332,40,0,Normal
5463331,2,331,0.15,0.165,0.204,2.519,265,0.012,17,381,36.1,0.042,597,12.1,2.0,2.0,647.5,6.2,26.5,2.77,32.2,61.6,0.17300000000000001,332,40,0,Normal
5464331,2,331,0.15,0.165,0.204,2.519,265,0.012,17,381,36.1,0.042,597,12.1,2.0,2.0,647.5,6.2,26.5,2.77,32.2,61.6,0.17300000000000001,332,40,0,Normal
5465332,2,332,0.162,0.174,0.2,2.537,265,0.012,17,379,36.1,0.033,597,12.1,2.0,2.0,647.5,6.2,26.5,2.77,32.2,61.6,0.17866666666666667,332,40,0,Normal
5466332,2,332,0.162,0.174,0.2,2.537,265,0.012,17,379,36.1,0.033,597,12.1,2.0,2.0,647.5,6.2,26.5,2.77,32.2,61.6,0.17866666666666667,332,40,0,Normal
5467333,2,333,0.156,0.165,0.202,2.513,265,0.012,18,379,36.0,0.041,597,12.1,2.0,2.0,648.0,6.2,26.5,2.73,32.2,61.7,0.17433333333333334,332,40,0,Normal
5468333,2,333,0.156,0.165,0.202,2.513,265,0.012,18,379,36.0,0.041,597,12.1,2.0,2.0,648.0,6.2,26.5,2.73,32.2,61.7,0.17433333333333334,332,40,0,Normal
5469334,2,334,0.158,0.172,0.206,2.528,265,0.012,17,381,36.0,0.034,596,12.1,2.0,2.0,648.6,6.2,26.6,2.76,32.1,61.9,0.17866666666666664,331,40,0,Normal
5470334,2,334,0.158,0.172,0.206,2.528,265,0.012,17,381,36.0,0.034,596,12.1,2.0,2.0,648.6,6.2,26.6,2.76,32.1,61.9,0.17866666666666664,331,40,0,Normal
5471335,2,335,0.152,0.168,0.2,2.529,265,0.014,17,379,36.0,0.035,597,12.1,2.0,2.0,648.6,6.2,26.6,2.76,32.1,61.9,0.17333333333333334,332,40,0,Normal
5472335,2,335,0.152,0.168,0.2,2.529,265,0.014,17,379,36.0,0.035,597,12.1,2.0,2.0,648.6,6.2,26.6,2.76,32.1,61.9,0.17333333333333334,332,40,0,Normal
