Repository: heeso0908/hotsix

# 🏭 HotSix — 다이캐스팅 공정 데이터 기반 품질 예측 프로젝트

> 공정 변수 이상 패턴 감지를 통한 불량 발생 사전 경보 시스템

## 📌 프로젝트 개요

다이캐스팅(Die-casting)은 용융 금속을 금형에 고압으로 주입하여 정밀한 제품을 대량 생산하는 공정입니다.

본 프로젝트는 다이캐스팅 설비에서 매 Shot마다 자동으로 수집되는 **공정 변수(주조 압력, 금형 온도, 주입 속도 등)** 및 **센서 데이터(온도, 압력 등)** 를 분석하여, 불량 여부를 사전에 예측하는 머신러닝 기반 품질 예측 시스템을 구축합니다.

### 배경 — 왜 필요한가?

현재 다이캐스팅 현장에서는 미성형, 박리, 기공 등의 불량이 발생해도 **육안 검사에 의존**하여 다음과 같은 문제가 있습니다.

- 판정 기준의 주관성과 검사 속도 한계로 생산성 저하
- 불량 발생 원인 추적이 어려워 공정 개선 및 재발 방지 대책 부족
- 공정 데이터와 품질 검사를 효과적으로 연계하지 못해 실시간 품질 관리 미흡

이를 해결하기 위해 머신러닝 기반의 불량 자동 감지 및 조기 경보 시스템을 개발합니다.

File: notebooks/지소윤/DieCasting_Preprocessed.csv (part 24 of 28)
id,Product_Type,Shot,Velocity_1,Velocity_2,Velocity_3,High_Velocity,Cylinder_Pressure,Rapid_Rise_Time,Biscuit_Thickness,Clamping_Force,Cycle_Time,Pressure_Rise_Time,Casting_Pressure,Spray_Time,Spray_1_Time,Spray_2_Time,Melting_Furnace_Temp,Air_Pressure,Coolant_Temp,Coolant_Pressure,Factory_Temp,Factory_Humidity,Velocity_Avg,Pressure_Diff,Coolant_Temp_Range,Defect_Status,Defect_Type
6277011,2,11,0.144,0.174,0.205,2.534,264,0.012,15,352,35.8,0.036,595,12.0,2.0,2.0,670.6,5.0,26.5,2.62,35.0,57.7,0.1743333333333333,331,40,0,Normal
6278011,2,11,0.144,0.174,0.205,2.534,264,0.012,15,352,35.8,0.036,595,12.0,2.0,2.0,670.6,5.0,26.5,2.62,35.0,57.7,0.1743333333333333,331,40,0,Normal
6279012,2,12,0.154,0.164,0.2,2.535,265,0.011,16,352,36.0,0.035,595,12.0,2.0,2.0,671.2,5.0,26.5,2.62,35.0,57.7,0.17266666666666666,330,40,0,Normal
6280012,2,12,0.154,0.164,0.2,2.535,265,0.011,16,352,36.0,0.035,595,12.0,2.0,2.0,671.2,5.0,26.5,2.62,35.0,57.7,0.17266666666666666,330,40,0,Normal
6281013,2,13,0.149,0.17,0.206,2.54,265,0.012,18,364,35.8,0.035,595,12.0,2.0,2.0,671.4,4.9,26.5,2.6,35.0,57.8,0.17500000000000002,330,40,0,Normal
6282013,2,13,0.149,0.17,0.206,2.54,265,0.012,18,364,35.8,0.035,595,12.0,2.0,2.0,671.4,4.9,26.5,2.6,35.0,57.8,0.17500000000000002,330,40,0,Normal
6283014,2,14,0.157,0.162,0.203,2.544,265,0.01,16,363,35.8,0.035,595,12.0,2.0,2.0,671.4,4.9,26.5,2.6,35.0,57.8,0.17400000000000002,330,40,1,Short_Shot
6284014,2,14,0.157,0.162,0.203,2.544,265,0.01,16,363,35.8,0.035,595,12.0,2.0,2.0,671.4,4.9,26.5,2.6,35.0,57.8,0.17400000000000002,330,40,1,Short_Shot
6285015,2,15,0.154,0.164,0.202,2.534,264,0.011,17,366,35.8,0.036,595,12.0,2.0,2.0,671.5,4.9,26.5,2.61,35.0,57.8,0.17333333333333334,331,40,0,Normal
6286015,2,15,0.154,0.164,0.202,2.534,264,0.011,17,366,35.8,0.036,595,12.0,2.0,2.0,671.5,4.9,26.5,2.61,35.0,57.8,0.17333333333333334,331,40,0,Normal
6287016,2,16,0.148,0.172,0.206,2.542,265,0.012,16,366,35.8,0.036,595,12.0,2.0,2.0,671.5,4.9,26.5,2.61,35.0,57.8,0.1753333333333333,330,40,1,Short_Shot
6288016,2,16,0.148,0.172,0.206,2.542,265,0.012,16,366,35.8,0.036,595,12.0,2.0,2.0,671.5,4.9,26.5,2.61,35.0,57.8,0.1753333333333333,330,40,1,Short_Shot
6289017,2,17,0.158,0.162,0.204,2.53,264,0.009,15,368,35.8,0.04,593,12.0,2.0,2.0,671.6,4.8,26.5,2.62,35.1,57.8,0.17466666666666666,329,40,1,Short_Shot
6290017,2,17,0.158,0.162,0.204,2.53,264,0.009,15,368,35.8,0.04,593,12.0,2.0,2.0,671.6,4.8,26.5,2.62,35.1,57.8,0.17466666666666666,329,40,1,Short_Shot
6291018,2,18,0.158,0.168,0.21,2.551,264,0.011,15,366,35.8,0.036,593,12.0,2.0,2.0,671.5,4.8,26.5,2.64,35.1,57.8,0.17866666666666667,329,40,0,Normal
6292018,2,18,0.158,0.168,0.21,2.551,264,0.011,15,366,35.8,0.036,593,12.0,2.0,2.0,671.5,4.8,26.5,2.64,35.1,57.8,0.17866666666666667,329,40,0,Normal
6293019,2,19,0.158,0.168,0.21,2.551,264,0.011,15,366,35.8,0.036,593,12.0,2.0,2.0,671.5,4.8,26.5,2.64,35.1,57.8,0.17866666666666667,329,40,0,Normal
6294019,2,19,0.158,0.168,0.21,2.551,264,0.011,15,366,35.8,0.036,593,12.0,2.0,2.0,671.5,4.8,26.5,2.64,35.1,57.8,0.17866666666666667,329,40,0,Normal
6295020,2,20,0.16,0.162,0.198,2.537,264,0.012,16,368,35.9,0.036,594,12.0,2.0,2.0,671.4,4.8,26.5,2.62,35.1,57.9,0.17333333333333334,330,40,0,Normal
6296020,2,20,0.16,0.162,0.198,2.537,264,0.012,16,368,35.9,0.036,594,12.0,2.0,2.0,671.4,4.8,26.5,2.62,35.1,57.9,0.17333333333333334,330,40,0,Normal
6297021,2,21,0.15,0.164,0.21,2.535,265,0.01,17,370,35.9,0.035,596,12.0,2.0,2.0,671.4,4.8,26.5,2.62,35.1,57.9,0.17466666666666666,331,40,1,Short_Shot
6298021,2,21,0.15,0.164,0.21,2.535,265,0.01,17,370,35.9,0.035,596,12.0,2.0,2.0,671.4,4.8,26.5,2.62,35.1,57.9,0.17466666666666666,331,40,1,Short_Shot
6299022,2,22,0.152,0.168,0.202,2.551,265,0.011,16,366,35.9,0.035,595,12.0,2.0,2.0,671.4,4.7,26.5,2.62,35.1,57.9,0.17400000000000002,330,40,0,Normal
6300022,2,22,0.152,0.168,0.202,2.551,265,0.011,16,366,35.9,0.035,595,12.0,2.0,2.0,671.4,4.7,26.5,2.62,35.1,57.9,0.17400000000000002,330,40,0,Normal
6301023,2,23,0.15,0.176,0.208,2.523,264,0.012,17,368,35.9,0.035,595,12.0,2.0,2.0,671.4,4.7,26.5,2.63,35.2,57.9,0.17799999999999996,331,40,1,Short_Shot
6302023,2,23,0.15,0.176,0.208,2.523,264,0.012,17,368,35.9,0.035,595,12.0,2.0,2.0,671.4,4.7,26.5,2.63,35.2,57.9,0.17799999999999996,331,40,1,Short_Shot
6303024,2,24,0.152,0.17,0.206,2.54,264,0.012,16,370,35.9,0.036,595,12.0,2.0,2.0,671.4,4.7,26.5,2.63,35.2,57.9,0.17600000000000002,331,40,0,Normal
6304024,2,24,0.152,0.17,0.206,2.54,264,0.012,16,370,35.9,0.036,595,12.0,2.0,2.0,671.4,4.7,26.5,2.63,35.2,57.9,0.17600000000000002,331,40,0,Normal
6305025,2,25,0.148,0.172,0.21,2.528,264,0.012,16,370,35.8,0.035,595,12.0,2.0,2.0,671.4,4.7,26.5,2.62,35.2,57.9,0.17666666666666664,331,40,0,Normal
6306025,2,25,0.148,0.172,0.21,2.528,264,0.012,16,370,35.8,0.035,595,12.0,2.0,2.0,671.4,4.7,26.5,2.62,35.2,57.9,0.17666666666666664,331,40,0,Normal
6307026,2,26,0.158,0.172,0.206,2.548,265,0.012,17,368,35.7,0.036,596,12.0,2.0,2.0,671.4,4.7,26.5,2.62,35.2,57.9,0.17866666666666664,331,40,0,Normal
6308026,2,26,0.158,0.172,0.206,2.548,265,0.012,17,368,35.7,0.036,596,12.0,2.0,2.0,671.4,4.7,26.5,2.62,35.2,57.9,0.17866666666666664,331,40,0,Normal
6309027,2,27,0.158,0.172,0.206,2.548,265,0.012,17,368,35.7,0.036,596,12.0,2.0,2.0,671.3,4.7,26.5,2.61,35.2,57.8,0.17866666666666664,331,40,0,Normal
6310027,2,27,0.158,0.172,0.206,2.548,265,0.012,17,368,35.7,0.036,596,12.0,2.0,2.0,671.3,4.7,26.5,2.61,35.2,57.8,0.17866666666666664,331,40,0,Normal
6311028,2,28,0.152,0.162,0.205,2.542,264,0.012,16,368,35.8,0.036,595,12.0,2.0,2.0,670.5,4.8,26.5,2.64,35.2,57.7,0.17300000000000001,331,40,0,Normal
6312028,2,28,0.152,0.162,0.205,2.542,264,0.012,16,368,35.8,0.036,595,12.0,2.0,2.0,670.5,4.8,26.5,2.64,35.2,57.7,0.17300000000000001,331,40,0,Normal
6313029,2,29,0.152,0.166,0.21,2.541,264,0.011,17,368,35.7,0.035,595,12.0,2.0,2.0,670.5,4.8,26.5,2.64,35.2,57.7,0.17600000000000002,331,40,1,Short_Shot
6314029,2,29,0.152,0.166,0.21,2.541,264,0.011,17,368,35.7,0.035,595,12.0,2.0,2.0,670.5,4.8,26.5,2.64,35.2,57.7,0.17600000000000002,331,40,1,Short_Shot
6315030,2,30,0.158,0.173,0.198,2.544,265,0.012,17,372,35.7,0.036,595,12.0,2.0,2.0,669.7,4.8,26.5,2.64,35.1,57.4,0.17633333333333331,330,40,1,Short_Shot
6316030,2,30,0.158,0.173,0.198,2.544,265,0.012,17,372,35.7,0.036,595,12.0,2.0,2.0,669.7,4.8,26.5,2.64,35.1,57.4,0.17633333333333331,330,40,1,Short_Shot
6317031,2,31,0.156,0.162,0.21,2.523,265,0.011,17,372,35.7,0.037,595,12.0,2.0,2.0,669.7,4.8,26.5,2.64,35.1,57.4,0.17600000000000002,330,40,0,Normal
6318031,2,31,0.156,0.162,0.21,2.523,265,0.011,17,372,35.7,0.037,595,12.0,2.0,2.0,669.7,4.8,26.5,2.64,35.1,57.4,0.17600000000000002,330,40,0,Normal
6319032,2,32,0.148,0.166,0.203,2.514,265,0.012,17,373,35.7,0.037,596,12.0,2.0,2.0,668.1,4.9,26.5,2.65,34.9,58.0,0.17233333333333334,331,40,1,Short_Shot
6320032,2,32,0.148,0.166,0.203,2.514,265,0.012,17,373,35.7,0.037,596,12.0,2.0,2.0,668.1,4.9,26.5,2.65,34.9,58.0,0.17233333333333334,331,40,1,Short_Shot
6321033,2,33,0.146,0.17,0.208,2.534,264,0.012,16,373,35.6,0.036,594,12.0,2.0,2.0,666.7,4.8,26.5,2.62,34.5,58.9,0.17466666666666666,330,40,0,Normal
6322033,2,33,0.146,0.17,0.208,2.534,264,0.012,16,373,35.6,0.036,594,12.0,2.0,2.0,666.7,4.8,26.5,2.62,34.5,58.9,0.17466666666666666,330,40,0,Normal
6323034,2,34,0.148,0.166,0.204,2.545,265,0.011,17,375,35.8,0.035,595,12.0,2.0,2.0,666.7,4.8,26.5,2.62,34.5,58.9,0.17266666666666666,330,40,0,Normal
6324034,2,34,0.148,0.166,0.204,2.545,265,0.011,17,375,35.8,0.035,595,12.0,2.0,2.0,666.7,4.8,26.5,2.62,34.5,58.9,0.17266666666666666,330,40,0,Normal
6325035,2,35,0.154,0.165,0.2,2.537,265,0.009,17,372,35.7,0.036,596,12.0,2.0,2.0,665.7,4.8,26.5,2.62,34.0,60.0,0.17300000000000001,331,40,0,Normal
6326035,2,35,0.154,0.165,0.2,2.537,265,0.009,17,372,35.7,0.036,596,12.0,2.0,2.0,665.7,4.8,26.5,2.62,34.0,60.0,0.17300000000000001,331,40,0,Normal
6327036,2,36,0.154,0.164,0.214,2.512,264,0.012,15,373,35.8,0.036,594,12.0,2.0,2.0,665.7,4.8,26.5,2.62,34.0,60.0,0.17733333333333334,330,40,0,Normal
6328036,2,36,0.154,0.164,0.214,2.512,264,0.012,15,373,35.8,0.036,594,12.0,2.0,2.0,665.7,4.8,26.5,2.62,34.0,60.0,0.17733333333333334,330,40,0,Normal
6329037,2,37,0.158,0.164,0.206,2.558,265,0.01,15,373,35.8,0.036,595,12.0,2.0,2.0,664.7,4.8,26.5,2.6,33.4,61.2,0.17600000000000002,330,40,0,Normal
6330037,2,37,0.158,0.164,0.206,2.558,265,0.01,15,373,35.8,0.036,595,12.0,2.0,2.0,664.7,4.8,26.5,2.6,33.4,61.2,0.17600000000000002,330,40,0,Normal
6331038,2,38,0.158,0.17,0.21,2.536,264,0.012,17,373,35.8,0.036,595,12.0,2.0,2.0,664.7,4.8,26.5,2.6,33.4,61.2,0.17933333333333334,331,40,0,Normal
6332038,2,38,0.158,0.17,0.21,2.536,264,0.012,17,373,35.8,0.036,595,12.0,2.0,2.0,664.7,4.8,26.5,2.6,33.4,61.2,0.17933333333333334,331,40,0,Normal
6333039,2,39,0.152,0.176,0.202,2.523,264,0.012,17,373,35.8,0.034,595,12.0,2.0,2.0,664.4,4.7,26.5,2.62,33.0,62.3,0.17666666666666667,331,40,1,Short_Shot
6334039,2,39,0.152,0.176,0.202,2.523,264,0.012,17,373,35.8,0.034,595,12.0,2.0,2.0,664.4,4.7,26.5,2.62,33.0,62.3,0.17666666666666667,331,40,1,Short_Shot
6335040,2,40,0.16,0.17,0.2,2.533,265,0.012,16,375,35.8,0.036,595,12.0,2.0,2.0,664.4,4.7,26.5,2.62,32.8,63.3,0.17666666666666667,330,40,0,Normal
6336040,2,40,0.16,0.17,0.2,2.533,265,0.012,16,375,35.8,0.036,595,12.0,2.0,2.0,664.4,4.7,26.5,2.62,32.8,63.3,0.17666666666666667,330,40,0,Normal
6337042,2,42,0.16,0.176,0.208,2.551,264,0.012,15,375,35.8,0.036,594,12.1,2.0,2.0,664.4,4.7,26.5,2.62,32.5,64.3,0.18133333333333332,330,40,0,Normal
6338042,2,42,0.16,0.176,0.208,2.551,264,0.012,15,375,35.8,0.036,594,12.1,2.0,2.0,664.4,4.7,26.5,2.62,32.5,64.3,0.18133333333333332,330,40,0,Normal
6339043,2,43,0.155,0.166,0.208,2.534,265,0.012,16,375,35.8,0.038,596,12.0,2.0,2.0,664.4,4.7,26.5,2.62,32.5,64.3,0.17633333333333334,331,40,0,Normal
6340043,2,43,0.155,0.166,0.208,2.534,265,0.012,16,375,35.8,0.038,596,12.0,2.0,2.0,664.4,4.7,26.5,2.62,32.5,64.3,0.17633333333333334,331,40,0,Normal
6341044,2,44,0.147,0.168,0.198,2.54,264,0.012,15,373,35.8,0.034,595,12.1,2.0,2.0,664.5,4.7,26.5,2.61,32.2,65.2,0.171,331,40,0,Normal
6342044,2,44,0.147,0.168,0.198,2.54,264,0.012,15,373,35.8,0.034,595,12.1,2.0,2.0,664.5,4.7,26.5,2.61,32.2,65.2,0.171,331,40,0,Normal
6343045,2,45,0.158,0.174,0.2,2.544,265,0.012,15,375,35.8,0.041,596,12.1,2.0,2.0,664.2,4.7,26.5,2.63,32.0,65.9,0.17733333333333334,331,40,0,Normal
6344045,2,45,0.158,0.174,0.2,2.544,265,0.012,15,375,35.8,0.041,596,12.1,2.0,2.0,664.2,4.7,26.5,2.63,32.0,65.9,0.17733333333333334,331,40,0,Normal
6345046,2,46,0.156,0.174,0.206,2.534,265,0.012,17,375,35.8,0.035,595,12.1,2.0,2.0,664.2,4.7,26.5,2.63,32.0,65.9,0.17866666666666664,330,40,1,Short_Shot
6346046,2,46,0.156,0.174,0.206,2.534,265,0.012,17,375,35.8,0.035,595,12.1,2.0,2.0,664.2,4.7,26.5,2.63,32.0,65.9,0.17866666666666664,330,40,1,Short_Shot
6347047,2,47,0.146,0.171,0.208,2.55,265,0.011,17,375,35.8,0.036,595,12.1,2.0,2.0,663.7,4.6,26.5,2.63,32.0,66.4,0.17500000000000002,330,40,0,Normal
6348047,2,47,0.146,0.171,0.208,2.55,265,0.011,17,375,35.8,0.036,595,12.1,2.0,2.0,663.7,4.6,26.5,2.63,32.0,66.4,0.17500000000000002,330,40,0,Normal
6349048,2,48,0.158,0.172,0.206,2.535,265,0.012,17,377,35.8,0.041,596,12.1,2.0,2.0,663.7,4.6,26.5,2.63,32.0,66.4,0.17866666666666664,331,40,0,Normal
6350048,2,48,0.158,0.172,0.206,2.535,265,0.012,17,377,35.8,0.041,596,12.1,2.0,2.0,663.7,4.6,26.5,2.63,32.0,66.4,0.17866666666666664,331,40,0,Normal
6351049,2,49,0.152,0.162,0.21,2.521,265,0.011,17,375,35.9,0.035,596,12.1,2.0,2.0,662.9,4.7,26.6,2.62,31.9,66.9,0.17466666666666666,331,40,0,Normal
6352049,2,49,0.152,0.162,0.21,2.521,265,0.011,17,375,35.9,0.035,596,12.1,2.0,2.0,662.9,4.7,26.6,2.62,31.9,66.9,0.17466666666666666,331,40,0,Normal
6353050,2,50,0.144,0.171,0.2,2.526,264,0.011,17,375,35.8,0.038,594,12.1,2.0,2.0,662.3,4.7,26.6,2.62,31.8,67.2,0.17166666666666666,330,40,1,Short_Shot
6354050,2,50,0.144,0.171,0.2,2.526,264,0.011,17,375,35.8,0.038,594,12.1,2.0,2.0,662.3,4.7,26.6,2.62,31.8,67.2,0.17166666666666666,330,40,1,Short_Shot
6355051,2,51,0.16,0.165,0.202,2.523,265,0.012,18,377,35.8,0.038,596,12.1,2.0,2.0,662.3,4.7,26.6,2.62,31.8,67.2,0.17566666666666667,331,40,0,Normal
6356051,2,51,0.16,0.165,0.202,2.523,265,0.012,18,377,35.8,0.038,596,12.1,2.0,2.0,662.3,4.7,26.6,2.62,31.8,67.2,0.17566666666666667,331,40,0,Normal
6357052,2,52,0.152,0.166,0.21,2.536,265,0.012,18,375,35.8,0.036,595,12.1,2.0,2.0,661.7,4.6,26.6,2.64,31.7,67.3,0.17600000000000002,330,40,0,Normal
6358052,2,52,0.152,0.166,0.21,2.536,265,0.012,18,375,35.8,0.036,595,12.1,2.0,2.0,661.7,4.6,26.6,2.64,31.7,67.3,0.17600000000000002,330,40,0,Normal
6359053,2,53,0.156,0.176,0.202,2.551,265,0.012,18,375,35.8,0.036,596,12.1,2.0,2.0,661.7,4.6,26.6,2.64,31.7,67.3,0.17800000000000002,331,40,0,Normal
6360053,2,53,0.156,0.176,0.202,2.551,265,0.012,18,375,35.8,0.036,596,12.1,2.0,2.0,661.7,4.6,26.6,2.64,31.7,67.3,0.17800000000000002,331,40,0,Normal
6361054,2,54,0.152,0.173,0.206,2.531,265,0.011,17,377,35.9,0.036,595,12.1,2.0,2.0,661.5,4.6,26.6,2.61,31.6,67.6,0.17699999999999996,330,40,0,Normal
6362054,2,54,0.152,0.173,0.206,2.531,265,0.011,17,377,35.9,0.036,595,12.1,2.0,2.0,661.5,4.6,26.6,2.61,31.6,67.6,0.17699999999999996,330,40,0,Normal
6363055,2,55,0.158,0.172,0.204,2.527,265,0.011,18,377,35.8,0.036,596,12.1,2.0,2.0,661.6,4.6,26.6,2.59,31.6,67.9,0.17799999999999996,331,40,0,Normal
6364055,2,55,0.158,0.172,0.204,2.527,265,0.011,18,377,35.8,0.036,596,12.1,2.0,2.0,661.6,4.6,26.6,2.59,31.6,67.9,0.17799999999999996,331,40,0,Normal
6365056,2,56,0.148,0.162,0.206,2.51,264,0.012,17,377,35.9,0.04,595,12.1,2.0,2.0,661.6,4.6,26.6,2.59,31.6,67.9,0.17200000000000001,331,40,0,Normal
6366056,2,56,0.148,0.162,0.206,2.51,264,0.012,17,377,35.9,0.04,595,12.1,2.0,2.0,661.6,4.6,26.6,2.59,31.6,67.9,0.17200000000000001,331,40,0,Normal
6367057,2,57,0.158,0.17,0.203,2.52,264,0.011,18,377,35.9,0.038,595,12.1,2.0,2.0,662.0,4.6,26.6,2.63,31.5,68.3,0.17700000000000002,331,40,0,Normal
6368057,2,57,0.158,0.17,0.203,2.52,264,0.011,18,377,35.9,0.038,595,12.1,2.0,2.0,662.0,4.6,26.6,2.63,31.5,68.3,0.17700000000000002,331,40,0,Normal
6369058,2,58,0.156,0.171,0.212,2.524,265,0.012,17,379,35.9,0.035,595,12.1,2.0,2.0,662.0,4.6,26.6,2.63,31.5,68.3,0.17966666666666667,330,40,0,Normal
6370058,2,58,0.156,0.171,0.212,2.524,265,0.012,17,379,35.9,0.035,595,12.1,2.0,2.0,662.0,4.6,26.6,2.63,31.5,68.3,0.17966666666666667,330,40,0,Normal
6371059,2,59,0.15,0.163,0.208,2.5,265,0.012,19,379,35.8,0.036,595,12.1,2.0,2.0,662.5,4.6,26.6,2.63,31.4,68.5,0.17366666666666666,330,40,0,Normal
6372059,2,59,0.15,0.163,0.208,2.5,265,0.012,19,379,35.8,0.036,595,12.1,2.0,2.0,662.5,4.6,26.6,2.63,31.4,68.5,0.17366666666666666,330,40,0,Normal
6373060,2,60,0.158,0.17,0.206,2.54,265,0.012,15,379,35.8,0.034,595,12.1,2.0,2.0,663.3,4.6,26.6,2.64,31.4,68.7,0.17800000000000002,330,40,0,Normal
6374060,2,60,0.158,0.17,0.206,2.54,265,0.012,15,379,35.8,0.034,595,12.1,2.0,2.0,663.3,4.6,26.6,2.64,31.4,68.7,0.17800000000000002,330,40,0,Normal
6375061,2,61,0.154,0.166,0.2,2.521,265,0.012,16,377,35.8,0.036,597,12.1,2.0,2.0,663.3,4.6,26.6,2.64,31.4,68.7,0.17333333333333334,332,40,1,Short_Shot
6376061,2,61,0.154,0.166,0.2,2.521,265,0.012,16,377,35.8,0.036,597,12.1,2.0,2.0,663.3,4.6,26.6,2.64,31.4,68.7,0.17333333333333334,332,40,1,Short_Shot
6377062,2,62,0.149,0.166,0.206,2.542,264,0.011,15,377,35.8,0.036,594,12.1,2.0,2.0,663.6,4.7,26.6,2.63,31.4,68.9,0.17366666666666666,330,40,0,Normal
6378062,2,62,0.149,0.166,0.206,2.542,264,0.011,15,377,35.8,0.036,594,12.1,2.0,2.0,663.6,4.7,26.6,2.63,31.4,68.9,0.17366666666666666,330,40,0,Normal
6379063,2,63,0.158,0.164,0.2,2.539,265,0.012,17,377,35.7,0.035,595,12.0,2.0,2.0,663.6,4.7,26.6,2.63,31.4,68.9,0.17400000000000002,330,40,0,Normal
6380063,2,63,0.158,0.164,0.2,2.539,265,0.012,17,377,35.7,0.035,595,12.0,2.0,2.0,663.6,4.7,26.6,2.63,31.4,68.9,0.17400000000000002,330,40,0,Normal
6381064,2,64,0.158,0.172,0.204,2.524,264,0.011,17,377,35.7,0.035,594,12.0,2.0,2.0,663.6,4.8,26.6,2.64,31.4,69.2,0.17799999999999996,330,40,0,Normal
6382064,2,64,0.158,0.172,0.204,2.524,264,0.011,17,377,35.7,0.035,594,12.0,2.0,2.0,663.6,4.8,26.6,2.64,31.4,69.2,0.17799999999999996,330,40,0,Normal
6383065,2,65,0.15,0.174,0.204,2.54,265,0.012,16,379,35.6,0.034,595,12.0,2.0,2.0,663.6,4.8,26.6,2.62,31.3,69.5,0.17599999999999996,330,40,0,Normal
6384065,2,65,0.15,0.174,0.204,2.54,265,0.012,16,379,35.6,0.034,595,12.0,2.0,2.0,663.6,4.8,26.6,2.62,31.3,69.5,0.17599999999999996,330,40,0,Normal
6385066,2,66,0.156,0.17,0.208,2.51,265,0.011,17,377,35.7,0.036,596,12.0,2.0,2.0,663.6,4.8,26.6,2.62,31.3,69.5,0.17800000000000002,331,40,0,Normal
6386066,2,66,0.156,0.17,0.208,2.51,265,0.011,17,377,35.7,0.036,596,12.0,2.0,2.0,663.6,4.8,26.6,2.62,31.3,69.5,0.17800000000000002,331,40,0,Normal
6387067,2,67,0.158,0.172,0.205,2.528,265,0.012,16,379,35.7,0.033,596,12.0,2.0,2.0,662.8,4.9,26.6,2.62,31.3,69.7,0.17833333333333332,331,40,0,Normal
6388067,2,67,0.158,0.172,0.205,2.528,265,0.012,16,379,35.7,0.033,596,12.0,2.0,2.0,662.8,4.9,26.6,2.62,31.3,69.7,0.17833333333333332,331,40,0,Normal
6389068,2,68,0.154,0.168,0.19,2.543,265,0.012,15,379,35.7,0.036,596,12.0,2.0,2.0,662.8,4.9,26.6,2.62,31.3,69.7,0.17066666666666666,331,40,0,Normal
6390068,2,68,0.154,0.168,0.19,2.543,265,0.012,15,379,35.7,0.036,596,12.0,2.0,2.0,662.8,4.9,26.6,2.62,31.3,69.7,0.17066666666666666,331,40,0,Normal
6391069,2,69,0.157,0.174,0.204,2.537,264,0.012,15,377,35.8,0.037,593,12.0,2.0,2.0,662.5,5.0,26.6,2.63,31.4,69.5,0.17833333333333332,329,40,1,Short_Shot
6392069,2,69,0.157,0.174,0.204,2.537,264,0.012,15,377,35.8,0.037,593,12.0,2.0,2.0,662.5,5.0,26.6,2.63,31.4,69.5,0.17833333333333332,329,40,1,Short_Shot
6393070,2,70,0.157,0.174,0.204,2.537,264,0.012,15,377,35.8,0.037,593,12.0,2.0,2.0,662.3,5.0,26.6,2.62,31.4,69.2,0.17833333333333332,329,40,1,Short_Shot
6394070,2,70,0.157,0.174,0.204,2.537,264,0.012,15,377,35.8,0.037,593,12.0,2.0,2.0,662.3,5.0,26.6,2.62,31.4,69.2,0.17833333333333332,329,40,1,Short_Shot
6395071,2,71,0.141,0.174,0.204,2.544,265,0.012,16,381,35.8,0.036,595,12.0,2.0,2.0,662.3,5.0,26.6,2.62,31.4,69.2,0.17299999999999996,330,40,0,Normal
6396071,2,71,0.141,0.174,0.204,2.544,265,0.012,16,381,35.8,0.036,595,12.0,2.0,2.0,662.3,5.0,26.6,2.62,31.4,69.2,0.17299999999999996,330,40,0,Normal
6397072,2,72,0.15,0.17,0.208,2.55,265,0.012,17,379,35.9,0.036,596,12.0,2.0,2.0,662.2,5.0,26.6,2.62,31.4,69.1,0.17600000000000002,331,40,0,Normal
6398072,2,72,0.15,0.17,0.208,2.55,265,0.012,17,379,35.9,0.036,596,12.0,2.0,2.0,662.2,5.0,26.6,2.62,31.4,69.1,0.17600000000000002,331,40,0,Normal
6399073,2,73,0.15,0.17,0.208,2.55,265,0.012,17,379,35.9,0.036,596,12.0,2.0,2.0,662.2,5.0,26.6,2.62,31.4,69.1,0.17600000000000002,331,40,0,Normal
6400073,2,73,0.15,0.17,0.208,2.55,265,0.012,17,379,35.9,0.036,596,12.0,2.0,2.0,662.2,5.0,26.6,2.62,31.4,69.1,0.17600000000000002,331,40,0,Normal
6401074,2,74,0.15,0.164,0.203,2.554,265,0.011,16,379,35.8,0.036,595,12.0,2.0,2.0,662.0,5.1,26.6,2.63,31.4,69.2,0.17233333333333334,330,40,0,Normal
6402074,2,74,0.15,0.164,0.203,2.554,265,0.011,16,379,35.8,0.036,595,12.0,2.0,2.0,662.0,5.1,26.6,2.63,31.4,69.2,0.17233333333333334,330,40,0,Normal
6403075,2,75,0.156,0.164,0.199,2.53,265,0.012,17,379,35.9,0.036,595,12.0,2.0,2.0,662.5,5.1,26.6,2.63,31.4,69.4,0.17300000000000001,330,40,0,Normal
6404075,2,75,0.156,0.164,0.199,2.53,265,0.012,17,379,35.9,0.036,595,12.0,2.0,2.0,662.5,5.1,26.6,2.63,31.4,69.4,0.17300000000000001,330,40,0,Normal
6405076,2,76,0.149,0.166,0.198,2.549,265,0.012,16,379,35.8,0.035,596,12.0,2.0,2.0,662.5,5.1,26.6,2.63,31.4,69.4,0.171,331,40,0,Normal
6406076,2,76,0.149,0.166,0.198,2.549,265,0.012,16,379,35.8,0.035,596,12.0,2.0,2.0,662.5,5.1,26.6,2.63,31.4,69.4,0.171,331,40,0,Normal
6407077,2,77,0.158,0.164,0.204,2.538,265,0.011,16,379,35.9,0.036,596,12.0,2.0,2.0,662.8,5.1,26.6,2.64,31.4,69.5,0.17533333333333334,331,40,0,Normal
6408077,2,77,0.158,0.164,0.204,2.538,265,0.011,16,379,35.9,0.036,596,12.0,2.0,2.0,662.8,5.1,26.6,2.64,31.4,69.5,0.17533333333333334,331,40,0,Normal
6409078,2,78,0.15,0.172,0.198,2.544,265,0.012,17,379,35.9,0.033,595,12.0,2.0,2.0,662.8,5.1,26.6,2.64,31.4,69.5,0.17333333333333334,330,40,0,Normal
6410078,2,78,0.15,0.172,0.198,2.544,265,0.012,17,379,35.9,0.033,595,12.0,2.0,2.0,662.8,5.1,26.6,2.64,31.4,69.5,0.17333333333333334,330,40,0,Normal
6411079,2,79,0.15,0.172,0.202,2.557,265,0.012,15,381,35.9,0.036,596,12.0,2.0,2.0,663.4,5.2,26.6,2.63,31.4,69.5,0.17466666666666666,331,40,0,Normal
6412079,2,79,0.15,0.172,0.202,2.557,265,0.012,15,381,35.9,0.036,596,12.0,2.0,2.0,663.4,5.2,26.6,2.63,31.4,69.5,0.17466666666666666,331,40,0,Normal
6413080,2,80,0.16,0.176,0.202,2.555,265,0.012,15,379,35.9,0.041,596,12.0,2.0,2.0,664.1,5.2,26.6,2.61,31.4,69.4,0.17933333333333334,331,40,0,Normal
6414080,2,80,0.16,0.176,0.202,2.555,265,0.012,15,379,35.9,0.041,596,12.0,2.0,2.0,664.1,5.2,26.6,2.61,31.4,69.4,0.17933333333333334,331,40,0,Normal
6415081,2,81,0.15,0.168,0.194,2.515,265,0.012,17,379,35.8,0.034,596,12.0,2.0,2.0,664.1,5.2,26.6,2.61,31.4,69.4,0.17066666666666666,331,40,0,Normal
6416081,2,81,0.15,0.168,0.194,2.515,265,0.012,17,379,35.8,0.034,596,12.0,2.0,2.0,664.1,5.2,26.6,2.61,31.4,69.4,0.17066666666666666,331,40,0,Normal
6417082,2,82,0.158,0.164,0.202,2.534,265,0.012,16,379,35.9,0.041,596,12.0,2.0,2.0,664.5,5.2,26.7,2.61,31.3,69.3,0.17466666666666666,331,40,0,Normal
6418082,2,82,0.158,0.164,0.202,2.534,265,0.012,16,379,35.9,0.041,596,12.0,2.0,2.0,664.5,5.2,26.7,2.61,31.3,69.3,0.17466666666666666,331,40,0,Normal
6419083,2,83,0.15,0.164,0.208,2.533,264,0.012,17,379,35.9,0.036,595,12.0,2.0,2.0,664.5,5.2,26.7,2.61,31.3,69.3,0.17400000000000002,331,40,0,Normal
6420083,2,83,0.15,0.164,0.208,2.533,264,0.012,17,379,35.9,0.036,595,12.0,2.0,2.0,664.5,5.2,26.7,2.61,31.3,69.3,0.17400000000000002,331,40,0,Normal
6421084,2,84,0.144,0.174,0.206,2.528,265,0.012,15,379,35.9,0.042,596,12.0,2.0,2.0,665.2,5.2,26.7,2.61,31.4,69.3,0.17466666666666664,331,40,0,Normal
6422084,2,84,0.144,0.174,0.206,2.528,265,0.012,15,379,35.9,0.042,596,12.0,2.0,2.0,665.2,5.2,26.7,2.61,31.4,69.3,0.17466666666666664,331,40,0,Normal
6423085,2,85,0.154,0.17,0.21,2.53,265,0.012,16,379,35.9,0.042,595,12.0,2.0,2.0,665.5,5.2,26.6,2.63,31.4,69.3,0.17800000000000002,330,40,1,Short_Shot
6424085,2,85,0.154,0.17,0.21,2.53,265,0.012,16,379,35.9,0.042,595,12.0,2.0,2.0,665.5,5.2,26.6,2.63,31.4,69.3,0.17800000000000002,330,40,1,Short_Shot
6425086,2,86,0.157,0.164,0.204,2.54,265,0.012,18,379,35.9,0.036,595,12.0,2.0,2.0,665.5,5.2,26.6,2.63,31.4,69.3,0.17500000000000002,330,40,0,Normal
6426086,2,86,0.157,0.164,0.204,2.54,265,0.012,18,379,35.9,0.036,595,12.0,2.0,2.0,665.5,5.2,26.6,2.63,31.4,69.3,0.17500000000000002,330,40,0,Normal
6427087,2,87,0.157,0.173,0.203,2.531,265,0.011,18,381,35.9,0.036,595,12.0,2.0,2.0,665.4,5.3,26.7,2.61,31.4,69.3,0.17766666666666664,330,40,0,Normal
6428087,2,87,0.157,0.173,0.203,2.531,265,0.011,18,381,35.9,0.036,595,12.0,2.0,2.0,665.4,5.3,26.7,2.61,31.4,69.3,0.17766666666666664,330,40,0,Normal
6429088,2,88,0.158,0.17,0.194,2.501,264,0.011,16,379,35.9,0.036,595,12.0,2.0,2.0,665.4,5.3,26.7,2.61,31.4,69.3,0.17400000000000002,331,40,0,Normal
6430088,2,88,0.158,0.17,0.194,2.501,264,0.011,16,379,35.9,0.036,595,12.0,2.0,2.0,665.4,5.3,26.7,2.61,31.4,69.3,0.17400000000000002,331,40,0,Normal
6431089,2,89,0.156,0.168,0.2,2.539,264,0.012,18,381,35.8,0.036,595,12.0,2.0,2.0,664.7,5.3,26.7,2.62,31.3,69.4,0.17466666666666666,331,40,1,Blow_Hole
6432089,2,89,0.156,0.168,0.2,2.539,264,0.012,18,381,35.8,0.036,595,12.0,2.0,2.0,664.7,5.3,26.7,2.62,31.3,69.4,0.17466666666666666,331,40,1,Blow_Hole
6433090,2,90,0.158,0.17,0.202,2.54,265,0.012,18,382,35.8,0.035,596,12.0,2.0,2.0,663.8,5.4,26.7,2.59,31.3,69.6,0.17666666666666667,331,40,0,Normal
6434090,2,90,0.158,0.17,0.202,2.54,265,0.012,18,382,35.8,0.035,596,12.0,2.0,2.0,663.8,5.4,26.7,2.59,31.3,69.6,0.17666666666666667,331,40,0,Normal
6435091,2,91,0.162,0.165,0.212,2.524,265,0.011,18,382,35.8,0.036,596,12.0,2.0,2.0,663.8,5.4,26.7,2.59,31.3,69.6,0.17966666666666667,331,40,0,Normal
6436091,2,91,0.162,0.165,0.212,2.524,265,0.011,18,382,35.8,0.036,596,12.0,2.0,2.0,663.8,5.4,26.7,2.59,31.3,69.6,0.17966666666666667,331,40,0,Normal
6437092,2,92,0.148,0.164,0.204,2.538,265,0.012,18,381,35.7,0.035,595,12.0,2.0,2.0,662.8,5.4,26.7,2.62,31.3,69.7,0.17200000000000001,330,40,0,Normal
6438092,2,92,0.148,0.164,0.204,2.538,265,0.012,18,381,35.7,0.035,595,12.0,2.0,2.0,662.8,5.4,26.7,2.62,31.3,69.7,0.17200000000000001,330,40,0,Normal
6439093,2,93,0.15,0.168,0.2,2.525,264,0.011,17,379,35.8,0.035,595,12.0,2.0,2.0,662.8,5.4,26.7,2.62,31.3,69.7,0.17266666666666666,331,40,0,Normal
6440093,2,93,0.15,0.168,0.2,2.525,264,0.011,17,379,35.8,0.035,595,12.0,2.0,2.0,662.8,5.4,26.7,2.62,31.3,69.7,0.17266666666666666,331,40,0,Normal
6441094,2,94,0.156,0.166,0.196,2.529,265,0.012,17,381,35.8,0.033,596,12.0,2.0,2.0,661.8,5.4,26.7,2.63,31.4,69.6,0.17266666666666666,331,40,0,Normal
6442094,2,94,0.156,0.166,0.196,2.529,265,0.012,17,381,35.8,0.033,596,12.0,2.0,2.0,661.8,5.4,26.7,2.63,31.4,69.6,0.17266666666666666,331,40,0,Normal
6443095,2,95,0.158,0.174,0.206,2.541,265,0.014,17,381,35.9,0.036,595,12.0,2.0,2.0,661.3,5.4,26.7,2.63,31.4,69.4,0.17933333333333332,330,40,0,Normal
6444095,2,95,0.158,0.174,0.206,2.541,265,0.014,17,381,35.9,0.036,595,12.0,2.0,2.0,661.3,5.4,26.7,2.63,31.4,69.4,0.17933333333333332,330,40,0,Normal
6445096,2,96,0.152,0.166,0.2,2.526,265,0.012,19,379,35.9,0.037,596,12.0,2.0,2.0,661.3,5.4,26.7,2.63,31.4,69.4,0.17266666666666666,331,40,0,Normal
6446096,2,96,0.152,0.166,0.2,2.526,265,0.012,19,379,35.9,0.037,596,12.0,2.0,2.0,661.3,5.4,26.7,2.63,31.4,69.4,0.17266666666666666,331,40,0,Normal
6447097,2,97,0.146,0.174,0.2,2.513,264,0.012,18,381,35.9,0.036,594,12.0,2.0,2.0,660.9,5.4,26.7,2.63,31.4,69.0,0.17333333333333334,330,40,0,Normal
6448097,2,97,0.146,0.174,0.2,2.513,264,0.012,18,381,35.9,0.036,594,12.0,2.0,2.0,660.9,5.4,26.7,2.63,31.4,69.0,0.17333333333333334,330,40,0,Normal
6449098,2,98,0.16,0.168,0.195,2.515,265,0.01,18,379,35.9,0.036,596,12.0,2.0,2.0,660.9,5.4,26.7,2.63,31.4,69.0,0.17433333333333334,331,40,1,Short_Shot
6450098,2,98,0.16,0.168,0.195,2.515,265,0.01,18,379,35.9,0.036,596,12.0,2.0,2.0,660.9,5.4,26.7,2.63,31.4,69.0,0.17433333333333334,331,40,1,Short_Shot
6451099,2,99,0.155,0.164,0.208,2.509,265,0.012,19,381,35.9,0.036,597,12.0,2.0,2.0,660.9,5.4,26.7,2.63,31.4,68.8,0.17566666666666667,332,40,0,Normal
6452099,2,99,0.155,0.164,0.208,2.509,265,0.012,19,381,35.9,0.036,597,12.0,2.0,2.0,660.9,5.4,26.7,2.63,31.4,68.8,0.17566666666666667,332,40,0,Normal
6453100,2,100,0.157,0.17,0.198,2.541,264,0.012,18,379,35.9,0.036,595,12.0,2.0,2.0,660.8,5.4,26.7,2.63,31.5,68.6,0.17500000000000002,331,40,1,Short_Shot
6454100,2,100,0.157,0.17,0.198,2.541,264,0.012,18,379,35.9,0.036,595,12.0,2.0,2.0,660.8,5.4,26.7,2.63,31.5,68.6,0.17500000000000002,331,40,1,Short_Shot
6455101,2,101,0.142,0.168,0.208,2.55,264,0.012,16,382,35.9,0.037,594,12.0,2.0,2.0,660.8,5.4,26.7,2.63,31.5,68.6,0.17266666666666666,330,40,0,Normal
6456101,2,101,0.142,0.168,0.208,2.55,264,0.012,16,382,35.9,0.037,594,12.0,2.0,2.0,660.8,5.4,26.7,2.63,31.5,68.6,0.17266666666666666,330,40,0,Normal
6457102,2,102,0.158,0.17,0.206,2.542,265,0.012,18,381,35.9,0.036,595,12.0,2.0,2.0,661.4,5.4,26.7,2.63,31.5,68.3,0.17800000000000002,330,40,0,Normal
6458102,2,102,0.158,0.17,0.206,2.542,265,0.012,18,381,35.9,0.036,595,12.0,2.0,2.0,661.4,5.4,26.7,2.63,31.5,68.3,0.17800000000000002,330,40,0,Normal
6459103,2,103,0.158,0.166,0.212,2.524,265,0.011,18,381,35.9,0.035,596,12.0,2.0,2.0,661.4,5.4,26.7,2.63,31.5,68.3,0.17866666666666667,331,40,0,Normal
6460103,2,103,0.158,0.166,0.212,2.524,265,0.011,18,381,35.9,0.035,596,12.0,2.0,2.0,661.4,5.4,26.7,2.63,31.5,68.3,0.17866666666666667,331,40,0,Normal
6461104,2,104,0.157,0.174,0.202,2.522,264,0.012,18,381,36.0,0.036,595,12.0,2.0,2.0,661.6,5.4,26.7,2.62,31.5,68.3,0.17766666666666664,331,40,0,Normal
6462104,2,104,0.157,0.174,0.202,2.522,264,0.012,18,381,36.0,0.036,595,12.0,2.0,2.0,661.6,5.4,26.7,2.62,31.5,68.3,0.17766666666666664,331,40,0,Normal
6463105,2,105,0.15,0.176,0.206,2.497,265,0.009,19,382,35.9,0.035,596,12.0,2.0,2.0,661.7,5.4,26.7,2.63,31.5,68.4,0.17733333333333332,331,40,0,Normal
6464105,2,105,0.15,0.176,0.206,2.497,265,0.009,19,382,35.9,0.035,596,12.0,2.0,2.0,661.7,5.4,26.7,2.63,31.5,68.4,0.17733333333333332,331,40,0,Normal
6465106,2,106,0.16,0.168,0.206,2.506,264,0.012,17,381,35.9,0.037,594,12.0,2.0,2.0,661.7,5.4,26.7,2.63,31.5,68.4,0.17800000000000002,330,40,0,Normal
6466106,2,106,0.16,0.168,0.206,2.506,264,0.012,17,381,35.9,0.037,594,12.0,2.0,2.0,661.7,5.4,26.7,2.63,31.5,68.4,0.17800000000000002,330,40,0,Normal
6467107,2,107,0.16,0.168,0.206,2.506,264,0.012,17,381,35.9,0.037,594,12.0,2.0,2.0,661.8,5.4,26.7,2.62,31.5,68.4,0.17800000000000002,330,40,0,Normal
6468107,2,107,0.16,0.168,0.206,2.506,264,0.012,17,381,35.9,0.037,594,12.0,2.0,2.0,661.8,5.4,26.7,2.62,31.5,68.4,0.17800000000000002,330,40,0,Normal
6469108,2,108,0.16,0.168,0.202,2.539,265,0.012,17,382,35.9,0.036,595,12.0,2.0,2.0,661.8,5.4,26.7,2.62,31.5,68.4,0.17666666666666667,330,40,0,Normal
6470108,2,108,0.16,0.168,0.202,2.539,265,0.012,17,382,35.9,0.036,595,12.0,2.0,2.0,661.8,5.4,26.7,2.62,31.5,68.4,0.17666666666666667,330,40,0,Normal
6471109,2,109,0.16,0.168,0.202,2.539,265,0.012,17,382,35.9,0.036,595,12.0,2.0,2.0,662.3,5.4,26.7,2.62,31.4,68.5,0.17666666666666667,330,40,0,Normal
6472109,2,109,0.16,0.168,0.202,2.539,265,0.012,17,382,35.9,0.036,595,12.0,2.0,2.0,662.3,5.4,26.7,2.62,31.4,68.5,0.17666666666666667,330,40,0,Normal
6473110,2,110,0.158,0.166,0.202,2.545,264,0.012,17,381,35.9,0.036,595,12.0,2.0,2.0,662.3,5.4,26.7,2.62,31.4,68.8,0.17533333333333334,331,40,0,Normal
6474110,2,110,0.158,0.166,0.202,2.545,264,0.012,17,381,35.9,0.036,595,12.0,2.0,2.0,662.3,5.4,26.7,2.62,31.4,68.8,0.17533333333333334,331,40,0,Normal
6475111,2,111,0.156,0.165,0.198,2.524,264,0.012,17,381,35.9,0.042,595,12.0,2.0,2.0,662.3,5.4,26.7,2.62,31.4,68.8,0.17300000000000001,331,40,0,Normal
6476111,2,111,0.156,0.165,0.198,2.524,264,0.012,17,381,35.9,0.042,595,12.0,2.0,2.0,662.3,5.4,26.7,2.62,31.4,68.8,0.17300000000000001,331,40,0,Normal
6477112,2,112,0.146,0.17,0.196,2.534,265,0.012,16,381,36.0,0.042,595,12.0,2.0,2.0,662.5,5.4,26.8,2.62,31.4,69.1,0.17066666666666666,330,40,0,Normal
6478112,2,112,0.146,0.17,0.196,2.534,265,0.012,16,381,36.0,0.042,595,12.0,2.0,2.0,662.5,5.4,26.8,2.62,31.4,69.1,0.17066666666666666,330,40,0,Normal
6479113,2,113,0.156,0.164,0.202,2.539,264,0.012,16,382,35.9,0.034,595,12.0,2.0,2.0,662.5,5.4,26.8,2.62,31.4,69.1,0.17400000000000002,331,40,0,Normal
6480113,2,113,0.156,0.164,0.202,2.539,264,0.012,16,382,35.9,0.034,595,12.0,2.0,2.0,662.5,5.4,26.8,2.62,31.4,69.1,0.17400000000000002,331,40,0,Normal
6481114,2,114,0.158,0.168,0.192,2.536,265,0.012,16,382,35.9,0.033,595,12.0,2.0,2.0,662.6,5.4,26.8,2.63,31.4,69.4,0.17266666666666666,330,40,0,Normal
6482114,2,114,0.158,0.168,0.192,2.536,265,0.012,16,382,35.9,0.033,595,12.0,2.0,2.0,662.6,5.4,26.8,2.63,31.4,69.4,0.17266666666666666,330,40,0,Normal
6483115,2,115,0.158,0.172,0.204,2.505,264,0.012,17,382,35.9,0.036,595,12.0,2.0,2.0,662.5,5.4,26.8,2.63,31.4,69.7,0.17799999999999996,331,40,0,Normal
6484115,2,115,0.158,0.172,0.204,2.505,264,0.012,17,382,35.9,0.036,595,12.0,2.0,2.0,662.5,5.4,26.8,2.63,31.4,69.7,0.17799999999999996,331,40,0,Normal
6485116,2,116,0.158,0.176,0.202,2.524,265,0.012,18,381,35.8,0.035,595,12.0,2.0,2.0,662.5,5.4,26.8,2.63,31.4,69.7,0.17866666666666667,330,40,0,Normal
6486116,2,116,0.158,0.176,0.202,2.524,265,0.012,18,381,35.8,0.035,595,12.0,2.0,2.0,662.5,5.4,26.8,2.63,31.4,69.7,0.17866666666666667,330,40,0,Normal
6487117,2,117,0.157,0.174,0.202,2.524,264,0.012,17,382,35.9,0.036,595,12.0,2.0,2.0,662.6,5.4,26.8,2.65,31.3,69.9,0.17766666666666664,331,40,0,Normal
6488117,2,117,0.157,0.174,0.202,2.524,264,0.012,17,382,35.9,0.036,595,12.0,2.0,2.0,662.6,5.4,26.8,2.65,31.3,69.9,0.17766666666666664,331,40,0,Normal
6489118,2,118,0.15,0.168,0.212,2.514,264,0.011,17,381,35.9,0.035,595,12.0,2.0,2.0,662.6,5.4,26.8,2.65,31.3,69.9,0.17666666666666667,331,40,0,Normal
6490118,2,118,0.15,0.168,0.212,2.514,264,0.011,17,381,35.9,0.035,595,12.0,2.0,2.0,662.6,5.4,26.8,2.65,31.3,69.9,0.17666666666666667,331,40,0,Normal
6491119,2,119,0.158,0.17,0.202,2.542,264,0.011,17,382,35.9,0.035,595,12.0,2.0,2.0,662.6,5.3,26.8,2.65,31.3,70.1,0.17666666666666667,331,40,0,Normal
6492119,2,119,0.158,0.17,0.202,2.542,264,0.011,17,382,35.9,0.035,595,12.0,2.0,2.0,662.6,5.3,26.8,2.65,31.3,70.1,0.17666666666666667,331,40,0,Normal
6493120,2,120,0.158,0.17,0.211,2.535,264,0.012,17,382,35.9,0.036,595,12.0,2.0,2.0,662.1,5.3,26.8,2.62,31.3,70.2,0.17966666666666667,331,40,0,Normal
6494120,2,120,0.158,0.17,0.211,2.535,264,0.012,17,382,35.9,0.036,595,12.0,2.0,2.0,662.1,5.3,26.8,2.62,31.3,70.2,0.17966666666666667,331,40,0,Normal
6495121,2,121,0.158,0.17,0.2,2.527,265,0.012,17,382,35.9,0.033,596,12.0,2.0,2.0,662.1,5.3,26.8,2.62,31.3,70.2,0.17600000000000002,331,40,0,Normal
6496121,2,121,0.158,0.17,0.2,2.527,265,0.012,17,382,35.9,0.033,596,12.0,2.0,2.0,662.1,5.3,26.8,2.62,31.3,70.2,0.17600000000000002,331,40,0,Normal
6497122,2,122,0.141,0.172,0.202,2.542,265,0.011,18,382,35.9,0.035,595,12.0,2.0,2.0,661.7,5.3,26.8,2.59,31.4,70.1,0.17166666666666663,330,40,0,Normal
6498122,2,122,0.141,0.172,0.202,2.542,265,0.011,18,382,35.9,0.035,595,12.0,2.0,2.0,661.7,5.3,26.8,2.59,31.4,70.1,0.17166666666666663,330,40,0,Normal
6499123,2,123,0.158,0.166,0.204,2.52,265,0.011,17,382,36.0,0.041,596,12.0,2.0,2.0,661.7,5.3,26.8,2.59,31.4,70.1,0.17600000000000002,331,40,0,Normal
6500123,2,123,0.158,0.166,0.204,2.52,265,0.011,17,382,36.0,0.041,596,12.0,2.0,2.0,661.7,5.3,26.8,2.59,31.4,70.1,0.17600000000000002,331,40,0,Normal
6501124,2,124,0.16,0.164,0.204,2.534,264,0.012,17,382,36.0,0.036,595,12.0,2.0,2.0,661.5,5.3,26.8,2.62,31.4,69.9,0.17600000000000002,331,40,0,Normal
6502124,2,124,0.16,0.164,0.204,2.534,264,0.012,17,382,36.0,0.036,595,12.0,2.0,2.0,661.5,5.3,26.8,2.62,31.4,69.9,0.17600000000000002,331,40,0,Normal
6503125,2,125,0.158,0.17,0.2,2.522,265,0.012,17,382,36.0,0.033,595,12.0,2.0,2.0,661.5,5.2,26.8,2.62,31.3,69.9,0.17600000000000002,330,40,0,Normal
6504125,2,125,0.158,0.17,0.2,2.522,265,0.012,17,382,36.0,0.033,595,12.0,2.0,2.0,661.5,5.2,26.8,2.62,31.3,69.9,0.17600000000000002,330,40,0,Normal
6505126,2,126,0.158,0.173,0.19,2.542,265,0.012,17,382,36.0,0.036,595,12.0,2.0,2.0,661.5,5.2,26.8,2.62,31.3,69.9,0.17366666666666664,330,40,0,Normal
6506126,2,126,0.158,0.173,0.19,2.542,265,0.012,17,382,36.0,0.036,595,12.0,2.0,2.0,661.5,5.2,26.8,2.62,31.3,69.9,0.17366666666666664,330,40,0,Normal
6507127,2,127,0.148,0.168,0.2,2.54,264,0.01,16,382,36.0,0.036,595,12.0,2.0,2.0,661.6,5.2,26.8,2.6,31.3,69.9,0.17200000000000001,331,40,0,Normal
6508127,2,127,0.148,0.168,0.2,2.54,264,0.01,16,382,36.0,0.036,595,12.0,2.0,2.0,661.6,5.2,26.8,2.6,31.3,69.9,0.17200000000000001,331,40,0,Normal
6509128,2,128,0.157,0.17,0.202,2.518,265,0.009,17,382,35.9,0.036,596,12.0,2.0,2.0,661.6,5.2,26.8,2.6,31.3,69.9,0.17633333333333334,331,40,0,Normal
6510128,2,128,0.157,0.17,0.202,2.518,265,0.009,17,382,35.9,0.036,596,12.0,2.0,2.0,661.6,5.2,26.8,2.6,31.3,69.9,0.17633333333333334,331,40,0,Normal
6511129,2,129,0.154,0.174,0.206,2.519,265,0.012,18,382,35.9,0.036,596,12.0,2.0,2.0,662.0,5.3,26.8,2.61,31.3,70.1,0.17799999999999996,331,40,0,Normal
6512129,2,129,0.154,0.174,0.206,2.519,265,0.012,18,382,35.9,0.036,596,12.0,2.0,2.0,662.0,5.3,26.8,2.61,31.3,70.1,0.17799999999999996,331,40,0,Normal
6513130,2,130,0.15,0.17,0.206,2.515,265,0.012,18,382,35.9,0.036,595,12.0,2.0,2.0,662.5,5.3,26.8,2.63,31.4,70.3,0.17533333333333334,330,40,0,Normal
6514130,2,130,0.15,0.17,0.206,2.515,265,0.012,18,382,35.9,0.036,595,12.0,2.0,2.0,662.5,5.3,26.8,2.63,31.4,70.3,0.17533333333333334,330,40,0,Normal
6515131,2,131,0.156,0.164,0.202,2.53,265,0.012,16,382,35.9,0.034,596,12.0,2.0,2.0,662.5,5.3,26.8,2.63,31.4,70.3,0.17400000000000002,331,40,0,Normal
6516131,2,131,0.156,0.164,0.202,2.53,265,0.012,16,382,35.9,0.034,596,12.0,2.0,2.0,662.5,5.3,26.8,2.63,31.4,70.3,0.17400000000000002,331,40,0,Normal
6517132,2,132,0.16,0.166,0.202,2.544,265,0.012,18,381,35.9,0.036,595,12.0,2.0,2.0,662.9,5.3,26.8,2.63,31.4,70.4,0.17600000000000002,330,40,1,Short_Shot
6518132,2,132,0.16,0.166,0.202,2.544,265,0.012,18,381,35.9,0.036,595,12.0,2.0,2.0,662.9,5.3,26.8,2.63,31.4,70.4,0.17600000000000002,330,40,1,Short_Shot
6519133,2,133,0.156,0.166,0.206,2.528,265,0.012,17,382,35.9,0.034,597,12.0,2.0,2.0,662.9,5.3,26.8,2.63,31.4,70.4,0.17600000000000002,332,40,1,Blow_Hole
6520133,2,133,0.156,0.166,0.206,2.528,265,0.012,17,382,35.9,0.034,597,12.0,2.0,2.0,662.9,5.3,26.8,2.63,31.4,70.4,0.17600000000000002,332,40,1,Blow_Hole
6521134,2,134,0.16,0.166,0.206,2.541,265,0.012,16,382,35.9,0.042,596,12.0,2.0,2.0,663.4,5.3,26.8,2.63,31.4,70.6,0.17733333333333334,331,40,1,Short_Shot
6522134,2,134,0.16,0.166,0.206,2.541,265,0.012,16,382,35.9,0.042,596,12.0,2.0,2.0,663.4,5.3,26.8,2.63,31.4,70.6,0.17733333333333334,331,40,1,Short_Shot
6523135,2,135,0.154,0.166,0.204,2.551,265,0.012,16,381,35.9,0.033,596,12.0,2.0,2.0,663.3,5.3,26.8,2.63,31.4,70.6,0.17466666666666666,331,40,0,Normal
6524135,2,135,0.154,0.166,0.204,2.551,265,0.012,16,381,35.9,0.033,596,12.0,2.0,2.0,663.3,5.3,26.8,2.63,31.4,70.6,0.17466666666666666,331,40,0,Normal
6525136,2,136,0.152,0.162,0.196,2.541,265,0.012,16,381,35.9,0.035,596,12.0,2.0,2.0,663.3,5.3,26.8,2.63,31.4,70.6,0.17,331,40,0,Normal
6526136,2,136,0.152,0.162,0.196,2.541,265,0.012,16,381,35.9,0.035,596,12.0,2.0,2.0,663.3,5.3,26.8,2.63,31.4,70.6,0.17,331,40,0,Normal
6527137,2,137,0.156,0.166,0.198,2.552,265,0.012,16,382,35.9,0.035,595,12.0,2.0,2.0,663.0,5.3,26.8,2.61,31.4,70.4,0.17333333333333334,330,40,0,Normal
6528137,2,137,0.156,0.166,0.198,2.552,265,0.012,16,382,35.9,0.035,595,12.0,2.0,2.0,663.0,5.3,26.8,2.61,31.4,70.4,0.17333333333333334,330,40,0,Normal
6529138,2,138,0.158,0.166,0.186,2.535,265,0.012,18,382,35.9,0.036,597,12.0,2.0,2.0,663.0,5.3,26.8,2.61,31.4,70.4,0.17,332,40,0,Normal
6530138,2,138,0.158,0.166,0.186,2.535,265,0.012,18,382,35.9,0.036,597,12.0,2.0,2.0,663.0,5.3,26.8,2.61,31.4,70.4,0.17,332,40,0,Normal
6531139,2,139,0.16,0.166,0.204,2.512,265,0.012,17,382,35.9,0.036,596,12.0,2.0,2.0,663.0,5.3,26.8,2.64,31.4,70.0,0.17666666666666667,331,40,0,Normal
6532139,2,139,0.16,0.166,0.204,2.512,265,0.012,17,382,35.9,0.036,596,12.0,2.0,2.0,663.0,5.3,26.8,2.64,31.4,70.0,0.17666666666666667,331,40,0,Normal
6533140,2,140,0.16,0.174,0.206,2.537,265,0.012,17,382,36.0,0.035,596,12.0,2.0,2.0,662.9,5.3,26.9,2.63,31.5,69.7,0.17999999999999997,331,40,0,Normal
6534140,2,140,0.16,0.174,0.206,2.537,265,0.012,17,382,36.0,0.035,596,12.0,2.0,2.0,662.9,5.3,26.9,2.63,31.5,69.7,0.17999999999999997,331,40,0,Normal
6535141,2,141,0.147,0.168,0.2,2.534,265,0.012,18,382,35.9,0.035,595,12.0,2.0,2.0,662.9,5.3,26.9,2.63,31.5,69.7,0.17166666666666666,330,40,1,Short_Shot
6536141,2,141,0.147,0.168,0.2,2.534,265,0.012,18,382,35.9,0.035,595,12.0,2.0,2.0,662.9,5.3,26.9,2.63,31.5,69.7,0.17166666666666666,330,40,1,Short_Shot
6537142,2,142,0.146,0.164,0.208,2.527,265,0.011,18,382,36.0,0.035,596,12.0,2.0,2.0,663.4,5.3,26.9,2.63,31.5,69.4,0.17266666666666666,331,40,0,Normal
6538142,2,142,0.146,0.164,0.208,2.527,265,0.011,18,382,36.0,0.035,596,12.0,2.0,2.0,663.4,5.3,26.9,2.63,31.5,69.4,0.17266666666666666,331,40,0,Normal
6539143,2,143,0.146,0.173,0.206,2.546,264,0.012,17,382,36.0,0.034,595,12.0,2.0,2.0,663.4,5.3,26.9,2.63,31.5,69.4,0.17499999999999996,331,40,0,Normal
6540143,2,143,0.146,0.173,0.206,2.546,264,0.012,17,382,36.0,0.034,595,12.0,2.0,2.0,663.4,5.3,26.9,2.63,31.5,69.4,0.17499999999999996,331,40,0,Normal
6541144,2,144,0.156,0.168,0.2,2.515,265,0.012,17,381,36.0,0.036,596,12.0,2.0,2.0,663.4,5.3,26.8,2.62,31.5,69.3,0.17466666666666666,331,40,1,Short_Shot
6542144,2,144,0.156,0.168,0.2,2.515,265,0.012,17,381,36.0,0.036,596,12.0,2.0,2.0,663.4,5.3,26.8,2.62,31.5,69.3,0.17466666666666666,331,40,1,Short_Shot
6543145,2,145,0.16,0.168,0.202,2.531,265,0.012,16,382,36.0,0.033,596,12.0,2.0,2.0,663.8,5.3,26.8,2.6,31.6,69.2,0.17666666666666667,331,40,0,Normal
6544145,2,145,0.16,0.168,0.202,2.531,265,0.012,16,382,36.0,0.033,596,12.0,2.0,2.0,663.8,5.3,26.8,2.6,31.6,69.2,0.17666666666666667,331,40,0,Normal
6545146,2,146,0.154,0.17,0.198,2.555,265,0.012,15,381,36.0,0.033,595,12.0,2.0,2.0,663.8,5.3,26.8,2.6,31.6,69.2,0.17400000000000002,330,40,0,Normal
6546146,2,146,0.154,0.17,0.198,2.555,265,0.012,15,381,36.0,0.033,595,12.0,2.0,2.0,663.8,5.3,26.8,2.6,31.6,69.2,0.17400000000000002,330,40,0,Normal
6547147,2,147,0.146,0.173,0.206,2.542,265,0.01,15,381,35.9,0.035,596,12.0,2.0,2.0,664.4,5.2,26.8,2.61,31.6,69.0,0.17499999999999996,331,40,0,Normal
