Repository: heeso0908/hotsix

# 🏭 HotSix — 다이캐스팅 공정 데이터 기반 품질 예측 프로젝트

> 공정 변수 이상 패턴 감지를 통한 불량 발생 사전 경보 시스템

## 📌 프로젝트 개요

다이캐스팅(Die-casting)은 용융 금속을 금형에 고압으로 주입하여 정밀한 제품을 대량 생산하는 공정입니다.

본 프로젝트는 다이캐스팅 설비에서 매 Shot마다 자동으로 수집되는 **공정 변수(주조 압력, 금형 온도, 주입 속도 등)** 및 **센서 데이터(온도, 압력 등)** 를 분석하여, 불량 여부를 사전에 예측하는 머신러닝 기반 품질 예측 시스템을 구축합니다.

### 배경 — 왜 필요한가?

현재 다이캐스팅 현장에서는 미성형, 박리, 기공 등의 불량이 발생해도 **육안 검사에 의존**하여 다음과 같은 문제가 있습니다.

- 판정 기준의 주관성과 검사 속도 한계로 생산성 저하
- 불량 발생 원인 추적이 어려워 공정 개선 및 재발 방지 대책 부족
- 공정 데이터와 품질 검사를 효과적으로 연계하지 못해 실시간 품질 관리 미흡

이를 해결하기 위해 머신러닝 기반의 불량 자동 감지 및 조기 경보 시스템을 개발합니다.

File: notebooks/지소윤/DieCasting_Preprocessed.csv (part 25 of 28)
id,Product_Type,Shot,Velocity_1,Velocity_2,Velocity_3,High_Velocity,Cylinder_Pressure,Rapid_Rise_Time,Biscuit_Thickness,Clamping_Force,Cycle_Time,Pressure_Rise_Time,Casting_Pressure,Spray_Time,Spray_1_Time,Spray_2_Time,Melting_Furnace_Temp,Air_Pressure,Coolant_Temp,Coolant_Pressure,Factory_Temp,Factory_Humidity,Velocity_Avg,Pressure_Diff,Coolant_Temp_Range,Defect_Status,Defect_Type
6548147,2,147,0.146,0.173,0.206,2.542,265,0.01,15,381,35.9,0.035,596,12.0,2.0,2.0,664.4,5.2,26.8,2.61,31.6,69.0,0.17499999999999996,331,40,0,Normal
6549148,2,148,0.154,0.168,0.208,2.518,265,0.009,16,381,35.8,0.036,595,12.0,2.0,2.0,664.4,5.2,26.8,2.61,31.6,69.0,0.17666666666666667,330,40,0,Normal
6550148,2,148,0.154,0.168,0.208,2.518,265,0.009,16,381,35.8,0.036,595,12.0,2.0,2.0,664.4,5.2,26.8,2.61,31.6,69.0,0.17666666666666667,330,40,0,Normal
6551149,2,149,0.155,0.162,0.208,2.55,265,0.009,15,381,35.8,0.036,596,12.0,2.0,2.0,664.7,5.3,26.8,2.63,31.6,68.9,0.17500000000000002,331,40,0,Normal
6552149,2,149,0.155,0.162,0.208,2.55,265,0.009,15,381,35.8,0.036,596,12.0,2.0,2.0,664.7,5.3,26.8,2.63,31.6,68.9,0.17500000000000002,331,40,0,Normal
6553150,2,150,0.16,0.166,0.208,2.539,265,0.012,18,381,35.8,0.036,595,12.0,2.0,2.0,665.2,5.4,26.9,2.63,31.5,68.9,0.17800000000000002,330,40,0,Normal
6554150,2,150,0.16,0.166,0.208,2.539,265,0.012,18,381,35.8,0.036,595,12.0,2.0,2.0,665.2,5.4,26.9,2.63,31.5,68.9,0.17800000000000002,330,40,0,Normal
6555151,2,151,0.146,0.174,0.202,2.519,265,0.012,18,381,35.9,0.036,595,12.0,2.0,2.0,665.2,5.4,26.9,2.63,31.5,68.9,0.17400000000000002,330,40,0,Normal
6556151,2,151,0.146,0.174,0.202,2.519,265,0.012,18,381,35.9,0.036,595,12.0,2.0,2.0,665.2,5.4,26.9,2.63,31.5,68.9,0.17400000000000002,330,40,0,Normal
6557152,2,152,0.154,0.172,0.2,2.556,264,0.012,16,382,35.8,0.036,595,12.0,2.0,2.0,665.5,5.4,26.9,2.59,31.4,69.0,0.17533333333333334,331,40,1,Short_Shot
6558152,2,152,0.154,0.172,0.2,2.556,264,0.012,16,382,35.8,0.036,595,12.0,2.0,2.0,665.5,5.4,26.9,2.59,31.4,69.0,0.17533333333333334,331,40,1,Short_Shot
6559153,2,153,0.152,0.17,0.204,2.536,265,0.012,19,382,36.0,0.036,596,12.0,2.0,2.0,665.5,5.4,26.9,2.59,31.4,69.0,0.17533333333333334,331,40,0,Normal
6560153,2,153,0.152,0.17,0.204,2.536,265,0.012,19,382,36.0,0.036,596,12.0,2.0,2.0,665.5,5.4,26.9,2.59,31.4,69.0,0.17533333333333334,331,40,0,Normal
6561154,2,154,0.152,0.17,0.204,2.536,265,0.012,19,382,36.0,0.036,596,12.0,2.0,2.0,665.3,5.5,26.9,2.62,31.4,69.1,0.17533333333333334,331,40,0,Normal
6562154,2,154,0.152,0.17,0.204,2.536,265,0.012,19,382,36.0,0.036,596,12.0,2.0,2.0,665.3,5.5,26.9,2.62,31.4,69.1,0.17533333333333334,331,40,0,Normal
6563155,2,155,0.148,0.166,0.2,2.508,265,0.012,18,382,35.9,0.036,596,12.0,2.0,2.0,664.6,5.6,26.9,2.63,31.4,69.3,0.17133333333333334,331,40,0,Normal
6564155,2,155,0.148,0.166,0.2,2.508,265,0.012,18,382,35.9,0.036,596,12.0,2.0,2.0,664.6,5.6,26.9,2.63,31.4,69.3,0.17133333333333334,331,40,0,Normal
6565156,2,156,0.158,0.164,0.184,2.528,264,0.009,18,382,36.0,0.033,595,12.0,2.0,2.0,664.6,5.6,26.9,2.63,31.4,69.3,0.16866666666666666,331,40,0,Normal
6566156,2,156,0.158,0.164,0.184,2.528,264,0.009,18,382,36.0,0.033,595,12.0,2.0,2.0,664.6,5.6,26.9,2.63,31.4,69.3,0.16866666666666666,331,40,0,Normal
6567157,2,157,0.156,0.174,0.208,2.513,265,0.012,19,382,36.0,0.036,596,12.0,2.0,2.0,664.0,5.7,26.9,2.61,31.4,69.5,0.17933333333333332,331,40,0,Normal
6568157,2,157,0.156,0.174,0.208,2.513,265,0.012,19,382,36.0,0.036,596,12.0,2.0,2.0,664.0,5.7,26.9,2.61,31.4,69.5,0.17933333333333332,331,40,0,Normal
6569158,2,158,0.162,0.17,0.212,2.538,265,0.012,18,382,36.0,0.036,596,12.1,2.0,2.0,664.0,5.7,26.9,2.61,31.4,69.5,0.18133333333333335,331,40,0,Normal
6570158,2,158,0.162,0.17,0.212,2.538,265,0.012,18,382,36.0,0.036,596,12.1,2.0,2.0,664.0,5.7,26.9,2.61,31.4,69.5,0.18133333333333335,331,40,0,Normal
6571159,2,159,0.155,0.168,0.208,2.524,265,0.014,19,381,36.0,0.036,596,12.1,2.0,2.0,663.1,5.8,26.9,2.62,31.4,69.7,0.17700000000000002,331,40,0,Normal
6572159,2,159,0.155,0.168,0.208,2.524,265,0.014,19,381,36.0,0.036,596,12.1,2.0,2.0,663.1,5.8,26.9,2.62,31.4,69.7,0.17700000000000002,331,40,0,Normal
6573160,2,160,0.152,0.17,0.204,2.533,265,0.012,18,381,36.0,0.036,596,12.1,2.0,2.0,662.6,5.9,26.9,2.63,31.4,69.6,0.17533333333333334,331,40,0,Normal
6574160,2,160,0.152,0.17,0.204,2.533,265,0.012,18,381,36.0,0.036,596,12.1,2.0,2.0,662.6,5.9,26.9,2.63,31.4,69.6,0.17533333333333334,331,40,0,Normal
6575161,2,161,0.152,0.168,0.214,2.51,265,0.009,19,382,36.0,0.036,595,12.1,2.0,2.0,662.6,5.9,26.9,2.63,31.4,69.6,0.17800000000000002,330,40,0,Normal
6576161,2,161,0.152,0.168,0.214,2.51,265,0.009,19,382,36.0,0.036,595,12.1,2.0,2.0,662.6,5.9,26.9,2.63,31.4,69.6,0.17800000000000002,330,40,0,Normal
6577162,2,162,0.154,0.17,0.206,2.542,265,0.012,18,382,36.0,0.036,595,12.1,2.0,2.0,662.4,6.0,26.9,2.64,31.4,69.6,0.17666666666666667,330,40,0,Normal
6578162,2,162,0.154,0.17,0.206,2.542,265,0.012,18,382,36.0,0.036,595,12.1,2.0,2.0,662.4,6.0,26.9,2.64,31.4,69.6,0.17666666666666667,330,40,0,Normal
6579163,2,163,0.154,0.17,0.206,2.542,265,0.012,18,382,36.0,0.036,595,12.1,2.0,2.0,662.4,6.0,26.9,2.64,31.4,69.6,0.17666666666666667,330,40,0,Normal
6580163,2,163,0.154,0.17,0.206,2.542,265,0.012,18,382,36.0,0.036,595,12.1,2.0,2.0,662.4,6.0,26.9,2.64,31.4,69.6,0.17666666666666667,330,40,0,Normal
6581164,2,164,0.152,0.17,0.198,2.54,265,0.012,18,382,36.0,0.035,595,12.1,2.0,2.0,662.3,6.0,26.9,2.63,31.4,69.9,0.17333333333333334,330,40,0,Normal
6582164,2,164,0.152,0.17,0.198,2.54,265,0.012,18,382,36.0,0.035,595,12.1,2.0,2.0,662.3,6.0,26.9,2.63,31.4,69.9,0.17333333333333334,330,40,0,Normal
6583165,2,165,0.15,0.166,0.204,2.516,265,0.012,19,382,36.0,0.035,596,12.1,2.0,2.0,662.5,6.0,26.9,2.62,31.4,70.2,0.17333333333333334,331,40,0,Normal
6584165,2,165,0.15,0.166,0.204,2.516,265,0.012,19,382,36.0,0.035,596,12.1,2.0,2.0,662.5,6.0,26.9,2.62,31.4,70.2,0.17333333333333334,331,40,0,Normal
6585166,2,166,0.158,0.164,0.196,2.521,265,0.012,18,384,36.0,0.035,596,12.1,2.0,2.0,662.5,6.0,26.9,2.62,31.4,70.2,0.17266666666666666,331,40,0,Normal
6586166,2,166,0.158,0.164,0.196,2.521,265,0.012,18,384,36.0,0.035,596,12.1,2.0,2.0,662.5,6.0,26.9,2.62,31.4,70.2,0.17266666666666666,331,40,0,Normal
6587167,2,167,0.146,0.168,0.206,2.522,265,0.012,18,382,36.0,0.036,596,12.1,2.0,2.0,662.5,6.0,26.9,2.6,31.4,70.2,0.17333333333333334,331,40,0,Normal
6588167,2,167,0.146,0.168,0.206,2.522,265,0.012,18,382,36.0,0.036,596,12.1,2.0,2.0,662.5,6.0,26.9,2.6,31.4,70.2,0.17333333333333334,331,40,0,Normal
6589168,2,168,0.16,0.166,0.202,2.498,265,0.011,18,382,36.0,0.035,596,12.1,2.0,2.0,662.5,6.0,26.9,2.6,31.4,70.2,0.17600000000000002,331,40,0,Normal
6590168,2,168,0.16,0.166,0.202,2.498,265,0.011,18,382,36.0,0.035,596,12.1,2.0,2.0,662.5,6.0,26.9,2.6,31.4,70.2,0.17600000000000002,331,40,0,Normal
6591169,2,169,0.158,0.172,0.206,2.518,264,0.009,19,382,36.0,0.036,595,12.1,2.0,2.0,663.2,6.0,26.9,2.62,31.4,70.2,0.17866666666666664,331,40,1,Short_Shot
6592169,2,169,0.158,0.172,0.206,2.518,264,0.009,19,382,36.0,0.036,595,12.1,2.0,2.0,663.2,6.0,26.9,2.62,31.4,70.2,0.17866666666666664,331,40,1,Short_Shot
6593170,2,170,0.154,0.164,0.203,2.521,265,0.012,18,382,36.0,0.036,595,12.1,2.0,2.0,663.0,6.0,27.0,2.62,31.4,70.3,0.17366666666666666,330,40,0,Normal
6594170,2,170,0.154,0.164,0.203,2.521,265,0.012,18,382,36.0,0.036,595,12.1,2.0,2.0,663.0,6.0,27.0,2.62,31.4,70.3,0.17366666666666666,330,40,0,Normal
6595171,2,171,0.158,0.162,0.208,2.527,264,0.012,17,382,36.0,0.036,595,12.1,2.0,2.0,663.0,6.0,27.0,2.62,31.4,70.3,0.17600000000000002,331,40,0,Normal
6596171,2,171,0.158,0.162,0.208,2.527,264,0.012,17,382,36.0,0.036,595,12.1,2.0,2.0,663.0,6.0,27.0,2.62,31.4,70.3,0.17600000000000002,331,40,0,Normal
6597172,2,172,0.155,0.162,0.2,2.518,265,0.012,18,381,36.0,0.036,596,12.1,2.0,2.0,662.7,6.0,26.9,2.65,31.4,70.3,0.17233333333333334,331,40,0,Normal
6598172,2,172,0.155,0.162,0.2,2.518,265,0.012,18,381,36.0,0.036,596,12.1,2.0,2.0,662.7,6.0,26.9,2.65,31.4,70.3,0.17233333333333334,331,40,0,Normal
6599173,2,173,0.158,0.166,0.202,2.515,265,0.012,19,382,35.9,0.034,595,12.1,2.0,2.0,662.7,6.0,26.9,2.65,31.4,70.3,0.17533333333333334,330,40,0,Normal
6600173,2,173,0.158,0.166,0.202,2.515,265,0.012,19,382,35.9,0.034,595,12.1,2.0,2.0,662.7,6.0,26.9,2.65,31.4,70.3,0.17533333333333334,330,40,0,Normal
6601174,2,174,0.152,0.17,0.202,2.513,265,0.012,18,381,35.9,0.035,596,12.1,2.0,2.0,661.6,6.0,26.9,2.62,31.3,70.2,0.17466666666666666,331,40,0,Normal
6602174,2,174,0.152,0.17,0.202,2.513,265,0.012,18,381,35.9,0.035,596,12.1,2.0,2.0,661.6,6.0,26.9,2.62,31.3,70.2,0.17466666666666666,331,40,0,Normal
6603175,2,175,0.16,0.166,0.196,2.524,265,0.012,18,381,35.9,0.033,596,12.1,2.0,2.0,660.0,6.0,27.0,2.61,31.4,70.2,0.17400000000000002,331,40,0,Normal
6604175,2,175,0.16,0.166,0.196,2.524,265,0.012,18,381,35.9,0.033,596,12.1,2.0,2.0,660.0,6.0,27.0,2.61,31.4,70.2,0.17400000000000002,331,40,0,Normal
6605176,2,176,0.15,0.162,0.208,2.488,265,0.011,18,382,35.9,0.034,595,12.1,2.0,2.0,660.0,6.0,27.0,2.61,31.4,70.2,0.17333333333333334,330,40,1,Short_Shot
6606176,2,176,0.15,0.162,0.208,2.488,265,0.011,18,382,35.9,0.034,595,12.1,2.0,2.0,660.0,6.0,27.0,2.61,31.4,70.2,0.17333333333333334,330,40,1,Short_Shot
6607177,2,177,0.156,0.17,0.208,2.519,265,0.012,18,381,35.9,0.042,595,12.1,2.0,2.0,658.6,5.9,27.0,2.61,31.4,70.2,0.17800000000000002,330,40,0,Normal
6608177,2,177,0.156,0.17,0.208,2.519,265,0.012,18,381,35.9,0.042,595,12.1,2.0,2.0,658.6,5.9,27.0,2.61,31.4,70.2,0.17800000000000002,330,40,0,Normal
6609178,2,178,0.154,0.164,0.202,2.53,265,0.009,16,382,36.0,0.036,596,12.1,2.0,2.0,658.6,5.9,27.0,2.61,31.4,70.2,0.17333333333333334,331,40,0,Normal
6610178,2,178,0.154,0.164,0.202,2.53,265,0.009,16,382,36.0,0.036,596,12.1,2.0,2.0,658.6,5.9,27.0,2.61,31.4,70.2,0.17333333333333334,331,40,0,Normal
6611179,2,179,0.147,0.164,0.198,2.502,265,0.012,17,382,36.0,0.034,596,12.1,2.0,2.0,656.8,5.9,27.0,2.62,31.4,70.1,0.16966666666666666,331,40,0,Normal
6612179,2,179,0.147,0.164,0.198,2.502,265,0.012,17,382,36.0,0.034,596,12.1,2.0,2.0,656.8,5.9,27.0,2.62,31.4,70.1,0.16966666666666666,331,40,0,Normal
6613180,2,180,0.158,0.172,0.205,2.522,265,0.012,18,382,36.0,0.033,596,12.1,2.0,2.0,655.2,5.9,26.9,2.62,31.4,70.0,0.17833333333333332,331,40,0,Normal
6614180,2,180,0.158,0.172,0.205,2.522,265,0.012,18,382,36.0,0.033,596,12.1,2.0,2.0,655.2,5.9,26.9,2.62,31.4,70.0,0.17833333333333332,331,40,0,Normal
6615181,2,181,0.16,0.166,0.206,2.526,265,0.012,19,382,36.0,0.035,596,12.1,2.0,2.0,655.2,5.9,26.9,2.62,31.4,70.0,0.17733333333333334,331,40,0,Normal
6616181,2,181,0.16,0.166,0.206,2.526,265,0.012,19,382,36.0,0.035,596,12.1,2.0,2.0,655.2,5.9,26.9,2.62,31.4,70.0,0.17733333333333334,331,40,0,Normal
6617182,2,182,0.158,0.164,0.206,2.524,265,0.009,18,382,36.0,0.036,595,12.1,2.0,2.0,653.5,5.9,27.0,2.63,31.4,69.8,0.17600000000000002,330,40,0,Normal
6618182,2,182,0.158,0.164,0.206,2.524,265,0.009,18,382,36.0,0.036,595,12.1,2.0,2.0,653.5,5.9,27.0,2.63,31.4,69.8,0.17600000000000002,330,40,0,Normal
6619183,2,183,0.156,0.168,0.202,2.513,265,0.012,19,382,36.0,0.036,596,12.1,2.0,2.0,653.5,5.9,27.0,2.63,31.4,69.8,0.17533333333333334,331,40,0,Normal
6620183,2,183,0.156,0.168,0.202,2.513,265,0.012,19,382,36.0,0.036,596,12.1,2.0,2.0,653.5,5.9,27.0,2.63,31.4,69.8,0.17533333333333334,331,40,0,Normal
6621186,2,186,0.156,0.164,0.198,2.513,264,0.012,19,377,35.9,0.035,595,12.1,2.0,2.0,650.0,5.8,27.0,2.63,31.4,69.6,0.17266666666666666,331,40,1,Short_Shot
6622186,2,186,0.156,0.164,0.198,2.513,264,0.012,19,377,35.9,0.035,595,12.1,2.0,2.0,650.0,5.8,27.0,2.63,31.4,69.6,0.17266666666666666,331,40,1,Short_Shot
6623187,2,187,0.156,0.173,0.2,2.526,264,0.012,19,379,36.0,0.036,595,12.1,2.0,2.0,649.1,5.9,27.0,2.63,31.4,69.7,0.17633333333333331,331,40,0,Normal
6624187,2,187,0.156,0.173,0.2,2.526,264,0.012,19,379,36.0,0.036,595,12.1,2.0,2.0,649.1,5.9,27.0,2.63,31.4,69.7,0.17633333333333331,331,40,0,Normal
6625188,2,188,0.146,0.164,0.205,2.524,265,0.011,18,377,36.0,0.036,595,12.1,2.0,2.0,649.1,5.9,27.0,2.63,31.4,69.7,0.17166666666666666,330,40,0,Normal
6626188,2,188,0.146,0.164,0.205,2.524,265,0.011,18,377,36.0,0.036,595,12.1,2.0,2.0,649.1,5.9,27.0,2.63,31.4,69.7,0.17166666666666666,330,40,0,Normal
6627189,2,189,0.152,0.162,0.208,2.511,265,0.011,19,377,36.0,0.035,596,12.1,2.0,2.0,648.5,5.8,27.0,2.63,31.4,69.8,0.17400000000000002,331,40,1,Short_Shot
6628189,2,189,0.152,0.162,0.208,2.511,265,0.011,19,377,36.0,0.035,596,12.1,2.0,2.0,648.5,5.8,27.0,2.63,31.4,69.8,0.17400000000000002,331,40,1,Short_Shot
6629190,2,190,0.149,0.164,0.2,2.492,264,0.011,19,379,36.0,0.035,595,12.1,2.0,2.0,648.2,5.7,27.0,2.62,31.4,69.9,0.171,331,40,0,Normal
6630190,2,190,0.149,0.164,0.2,2.492,264,0.011,19,379,36.0,0.035,595,12.1,2.0,2.0,648.2,5.7,27.0,2.62,31.4,69.9,0.171,331,40,0,Normal
6631191,2,191,0.158,0.171,0.208,2.529,264,0.012,18,379,35.9,0.034,595,12.0,2.0,2.0,648.2,5.7,27.0,2.62,31.4,69.9,0.17900000000000002,331,40,0,Normal
6632191,2,191,0.158,0.171,0.208,2.529,264,0.012,18,379,35.9,0.034,595,12.0,2.0,2.0,648.2,5.7,27.0,2.62,31.4,69.9,0.17900000000000002,331,40,0,Normal
6633192,2,192,0.154,0.166,0.206,2.519,265,0.012,18,381,35.9,0.034,596,12.0,2.0,2.0,648.4,5.7,27.0,2.63,31.4,69.8,0.17533333333333334,331,40,0,Normal
6634192,2,192,0.154,0.166,0.206,2.519,265,0.012,18,381,35.9,0.034,596,12.0,2.0,2.0,648.4,5.7,27.0,2.63,31.4,69.8,0.17533333333333334,331,40,0,Normal
6635193,2,193,0.158,0.172,0.202,2.526,265,0.01,19,377,36.0,0.035,595,12.0,2.0,2.0,648.4,5.7,27.0,2.63,31.4,69.8,0.17733333333333334,330,40,0,Normal
6636193,2,193,0.158,0.172,0.202,2.526,265,0.01,19,377,36.0,0.035,595,12.0,2.0,2.0,648.4,5.7,27.0,2.63,31.4,69.8,0.17733333333333334,330,40,0,Normal
6637194,2,194,0.157,0.171,0.2,2.524,265,0.01,18,379,35.9,0.034,595,12.0,2.0,2.0,648.1,5.7,27.0,2.62,31.5,69.7,0.17600000000000002,330,40,0,Normal
6638194,2,194,0.157,0.171,0.2,2.524,265,0.01,18,379,35.9,0.034,595,12.0,2.0,2.0,648.1,5.7,27.0,2.62,31.5,69.7,0.17600000000000002,330,40,0,Normal
6639195,2,195,0.158,0.164,0.202,2.527,265,0.01,19,379,35.9,0.035,596,12.0,2.0,2.0,648.1,5.6,27.0,2.62,31.5,69.6,0.17466666666666666,331,40,0,Normal
6640195,2,195,0.158,0.164,0.202,2.527,265,0.01,19,379,35.9,0.035,596,12.0,2.0,2.0,648.1,5.6,27.0,2.62,31.5,69.6,0.17466666666666666,331,40,0,Normal
6641196,2,196,0.16,0.171,0.19,2.526,265,0.01,18,381,36.0,0.035,596,12.0,2.0,2.0,648.1,5.6,27.0,2.62,31.5,69.6,0.17366666666666666,331,40,0,Normal
6642196,2,196,0.16,0.171,0.19,2.526,265,0.01,18,381,36.0,0.035,596,12.0,2.0,2.0,648.1,5.6,27.0,2.62,31.5,69.6,0.17366666666666666,331,40,0,Normal
6643197,2,197,0.16,0.171,0.19,2.526,265,0.01,18,381,36.0,0.035,596,12.0,2.0,2.0,648.4,5.6,27.0,2.64,31.4,69.6,0.17366666666666666,331,40,1,Short_Shot
6644197,2,197,0.16,0.171,0.19,2.526,265,0.01,18,381,36.0,0.035,596,12.0,2.0,2.0,648.4,5.6,27.0,2.64,31.4,69.6,0.17366666666666666,331,40,1,Short_Shot
6645198,2,198,0.144,0.173,0.202,2.517,265,0.011,19,379,35.9,0.036,596,12.0,2.0,2.0,648.4,5.6,27.0,2.64,31.4,69.6,0.17299999999999996,331,40,0,Normal
6646198,2,198,0.144,0.173,0.202,2.517,265,0.011,19,379,35.9,0.036,596,12.0,2.0,2.0,648.4,5.6,27.0,2.64,31.4,69.6,0.17299999999999996,331,40,0,Normal
6647199,2,199,0.157,0.162,0.203,2.514,265,0.012,19,379,35.9,0.036,596,12.0,2.0,2.0,648.0,5.6,27.0,2.63,31.4,69.8,0.17400000000000002,331,40,0,Normal
6648199,2,199,0.157,0.162,0.203,2.514,265,0.012,19,379,35.9,0.036,596,12.0,2.0,2.0,648.0,5.6,27.0,2.63,31.4,69.8,0.17400000000000002,331,40,0,Normal
6649200,2,200,0.162,0.166,0.2,2.5,265,0.012,19,379,35.9,0.035,595,12.0,2.0,2.0,648.0,5.5,27.0,2.62,31.5,69.9,0.17600000000000002,330,40,1,Short_Shot
6650200,2,200,0.162,0.166,0.2,2.5,265,0.012,19,379,35.9,0.035,595,12.0,2.0,2.0,648.0,5.5,27.0,2.62,31.5,69.9,0.17600000000000002,330,40,1,Short_Shot
6651201,2,201,0.158,0.168,0.208,2.512,265,0.012,19,379,35.8,0.036,595,12.0,2.0,2.0,648.0,5.5,27.0,2.62,31.5,69.9,0.17800000000000002,330,40,0,Normal
6652201,2,201,0.158,0.168,0.208,2.512,265,0.012,19,379,35.8,0.036,595,12.0,2.0,2.0,648.0,5.5,27.0,2.62,31.5,69.9,0.17800000000000002,330,40,0,Normal
6653202,2,202,0.16,0.173,0.202,2.526,265,0.012,19,381,35.9,0.034,596,12.0,2.0,2.0,647.5,5.5,27.0,2.64,31.5,69.7,0.17833333333333332,331,40,0,Normal
6654202,2,202,0.16,0.173,0.202,2.526,265,0.012,19,381,35.9,0.034,596,12.0,2.0,2.0,647.5,5.5,27.0,2.64,31.5,69.7,0.17833333333333332,331,40,0,Normal
6655203,2,203,0.144,0.168,0.206,2.522,265,0.01,19,381,35.8,0.036,595,12.0,2.0,2.0,647.5,5.5,27.0,2.64,31.5,69.7,0.17266666666666666,330,40,0,Normal
6656203,2,203,0.144,0.168,0.206,2.522,265,0.01,19,381,35.8,0.036,595,12.0,2.0,2.0,647.5,5.5,27.0,2.64,31.5,69.7,0.17266666666666666,330,40,0,Normal
6657204,2,204,0.156,0.164,0.2,2.539,265,0.012,18,379,35.8,0.036,595,12.0,2.0,2.0,647.1,5.4,27.0,2.64,31.5,69.7,0.17333333333333334,330,40,0,Normal
6658204,2,204,0.156,0.164,0.2,2.539,265,0.012,18,379,35.8,0.036,595,12.0,2.0,2.0,647.1,5.4,27.0,2.64,31.5,69.7,0.17333333333333334,330,40,0,Normal
6659205,2,205,0.158,0.168,0.196,2.536,264,0.012,18,381,35.8,0.036,595,12.0,2.0,2.0,646.5,5.4,27.0,2.65,31.5,69.7,0.17400000000000002,331,40,0,Normal
6660205,2,205,0.158,0.168,0.196,2.536,264,0.012,18,381,35.8,0.036,595,12.0,2.0,2.0,646.5,5.4,27.0,2.65,31.5,69.7,0.17400000000000002,331,40,0,Normal
6661206,2,206,0.158,0.164,0.204,2.536,265,0.012,18,379,35.9,0.034,596,12.0,2.0,2.0,646.5,5.4,27.0,2.65,31.5,69.7,0.17533333333333334,331,40,1,Blow_Hole
6662206,2,206,0.158,0.164,0.204,2.536,265,0.012,18,379,35.9,0.034,596,12.0,2.0,2.0,646.5,5.4,27.0,2.65,31.5,69.7,0.17533333333333334,331,40,1,Blow_Hole
6663207,2,207,0.157,0.174,0.188,2.525,265,0.012,19,381,35.9,0.036,596,12.0,2.0,2.0,646.3,5.4,27.0,2.61,31.6,69.6,0.17299999999999996,331,40,0,Normal
6664207,2,207,0.157,0.174,0.188,2.525,265,0.012,19,381,35.9,0.036,596,12.0,2.0,2.0,646.3,5.4,27.0,2.61,31.6,69.6,0.17299999999999996,331,40,0,Normal
6665208,2,208,0.147,0.176,0.206,2.534,265,0.01,17,381,35.9,0.035,595,12.0,2.0,2.0,646.3,5.4,27.0,2.61,31.6,69.6,0.17633333333333331,330,40,0,Normal
6666208,2,208,0.147,0.176,0.206,2.534,265,0.01,17,381,35.9,0.035,595,12.0,2.0,2.0,646.3,5.4,27.0,2.61,31.6,69.6,0.17633333333333331,330,40,0,Normal
6667209,2,209,0.158,0.172,0.202,2.538,265,0.011,16,381,35.9,0.035,596,12.0,2.0,2.0,646.4,5.4,27.0,2.62,31.6,69.5,0.17733333333333334,331,40,0,Normal
6668209,2,209,0.158,0.172,0.202,2.538,265,0.011,16,381,35.9,0.035,596,12.0,2.0,2.0,646.4,5.4,27.0,2.62,31.6,69.5,0.17733333333333334,331,40,0,Normal
6669210,2,210,0.147,0.168,0.202,2.537,265,0.011,17,379,35.9,0.033,595,12.0,2.0,2.0,646.5,5.4,27.0,2.62,31.6,69.6,0.17233333333333334,330,40,1,Short_Shot
6670210,2,210,0.147,0.168,0.202,2.537,265,0.011,17,379,35.9,0.033,595,12.0,2.0,2.0,646.5,5.4,27.0,2.62,31.6,69.6,0.17233333333333334,330,40,1,Short_Shot
6671211,2,211,0.158,0.164,0.205,2.525,265,0.012,18,381,35.9,0.035,596,12.0,2.0,2.0,646.5,5.4,27.0,2.62,31.6,69.6,0.17566666666666667,331,40,0,Normal
6672211,2,211,0.158,0.164,0.205,2.525,265,0.012,18,381,35.9,0.035,596,12.0,2.0,2.0,646.5,5.4,27.0,2.62,31.6,69.6,0.17566666666666667,331,40,0,Normal
6673212,2,212,0.158,0.166,0.202,2.516,265,0.012,19,381,35.9,0.033,595,12.0,2.0,2.0,646.7,5.4,27.0,2.63,31.5,69.6,0.17533333333333334,330,40,0,Normal
6674212,2,212,0.158,0.166,0.202,2.516,265,0.012,19,381,35.9,0.033,595,12.0,2.0,2.0,646.7,5.4,27.0,2.63,31.5,69.6,0.17533333333333334,330,40,0,Normal
6675213,2,213,0.158,0.166,0.202,2.516,265,0.012,19,381,35.9,0.033,595,12.0,2.0,2.0,646.7,5.4,27.0,2.63,31.5,69.6,0.17533333333333334,330,40,0,Normal
6676213,2,213,0.158,0.166,0.202,2.516,265,0.012,19,381,35.9,0.033,595,12.0,2.0,2.0,646.7,5.4,27.0,2.63,31.5,69.6,0.17533333333333334,330,40,0,Normal
6677214,2,214,0.15,0.172,0.196,2.526,265,0.012,19,381,35.9,0.036,595,12.0,2.0,2.0,646.9,5.4,27.0,2.61,31.4,69.6,0.17266666666666666,330,40,0,Normal
6678214,2,214,0.15,0.172,0.196,2.526,265,0.012,19,381,35.9,0.036,595,12.0,2.0,2.0,646.9,5.4,27.0,2.61,31.4,69.6,0.17266666666666666,330,40,0,Normal
6679215,2,215,0.158,0.164,0.202,2.53,265,0.012,19,381,35.9,0.035,596,12.0,2.0,2.0,647.1,5.4,27.0,2.62,31.4,69.5,0.17466666666666666,331,40,1,Blow_Hole
6680215,2,215,0.158,0.164,0.202,2.53,265,0.012,19,381,35.9,0.035,596,12.0,2.0,2.0,647.1,5.4,27.0,2.62,31.4,69.5,0.17466666666666666,331,40,1,Blow_Hole
6681216,2,216,0.156,0.164,0.2,2.52,265,0.011,19,381,35.9,0.036,596,12.0,2.0,2.0,647.1,5.4,27.0,2.62,31.4,69.5,0.17333333333333334,331,40,0,Normal
6682216,2,216,0.156,0.164,0.2,2.52,265,0.011,19,381,35.9,0.036,596,12.0,2.0,2.0,647.1,5.4,27.0,2.62,31.4,69.5,0.17333333333333334,331,40,0,Normal
6683217,2,217,0.154,0.172,0.2,2.527,264,0.01,19,379,35.9,0.033,595,12.0,2.0,2.0,646.5,5.4,27.0,2.63,31.4,69.5,0.17533333333333334,331,40,1,Short_Shot
6684217,2,217,0.154,0.172,0.2,2.527,264,0.01,19,379,35.9,0.033,595,12.0,2.0,2.0,646.5,5.4,27.0,2.63,31.4,69.5,0.17533333333333334,331,40,1,Short_Shot
6685218,2,218,0.153,0.17,0.204,2.539,264,0.012,17,381,35.9,0.034,595,12.0,2.0,2.0,646.5,5.4,27.0,2.63,31.4,69.5,0.17566666666666667,331,40,0,Normal
6686218,2,218,0.153,0.17,0.204,2.539,264,0.012,17,381,35.9,0.034,595,12.0,2.0,2.0,646.5,5.4,27.0,2.63,31.4,69.5,0.17566666666666667,331,40,0,Normal
6687219,2,219,0.148,0.17,0.206,2.516,265,0.012,18,381,35.9,0.034,596,12.0,2.0,2.0,646.5,5.4,27.0,2.63,31.4,69.6,0.17466666666666666,331,40,0,Normal
6688219,2,219,0.148,0.17,0.206,2.516,265,0.012,18,381,35.9,0.034,596,12.0,2.0,2.0,646.5,5.4,27.0,2.63,31.4,69.6,0.17466666666666666,331,40,0,Normal
6689220,2,220,0.152,0.164,0.198,2.532,265,0.012,18,381,35.9,0.035,595,12.0,2.0,2.0,645.9,5.4,27.0,2.62,31.4,69.6,0.17133333333333334,330,40,0,Normal
6690220,2,220,0.152,0.164,0.198,2.532,265,0.012,18,381,35.9,0.035,595,12.0,2.0,2.0,645.9,5.4,27.0,2.62,31.4,69.6,0.17133333333333334,330,40,0,Normal
6691221,2,221,0.15,0.165,0.2,2.516,265,0.012,18,381,35.9,0.034,596,12.0,2.0,2.0,645.9,5.4,27.0,2.62,31.4,69.6,0.17166666666666666,331,40,1,Short_Shot
6692221,2,221,0.15,0.165,0.2,2.516,265,0.012,18,381,35.9,0.034,596,12.0,2.0,2.0,645.9,5.4,27.0,2.62,31.4,69.6,0.17166666666666666,331,40,1,Short_Shot
6693222,2,222,0.15,0.165,0.2,2.516,265,0.012,18,381,35.9,0.034,596,12.0,2.0,2.0,645.6,5.4,27.0,2.61,31.5,69.6,0.17166666666666666,331,40,0,Normal
6694222,2,222,0.15,0.165,0.2,2.516,265,0.012,18,381,35.9,0.034,596,12.0,2.0,2.0,645.6,5.4,27.0,2.61,31.5,69.6,0.17166666666666666,331,40,0,Normal
6695223,2,223,0.158,0.164,0.206,2.527,264,0.012,18,382,36.0,0.035,597,12.0,2.0,2.0,645.6,5.4,27.0,2.61,31.5,69.6,0.17600000000000002,333,40,0,Normal
6696223,2,223,0.158,0.164,0.206,2.527,264,0.012,18,382,36.0,0.035,597,12.0,2.0,2.0,645.6,5.4,27.0,2.61,31.5,69.6,0.17600000000000002,333,40,0,Normal
6697224,2,224,0.148,0.166,0.204,2.535,265,0.011,15,381,35.9,0.036,596,12.0,2.0,2.0,645.4,5.4,27.0,2.62,31.5,69.6,0.17266666666666666,331,40,0,Normal
6698224,2,224,0.148,0.166,0.204,2.535,265,0.011,15,381,35.9,0.036,596,12.0,2.0,2.0,645.4,5.4,27.0,2.62,31.5,69.6,0.17266666666666666,331,40,0,Normal
6699225,2,225,0.154,0.164,0.202,2.534,265,0.012,15,381,36.0,0.042,595,12.0,2.0,2.0,645.5,5.4,27.0,2.63,31.5,69.5,0.17333333333333334,330,40,1,Short_Shot
6700225,2,225,0.154,0.164,0.202,2.534,265,0.012,15,381,36.0,0.042,595,12.0,2.0,2.0,645.5,5.4,27.0,2.63,31.5,69.5,0.17333333333333334,330,40,1,Short_Shot
6701226,2,226,0.156,0.17,0.2,2.529,265,0.012,16,379,35.8,0.042,595,12.0,2.0,2.0,645.5,5.4,27.0,2.63,31.5,69.5,0.17533333333333334,330,40,0,Normal
6702226,2,226,0.156,0.17,0.2,2.529,265,0.012,16,379,35.8,0.042,595,12.0,2.0,2.0,645.5,5.4,27.0,2.63,31.5,69.5,0.17533333333333334,330,40,0,Normal
6703227,2,227,0.156,0.174,0.203,2.531,264,0.01,17,381,35.8,0.033,595,12.0,2.0,2.0,645.4,5.4,27.0,2.61,31.5,69.6,0.17766666666666664,331,40,1,Short_Shot
6704227,2,227,0.156,0.174,0.203,2.531,264,0.01,17,381,35.8,0.033,595,12.0,2.0,2.0,645.4,5.4,27.0,2.61,31.5,69.6,0.17766666666666664,331,40,1,Short_Shot
6705228,2,228,0.146,0.166,0.202,2.517,265,0.011,18,379,35.8,0.034,596,12.0,2.0,2.0,645.4,5.4,27.0,2.61,31.5,69.6,0.17133333333333334,331,40,0,Normal
6706228,2,228,0.146,0.166,0.202,2.517,265,0.011,18,379,35.8,0.034,596,12.0,2.0,2.0,645.4,5.4,27.0,2.61,31.5,69.6,0.17133333333333334,331,40,0,Normal
6707229,2,229,0.15,0.17,0.2,2.537,265,0.012,18,381,35.7,0.036,595,12.0,2.0,2.0,645.6,5.4,27.0,2.62,31.5,69.7,0.17333333333333334,330,40,0,Normal
6708229,2,229,0.15,0.17,0.2,2.537,265,0.012,18,381,35.7,0.036,595,12.0,2.0,2.0,645.6,5.4,27.0,2.62,31.5,69.7,0.17333333333333334,330,40,0,Normal
6709230,2,230,0.157,0.17,0.203,2.537,265,0.012,18,381,35.8,0.036,596,12.0,2.0,2.0,646.1,5.3,27.0,2.6,31.5,69.8,0.17666666666666667,331,40,0,Normal
6710230,2,230,0.157,0.17,0.203,2.537,265,0.012,18,381,35.8,0.036,596,12.0,2.0,2.0,646.1,5.3,27.0,2.6,31.5,69.8,0.17666666666666667,331,40,0,Normal
6711231,2,231,0.141,0.164,0.202,2.506,265,0.012,18,381,35.8,0.035,596,12.0,2.0,2.0,646.1,5.3,27.0,2.6,31.5,69.8,0.169,331,40,0,Normal
6712231,2,231,0.141,0.164,0.202,2.506,265,0.012,18,381,35.8,0.035,596,12.0,2.0,2.0,646.1,5.3,27.0,2.6,31.5,69.8,0.169,331,40,0,Normal
6713232,2,232,0.158,0.174,0.2,2.512,265,0.009,20,382,35.8,0.035,595,12.0,2.0,2.0,646.5,5.1,27.1,2.65,31.5,69.9,0.17733333333333334,330,40,1,Short_Shot
6714232,2,232,0.158,0.174,0.2,2.512,265,0.009,20,382,35.8,0.035,595,12.0,2.0,2.0,646.5,5.1,27.1,2.65,31.5,69.9,0.17733333333333334,330,40,1,Short_Shot
6715233,2,233,0.156,0.168,0.204,2.515,265,0.012,18,381,35.9,0.036,595,12.0,2.0,2.0,646.5,5.1,27.1,2.65,31.5,69.9,0.17600000000000002,330,40,1,Short_Shot
6716233,2,233,0.156,0.168,0.204,2.515,265,0.012,18,381,35.9,0.036,595,12.0,2.0,2.0,646.5,5.1,27.1,2.65,31.5,69.9,0.17600000000000002,330,40,1,Short_Shot
6717234,2,234,0.16,0.164,0.198,2.533,265,0.012,17,382,35.8,0.033,596,12.0,2.0,2.0,647.2,5.1,27.1,2.62,31.5,69.9,0.17400000000000002,331,40,0,Normal
6718234,2,234,0.16,0.164,0.198,2.533,265,0.012,17,382,35.8,0.033,596,12.0,2.0,2.0,647.2,5.1,27.1,2.62,31.5,69.9,0.17400000000000002,331,40,0,Normal
6719235,2,235,0.16,0.168,0.206,2.544,264,0.012,18,382,35.9,0.036,595,12.0,2.0,2.0,647.6,5.1,27.1,2.62,31.6,69.9,0.17800000000000002,331,40,1,Short_Shot
6720235,2,235,0.16,0.168,0.206,2.544,264,0.012,18,382,35.9,0.036,595,12.0,2.0,2.0,647.6,5.1,27.1,2.62,31.6,69.9,0.17800000000000002,331,40,1,Short_Shot
6721236,2,236,0.16,0.168,0.206,2.544,264,0.012,18,382,35.9,0.036,595,12.0,2.0,2.0,647.6,5.1,27.1,2.62,31.6,69.9,0.17800000000000002,331,40,1,Short_Shot
6722236,2,236,0.16,0.168,0.206,2.544,264,0.012,18,382,35.9,0.036,595,12.0,2.0,2.0,647.6,5.1,27.1,2.62,31.6,69.9,0.17800000000000002,331,40,1,Short_Shot
6723237,2,237,0.154,0.174,0.204,2.531,265,0.012,19,381,35.8,0.034,595,12.0,2.0,2.0,647.6,5.1,27.1,2.62,31.6,69.8,0.17733333333333332,330,40,0,Normal
6724237,2,237,0.154,0.174,0.204,2.531,265,0.012,19,381,35.8,0.034,595,12.0,2.0,2.0,647.6,5.1,27.1,2.62,31.6,69.8,0.17733333333333332,330,40,0,Normal
6725238,2,238,0.154,0.174,0.204,2.531,265,0.012,19,381,35.8,0.034,595,12.0,2.0,2.0,647.6,5.1,27.1,2.62,31.6,69.8,0.17733333333333332,330,40,1,Short_Shot
6726238,2,238,0.154,0.174,0.204,2.531,265,0.012,19,381,35.8,0.034,595,12.0,2.0,2.0,647.6,5.1,27.1,2.62,31.6,69.8,0.17733333333333332,330,40,1,Short_Shot
6727239,2,239,0.146,0.174,0.2,2.527,265,0.012,19,381,35.9,0.035,596,12.0,2.0,2.0,647.6,5.2,27.1,2.64,31.6,69.6,0.17333333333333334,331,40,0,Normal
6728239,2,239,0.146,0.174,0.2,2.527,265,0.012,19,381,35.9,0.035,596,12.0,2.0,2.0,647.6,5.2,27.1,2.64,31.6,69.6,0.17333333333333334,331,40,0,Normal
6729240,2,240,0.156,0.162,0.21,2.528,264,0.011,18,384,35.8,0.035,595,12.0,2.0,2.0,647.6,5.2,27.1,2.62,31.6,69.5,0.17600000000000002,331,40,1,Short_Shot
6730240,2,240,0.156,0.162,0.21,2.528,264,0.011,18,384,35.8,0.035,595,12.0,2.0,2.0,647.6,5.2,27.1,2.62,31.6,69.5,0.17600000000000002,331,40,1,Short_Shot
6731241,2,241,0.158,0.168,0.192,2.511,265,0.012,18,382,35.9,0.036,595,12.0,2.0,2.0,647.6,5.2,27.1,2.62,31.6,69.5,0.17266666666666666,330,40,0,Normal
6732241,2,241,0.158,0.168,0.192,2.511,265,0.012,18,382,35.9,0.036,595,12.0,2.0,2.0,647.6,5.2,27.1,2.62,31.6,69.5,0.17266666666666666,330,40,0,Normal
6733242,2,242,0.16,0.166,0.202,2.524,265,0.012,18,381,35.8,0.035,595,12.0,2.0,2.0,647.5,5.2,27.1,2.62,31.6,69.3,0.17600000000000002,330,40,0,Normal
6734242,2,242,0.16,0.166,0.202,2.524,265,0.012,18,381,35.8,0.035,595,12.0,2.0,2.0,647.5,5.2,27.1,2.62,31.6,69.3,0.17600000000000002,330,40,0,Normal
6735243,2,243,0.147,0.17,0.196,2.543,264,0.011,16,381,35.8,0.034,595,12.0,2.0,2.0,647.5,5.2,27.1,2.62,31.6,69.3,0.171,331,40,1,Short_Shot
6736243,2,243,0.147,0.17,0.196,2.543,264,0.011,16,381,35.8,0.034,595,12.0,2.0,2.0,647.5,5.2,27.1,2.62,31.6,69.3,0.171,331,40,1,Short_Shot
6737244,2,244,0.149,0.174,0.202,2.523,265,0.012,18,381,35.9,0.034,595,12.0,2.0,2.0,647.6,5.2,27.1,2.63,31.6,69.2,0.17499999999999996,330,40,0,Normal
6738244,2,244,0.149,0.174,0.202,2.523,265,0.012,18,381,35.9,0.034,595,12.0,2.0,2.0,647.6,5.2,27.1,2.63,31.6,69.2,0.17499999999999996,330,40,0,Normal
6739245,2,245,0.154,0.166,0.198,2.524,265,0.011,18,381,35.9,0.034,595,12.0,2.0,2.0,647.8,5.2,27.1,2.63,31.6,69.1,0.17266666666666666,330,40,0,Normal
6740245,2,245,0.154,0.166,0.198,2.524,265,0.011,18,381,35.9,0.034,595,12.0,2.0,2.0,647.8,5.2,27.1,2.63,31.6,69.1,0.17266666666666666,330,40,0,Normal
6741246,2,246,0.152,0.168,0.2,2.511,264,0.012,18,381,35.9,0.035,595,12.0,2.0,2.0,647.8,5.2,27.1,2.63,31.6,69.1,0.17333333333333334,331,40,0,Normal
6742246,2,246,0.152,0.168,0.2,2.511,264,0.012,18,381,35.9,0.035,595,12.0,2.0,2.0,647.8,5.2,27.1,2.63,31.6,69.1,0.17333333333333334,331,40,0,Normal
6743247,2,247,0.158,0.174,0.202,2.528,264,0.011,18,381,35.9,0.041,595,12.0,2.0,2.0,648.1,5.2,27.1,2.61,31.6,69.2,0.17800000000000002,331,40,1,Short_Shot
6744247,2,247,0.158,0.174,0.202,2.528,264,0.011,18,381,35.9,0.041,595,12.0,2.0,2.0,648.1,5.2,27.1,2.61,31.6,69.2,0.17800000000000002,331,40,1,Short_Shot
6745248,2,248,0.153,0.176,0.208,2.534,265,0.012,18,381,35.8,0.036,596,12.0,2.0,2.0,648.1,5.2,27.1,2.61,31.6,69.2,0.17899999999999996,331,40,0,Normal
6746248,2,248,0.153,0.176,0.208,2.534,265,0.012,18,381,35.8,0.036,596,12.0,2.0,2.0,648.1,5.2,27.1,2.61,31.6,69.2,0.17899999999999996,331,40,0,Normal
6747249,2,249,0.158,0.168,0.204,2.518,265,0.012,18,381,35.8,0.036,596,12.0,2.0,2.0,648.2,5.2,27.1,2.61,31.6,69.2,0.17666666666666667,331,40,1,Short_Shot
6748249,2,249,0.158,0.168,0.204,2.518,265,0.012,18,381,35.8,0.036,596,12.0,2.0,2.0,648.2,5.2,27.1,2.61,31.6,69.2,0.17666666666666667,331,40,1,Short_Shot
6749250,2,250,0.158,0.164,0.202,2.529,265,0.01,17,381,35.9,0.035,596,12.0,2.0,2.0,647.7,5.1,27.1,2.64,31.6,69.2,0.17466666666666666,331,40,0,Normal
6750250,2,250,0.158,0.164,0.202,2.529,265,0.01,17,381,35.9,0.035,596,12.0,2.0,2.0,647.7,5.1,27.1,2.64,31.6,69.2,0.17466666666666666,331,40,0,Normal
6751251,2,251,0.158,0.166,0.206,2.528,264,0.012,18,381,35.8,0.036,595,12.0,2.0,2.0,647.7,5.1,27.1,2.64,31.6,69.2,0.17666666666666667,331,40,1,Short_Shot
6752251,2,251,0.158,0.166,0.206,2.528,264,0.012,18,381,35.8,0.036,595,12.0,2.0,2.0,647.7,5.1,27.1,2.64,31.6,69.2,0.17666666666666667,331,40,1,Short_Shot
6753252,2,252,0.16,0.164,0.2,2.541,265,0.012,18,381,35.8,0.036,595,12.0,2.0,2.0,647.4,5.1,27.1,2.64,31.6,69.2,0.17466666666666666,330,40,1,Blow_Hole
6754252,2,252,0.16,0.164,0.2,2.541,265,0.012,18,381,35.8,0.036,595,12.0,2.0,2.0,647.4,5.1,27.1,2.64,31.6,69.2,0.17466666666666666,330,40,1,Blow_Hole
6755253,2,253,0.16,0.173,0.208,2.542,265,0.012,18,382,35.7,0.035,596,12.0,2.0,2.0,647.4,5.1,27.1,2.64,31.6,69.2,0.18033333333333332,331,40,0,Normal
6756253,2,253,0.16,0.173,0.208,2.542,265,0.012,18,382,35.7,0.035,596,12.0,2.0,2.0,647.4,5.1,27.1,2.64,31.6,69.2,0.18033333333333332,331,40,0,Normal
6757254,2,254,0.149,0.174,0.206,2.542,265,0.012,17,381,35.7,0.036,596,12.0,2.0,2.0,647.4,5.0,27.1,2.63,31.6,69.2,0.17633333333333331,331,40,0,Normal
6758254,2,254,0.149,0.174,0.206,2.542,265,0.012,17,381,35.7,0.036,596,12.0,2.0,2.0,647.4,5.0,27.1,2.63,31.6,69.2,0.17633333333333331,331,40,0,Normal
6759255,2,255,0.16,0.162,0.205,2.524,265,0.012,19,381,35.7,0.033,597,12.0,2.0,2.0,647.3,4.9,27.1,2.62,31.7,69.1,0.17566666666666667,332,40,1,Short_Shot
6760255,2,255,0.16,0.162,0.205,2.524,265,0.012,19,381,35.7,0.033,597,12.0,2.0,2.0,647.3,4.9,27.1,2.62,31.7,69.1,0.17566666666666667,332,40,1,Short_Shot
6761256,2,256,0.16,0.166,0.189,2.513,265,0.012,18,379,35.7,0.036,596,12.0,2.0,2.0,647.3,4.9,27.1,2.62,31.7,69.1,0.17166666666666666,331,40,0,Normal
6762256,2,256,0.16,0.166,0.189,2.513,265,0.012,18,379,35.7,0.036,596,12.0,2.0,2.0,647.3,4.9,27.1,2.62,31.7,69.1,0.17166666666666666,331,40,0,Normal
6763257,2,257,0.146,0.17,0.204,2.534,265,0.012,19,381,35.7,0.036,596,12.0,2.0,2.0,647.5,4.9,27.1,2.61,31.7,68.9,0.17333333333333334,331,40,1,Short_Shot
6764257,2,257,0.146,0.17,0.204,2.534,265,0.012,19,381,35.7,0.036,596,12.0,2.0,2.0,647.5,4.9,27.1,2.61,31.7,68.9,0.17333333333333334,331,40,1,Short_Shot
6765258,2,258,0.158,0.174,0.202,2.523,265,0.01,20,381,35.6,0.036,596,12.0,2.0,2.0,647.5,4.9,27.1,2.61,31.7,68.9,0.17800000000000002,331,40,0,Normal
6766258,2,258,0.158,0.174,0.202,2.523,265,0.01,20,381,35.6,0.036,596,12.0,2.0,2.0,647.5,4.9,27.1,2.61,31.7,68.9,0.17800000000000002,331,40,0,Normal
6767259,2,259,0.15,0.176,0.208,2.522,265,0.009,19,381,35.7,0.036,596,12.0,2.0,2.0,647.5,4.8,27.1,2.64,31.6,68.9,0.17799999999999996,331,40,0,Normal
6768259,2,259,0.15,0.176,0.208,2.522,265,0.009,19,381,35.7,0.036,596,12.0,2.0,2.0,647.5,4.8,27.1,2.64,31.6,68.9,0.17799999999999996,331,40,0,Normal
6769260,2,260,0.15,0.17,0.2,2.504,265,0.009,19,381,35.7,0.035,595,12.0,2.0,2.0,647.5,4.8,27.1,2.64,31.6,68.9,0.17333333333333334,330,40,1,Short_Shot
6770260,2,260,0.15,0.17,0.2,2.504,265,0.009,19,381,35.7,0.035,595,12.0,2.0,2.0,647.5,4.8,27.1,2.64,31.6,68.9,0.17333333333333334,330,40,1,Short_Shot
6771261,2,261,0.15,0.17,0.2,2.504,265,0.009,19,381,35.7,0.035,595,12.0,2.0,2.0,647.6,4.7,27.1,2.63,31.6,69.1,0.17333333333333334,330,40,1,Blow_Hole
6772261,2,261,0.15,0.17,0.2,2.504,265,0.009,19,381,35.7,0.035,595,12.0,2.0,2.0,647.6,4.7,27.1,2.63,31.6,69.1,0.17333333333333334,330,40,1,Blow_Hole
6773262,2,262,0.154,0.17,0.206,2.51,265,0.01,19,381,35.8,0.037,596,12.0,2.0,2.0,647.6,4.7,27.2,2.62,31.6,69.3,0.17666666666666667,331,40,1,Short_Shot
6774262,2,262,0.154,0.17,0.206,2.51,265,0.01,19,381,35.8,0.037,596,12.0,2.0,2.0,647.6,4.7,27.2,2.62,31.6,69.3,0.17666666666666667,331,40,1,Short_Shot
6775263,2,263,0.152,0.17,0.195,2.517,265,0.009,19,381,35.8,0.036,595,12.1,2.0,2.0,647.6,4.7,27.2,2.62,31.6,69.3,0.17233333333333334,330,40,1,Short_Shot
6776263,2,263,0.152,0.17,0.195,2.517,265,0.009,19,381,35.8,0.036,595,12.1,2.0,2.0,647.6,4.7,27.2,2.62,31.6,69.3,0.17233333333333334,330,40,1,Short_Shot
6777264,2,264,0.16,0.164,0.206,2.539,265,0.011,17,381,35.8,0.036,596,12.1,2.0,2.0,647.3,4.6,27.2,2.61,31.6,69.4,0.17666666666666667,331,40,0,Normal
6778264,2,264,0.16,0.164,0.206,2.539,265,0.011,17,381,35.8,0.036,596,12.1,2.0,2.0,647.3,4.6,27.2,2.61,31.6,69.4,0.17666666666666667,331,40,0,Normal
6779265,2,265,0.16,0.172,0.208,2.532,264,0.012,17,381,35.8,0.035,595,12.1,2.0,2.0,647.3,4.6,27.2,2.61,31.6,69.4,0.17999999999999997,331,40,1,Short_Shot
6780265,2,265,0.16,0.172,0.208,2.532,264,0.012,17,381,35.8,0.035,595,12.1,2.0,2.0,647.3,4.6,27.2,2.61,31.6,69.4,0.17999999999999997,331,40,1,Short_Shot
6781266,2,266,0.148,0.174,0.206,2.542,265,0.012,18,381,35.8,0.035,595,12.1,2.0,2.0,647.1,4.6,27.2,2.64,31.6,69.5,0.17599999999999996,330,40,0,Normal
6782266,2,266,0.148,0.174,0.206,2.542,265,0.012,18,381,35.8,0.035,595,12.1,2.0,2.0,647.1,4.6,27.2,2.64,31.6,69.5,0.17599999999999996,330,40,0,Normal
6783267,2,267,0.16,0.166,0.2,2.509,265,0.012,19,381,35.8,0.036,595,12.1,2.0,2.0,646.5,4.6,27.2,2.62,31.6,69.4,0.17533333333333334,330,40,1,Short_Shot
6784267,2,267,0.16,0.166,0.2,2.509,265,0.012,19,381,35.8,0.036,595,12.1,2.0,2.0,646.5,4.6,27.2,2.62,31.6,69.4,0.17533333333333334,330,40,1,Short_Shot
6785268,2,268,0.152,0.171,0.206,2.515,264,0.011,18,382,35.7,0.035,595,12.1,2.0,2.0,646.5,4.6,27.2,2.62,31.6,69.4,0.17633333333333334,331,40,0,Normal
6786268,2,268,0.152,0.171,0.206,2.515,264,0.011,18,382,35.7,0.035,595,12.1,2.0,2.0,646.5,4.6,27.2,2.62,31.6,69.4,0.17633333333333334,331,40,0,Normal
6787269,2,269,0.16,0.166,0.212,2.543,264,0.012,17,381,35.8,0.036,595,12.0,2.0,2.0,646.4,4.7,27.2,2.65,31.6,69.3,0.17933333333333334,331,40,0,Normal
6788269,2,269,0.16,0.166,0.212,2.543,264,0.012,17,381,35.8,0.036,595,12.0,2.0,2.0,646.4,4.7,27.2,2.65,31.6,69.3,0.17933333333333334,331,40,0,Normal
6789270,2,270,0.158,0.17,0.198,2.524,265,0.009,18,381,35.8,0.035,595,12.0,2.0,2.0,646.4,4.7,27.2,2.65,31.6,69.3,0.17533333333333334,330,40,0,Normal
6790270,2,270,0.158,0.17,0.198,2.524,265,0.009,18,381,35.8,0.035,595,12.0,2.0,2.0,646.4,4.7,27.2,2.65,31.6,69.3,0.17533333333333334,330,40,0,Normal
6791271,2,271,0.158,0.166,0.194,2.523,265,0.011,17,381,35.8,0.036,596,12.0,2.0,2.0,645.9,4.7,27.2,2.62,31.6,69.4,0.17266666666666666,331,40,0,Normal
6792271,2,271,0.158,0.166,0.194,2.523,265,0.011,17,381,35.8,0.036,596,12.0,2.0,2.0,645.9,4.7,27.2,2.62,31.6,69.4,0.17266666666666666,331,40,0,Normal
6793272,2,272,0.147,0.173,0.214,2.528,265,0.011,16,381,35.9,0.035,596,12.0,2.0,2.0,645.9,4.8,27.2,2.64,31.7,69.3,0.17799999999999996,331,40,0,Normal
6794272,2,272,0.147,0.173,0.214,2.528,265,0.011,16,381,35.9,0.035,596,12.0,2.0,2.0,645.9,4.8,27.2,2.64,31.7,69.3,0.17799999999999996,331,40,0,Normal
6795273,2,273,0.144,0.17,0.206,2.529,264,0.012,19,381,35.7,0.036,595,12.0,2.0,2.0,645.9,4.8,27.2,2.64,31.7,69.3,0.17333333333333334,331,40,0,Normal
6796273,2,273,0.144,0.17,0.206,2.529,264,0.012,19,381,35.7,0.036,595,12.0,2.0,2.0,645.9,4.8,27.2,2.64,31.7,69.3,0.17333333333333334,331,40,0,Normal
6797274,2,274,0.157,0.164,0.208,2.529,264,0.009,18,381,35.8,0.036,594,12.0,2.0,2.0,646.3,4.8,27.2,2.62,31.7,69.4,0.17633333333333334,330,40,1,Short_Shot
6798274,2,274,0.157,0.164,0.208,2.529,264,0.009,18,381,35.8,0.036,594,12.0,2.0,2.0,646.3,4.8,27.2,2.62,31.7,69.4,0.17633333333333334,330,40,1,Short_Shot
6799275,2,275,0.15,0.17,0.203,2.537,265,0.012,20,381,35.8,0.036,595,12.0,2.0,2.0,646.3,4.8,27.2,2.62,31.7,69.4,0.17433333333333334,330,40,1,Short_Shot
6800275,2,275,0.15,0.17,0.203,2.537,265,0.012,20,381,35.8,0.036,595,12.0,2.0,2.0,646.3,4.8,27.2,2.62,31.7,69.4,0.17433333333333334,330,40,1,Short_Shot
6801276,2,276,0.16,0.164,0.194,2.514,265,0.011,19,381,35.8,0.035,596,12.0,2.0,2.0,646.4,4.8,27.2,2.63,31.7,69.4,0.17266666666666666,331,40,1,Short_Shot
6802276,2,276,0.16,0.164,0.194,2.514,265,0.011,19,381,35.8,0.035,596,12.0,2.0,2.0,646.4,4.8,27.2,2.63,31.7,69.4,0.17266666666666666,331,40,1,Short_Shot
6803277,2,277,0.153,0.168,0.186,2.507,265,0.012,18,381,35.8,0.036,595,12.0,2.0,2.0,646.5,4.8,27.2,2.62,31.8,69.3,0.169,330,40,1,Short_Shot
6804277,2,277,0.153,0.168,0.186,2.507,265,0.012,18,381,35.8,0.036,595,12.0,2.0,2.0,646.5,4.8,27.2,2.62,31.8,69.3,0.169,330,40,1,Short_Shot
6805278,2,278,0.152,0.173,0.204,2.515,265,0.012,18,381,35.8,0.036,596,12.0,2.0,2.0,646.5,4.8,27.2,2.62,31.8,69.3,0.17633333333333331,331,40,0,Normal
6806278,2,278,0.152,0.173,0.204,2.515,265,0.012,18,381,35.8,0.036,596,12.0,2.0,2.0,646.5,4.8,27.2,2.62,31.8,69.3,0.17633333333333331,331,40,0,Normal
6807279,2,279,0.162,0.162,0.2,2.493,265,0.012,19,381,36.0,0.036,596,12.0,2.0,2.0,646.7,5.5,27.2,2.63,31.8,69.2,0.17466666666666666,331,40,0,Normal
6808279,2,279,0.162,0.162,0.2,2.493,265,0.012,19,381,36.0,0.036,596,12.0,2.0,2.0,646.7,5.5,27.2,2.63,31.8,69.2,0.17466666666666666,331,40,0,Normal
6809280,2,280,0.154,0.168,0.212,2.529,265,0.012,16,381,36.0,0.034,595,12.1,2.0,2.0,647.1,6.3,27.2,2.62,31.8,69.2,0.17800000000000002,330,40,0,Normal
6810280,2,280,0.154,0.168,0.212,2.529,265,0.012,16,381,36.0,0.034,595,12.1,2.0,2.0,647.1,6.3,27.2,2.62,31.8,69.2,0.17800000000000002,330,40,0,Normal
6811281,2,281,0.156,0.164,0.206,2.511,265,0.011,18,381,36.0,0.036,595,12.1,2.0,2.0,647.1,6.3,27.2,2.62,31.8,69.2,0.17533333333333334,330,40,0,Normal
6812281,2,281,0.156,0.164,0.206,2.511,265,0.011,18,381,36.0,0.036,595,12.1,2.0,2.0,647.1,6.3,27.2,2.62,31.8,69.2,0.17533333333333334,330,40,0,Normal
6813282,2,282,0.156,0.168,0.198,2.52,265,0.012,19,382,36.1,0.036,596,12.2,2.0,2.0,647.4,6.9,27.2,2.6,31.8,69.1,0.17400000000000002,331,40,0,Normal
6814282,2,282,0.156,0.168,0.198,2.52,265,0.012,19,382,36.1,0.036,596,12.2,2.0,2.0,647.4,6.9,27.2,2.6,31.8,69.1,0.17400000000000002,331,40,0,Normal
6815283,2,283,0.156,0.168,0.198,2.52,265,0.012,19,382,36.1,0.036,596,12.2,2.0,2.0,647.4,6.9,27.2,2.6,31.8,69.1,0.17400000000000002,331,40,0,Normal
6816283,2,283,0.156,0.168,0.198,2.52,265,0.012,19,382,36.1,0.036,596,12.2,2.0,2.0,647.4,6.9,27.2,2.6,31.8,69.1,0.17400000000000002,331,40,0,Normal
